Repository: FAIRmat-NFDI/nomad-perovskite-solar-cells-database

# NOMAD Perovskite Solar Cells Database
  [<img src="docs/assets/nomad_plugin_logo.png" width="200">](https://nomad-lab.eu/prod/v1/staging/docs/plugins/plugins.html)

  [<img width="280" alt="image" src="docs/assets/perovskite_database_project.png">](https://www.perovskitedatabase.com/)

## Introduction
Welcome to the NOMAD plugin for the Perovskite Solar Cell Database.
This project aims to provide a FAIR and open-access interface for the perovskite solar cells database in NOMAD
and related data sources.
Additionally, it has data models and schemas for defining ions and halide hybrid-perovskite compositions.
The data can be accessed via the NOMAD API and explored in the [NOMAD Solar Cell Search App](https://nomad-lab.eu/prod/v1/staging/gui/search/solarcells).

  [<img src="docs/assets/screenshot_nomad_app.png">](https://nomad-lab.eu/prod/v1/staging/gui/search/solarcells)

Information about the original database is available at [perovskitedatabase.com](https://www.perovskitedatabase.com/).

## Search applications

| 🔍 **Search Application** | 📝 **Description** | 💻 **Code** | 📄 **Metadata Definitions** |
|---------------------------|--------------------|------------------------|----------------------------|
| [The Perovskite Solar Database](https://nomad-lab.eu/prod/v1/develop/gui/search/perovskite-solar-cells-database) | Explore the data from the perovskite database. | [App's code](https://github.com/FAIRmat-NFDI/nomad-perovskite-solar-cells-database/blob/main/src/perovskite_solar_cell_database/apps/perovskite_solar_cell_database_app.py) | [Metadata](https://nomad-lab.eu/prod/v1/develop/gui/analyze/metainfo/perovskite_solar_cell_database/section_definitions@perovskite_solar_cell_database.schema.PerovskiteSolarCell) |
| [Halide Perovskite Ions Database](https://nomad-lab.eu/prod/v1/develop/gui/search/perovskite-ions) | Search ions used in halide perovskites compounds | [App's code](https://github.com/FAIRmat-NFDI/nomad-perovskite-solar-cells-database/blob/main/src/perovskite_solar_cell_database/apps/perovskite_ions_app.py) | [Metadata](https://nomad-lab.eu/prod/v1/develop/gui/analyze/metainfo/perovskite_solar_cell_database/section_definitions@perovskite_solar_cell_database.composition.PerovskiteIon) |
| [Solar Cells](https://nomad-lab.eu/prod/v1/staging/gui/search/solarcells) | An application to explore solar cells | [App's code](https://github.com/FAIRmat-NFDI/nomad-perovskite-solar-cells-database/blob/main/src/perovskite_solar_cell_database/apps/solar_cell_app.py) | [Metadata](https://nomad-lab.eu/prod/v1/develop/gui/analyze/metainfo/nomad.datamodel.datamodel.EntryArchive/results/properties/optoelectronic/solar_cell) |

## Developers

It's nice to not miss a ruff format before pushing your commits. To set up pre-commit hook:
```console
   pip install pre-commit
   pre-commit install
```

## Related Resources
- [Original Paper on Nature Energy](https://www.nature.com/articles/s41560-021-00941-3)
- [NOMAD Documentation](https://nomad-lab.eu/prod/v1/staging/docs/)

File: perovskite_solar_cell/perovskite_parser/database/42530.archive.json
{"data": {"m_def": "perovskite.schema.PerovskiteSolarCell", "ref": {"ID": 42530, "ID_temp": 22, "name_of_person_entering_the_data": "Katrin Hirselandt", "data_entered_by_author": true, "lead_author": "Katrin Hirselandt", "publication_date": "2022-07-09T00:00:00", "journal": "-", "part_of_initial_dataset": false, "original_filename_data_upload": "2022-09-07 _v5.xlsx", "internal_sample_id": "KH121e"}, "cell": {"stack_sequence": "SLG | ITO | PEDOT:PSS | Perovskite | C60 | BCP | Cu", "area_measured": 0.16, "number_of_cells_per_substrate": 6.0, "architecture": "pin", "flexible": false, "semitransparent": false, "semitransparent_wavelength_range": "nan; nan"}, "module": {"Module": false, "number_of_cells_in_module": 0.0, "JV_data_recalculated_per_cell": false}, "substrate": {"stack_sequence": "SLG | ITO", "area": 2.4, "supplier": "Automatic Research GmbH", "deposition_procedure": "Commercial | Commercial", "cleaning_procedure": "Mucasol >> Ultrasonic bath >> DI Water >> Ultrasonic bath >> Acetone >> Ultrasonic bath >> IPA >> Ultrasonic bath >> Ozone"}, "etl": {"stack_sequence": "C60 | BCP", "thickness": "23.0 | 8.0", "additives_compounds": "Undoped | Undoped", "additives_concentrations": "nan | nan", "deposition_procedure": "Evaporation | Evaporation", "deposition_aggregation_state_of_reactants": "Gas | Gas", "deposition_synthesis_atmosphere": "Vacuum | Vacuum", "deposition_synthesis_atmosphere_pressure_total": "0.000001 mbar | 0.000001 mbar", "deposition_synthesis_atmosphere_pressure_partial": "0.000001 mbar | 0.000001 mbar", "deposition_synthesis_atmosphere_relative_humidity": "nan | nan", "deposition_solvents": "none | none", "deposition_solvents_mixing_ratios": "1 | 1", "deposition_solvents_supplier": "Unknown", "deposition_solvents_purity": "Unknown", "deposition_reaction_solutions_compounds": "C60 | BCP", "deposition_reaction_solutions_compounds_supplier": "Sigma Aldrich | Sigma Aldrich", "deposition_reaction_solutions_compounds_purity": "Unknown | Unknown", "deposition_reaction_solutions_concentrations": "nan | nan", "deposition_reaction_solutions_volumes": "Unknown | Unknown", "deposition_reaction_solutions_age": "Unknown | Unknown", "deposition_reaction_solutions_temperature": "390 | 140", "deposition_substrate_temperature": "Unknown | Unknown", "deposition_thermal_annealing_temperature": "25 | 25", "deposition_thermal_annealing_time": "Unknown | Unknown", "deposition_thermal_annealing_atmosphere": "Vacuum | Vacuum", "storage_atmosphere": "N2"}, "perovskite": {"single_crystal": false, "dimension_0D": false, "dimension_2D": false, "dimension_2D3D_mixture": false, "dimension_3D": true, "dimension_3D_with_2D_capping_layer": false, "dimension_list_of_layers": 3.0, "composition_perovskite_ABC3_structure": true, "composition_perovskite_inspired_structure": false, "composition_a_ions": "Cs; FA; MA", "composition_a_ions_coefficients": "0.08; 0.77; 0.15", "composition_b_ions": "Pb", "composition_b_ions_coefficients": "1", "composition_c_ions": "Br; I", "composition_c_ions_coefficients": "0.51; 2.49", "composition_none_stoichiometry_components_in_excess": "PbI2", "composition_short_form": "CsFAMAPbBrI", "composition_long_form": "Cs0.08FA0.77MA0.15PbBr0.51I2.49", "composition_assumption": "Solution composition", "composition_inorganic": false, "composition_leadfree": false, "additives_compounds": "Undoped", "thickness": "700", "band_gap": "1.6", "band_gap_graded": false, "band_gap_estimation_basis": "Literature", "storage_time_until_next_deposition_step": "2", "storage_atmosphere": "N2"}, "perovskite_deposition": {"number_of_deposition_steps": 0.0, "procedure": "Spin-coating", "aggregation_state_of_reactants": "Liquid", "synthesis_atmosphere": "N2", "solvents": "DMF; DMSO", "solvents_mixing_ratios": "4; 1", "solvents_supplier": "Sigma Aldrich; Sigma Aldrich", "solvents_purity": "99.8% Anhydrous; 99.9% Anhydrous; Unknown", "reaction_solutions_compounds": "CsI; FAI; MABr; PbBr2; PbI2", "reaction_solutions_compounds_supplier": "Dysole; Dyenamo; Dyenamo; TCL; TCL", "reaction_solutions_compounds_purity": "99.9%; 99.9% anhydrous; 99.9% anhydrous; 98%; 99.9%", "reaction_solutions_concentrations": "5 vol%; 1.24 M; 1.24 M; 1.24 M; 1.24 M", "reaction_solutions_volumes": "0.12", "reaction_solutions_age": "Unknown", "reaction_solutions_temperature": "25", "substrate_temperature": "25", "quenching_induced_crystallisation": true, "quenching_media": "Ethyl acetate", "quenching_media_volume": "500", "thermal_annealing_temperature": "100", "thermal_annealing_time": "60", "thermal_annealing_atmosphere": "N2", "solvent_annealing": false, "solvent_annealing_solvent_atmosphere": "Unknown", "solvent_annealing_time": "Unknown", "solvent_annealing_temperature": "Unknown"}, "htl": {"stack_sequence": "PEDOT:PSS", "additives_compounds": "Undoped", "deposition_procedure": "Spin-coating", "deposition_aggregation_state_of_reactants": "Liquid", "deposition_synthesis_atmosphere": "Ambient", "deposition_synthesis_atmosphere_pressure_total": "1 atm", "deposition_synthesis_atmosphere_pressure_partial": "1 atm", "deposition_solvents": "Unknown", "deposition_solvents_supplier": "Heraeus", "deposition_solvents_purity": "Unknown", "deposition_reaction_solutions_compounds": "PEDOT:PSS", "deposition_reaction_solutions_compounds_supplier": "Heraeus", "deposition_reaction_solutions_compounds_purity": "Unknown", "deposition_reaction_solutions_volumes": "0.2", "deposition_reaction_solutions_age": "Unknown", "deposition_reaction_solutions_temperature": "25", "deposition_substrate_temperature": "25", "deposition_thermal_annealing_temperature": "150", "deposition_thermal_annealing_time": "20", "deposition_thermal_annealing_atmosphere": "Ambient", "storage_time_until_next_deposition_step": "Unknown", "storage_atmosphere": "N2"}, "backcontact": {"stack_sequence": "Cu", "thickness_list": 100.0, "additives_compounds": "Undoped", "deposition_procedure": "Evaporation", "deposition_aggregation_state_of_reactants": "Gas", "deposition_synthesis_atmosphere": "Vacuum", "deposition_synthesis_atmosphere_pressure_total": "0.000001 mbar", "deposition_synthesis_atmosphere_pressure_partial": "0.000001 mbar", "deposition_solvents": "none", "deposition_solvents_supplier": "Unknown", "deposition_solvents_purity": "Unknown", "deposition_reaction_solutions_compounds": "Cu", "deposition_reaction_solutions_compounds_supplier": "Alfa Aesar", "deposition_reaction_solutions_compounds_purity": "99.99", "deposition_reaction_solutions_volumes": "Unknown", "deposition_reaction_solutions_age": "Unknown", "deposition_reaction_solutions_temperature": "Unknown", "deposition_substrate_temperature": "25", "deposition_thermal_annealing_temperature": "25", "deposition_thermal_annealing_time": "Unknown", "deposition_thermal_annealing_atmosphere": "N2", "storage_time_until_next_deposition_step": "Unknown", "storage_atmosphere": "N2"}, "add": {"lay_front": false, "lay_front_stack_sequence": "Unknown", "lay_front_deposition_procedure": "Unknown", "lay_front_deposition_aggregation_state_of_reactants": "Unknown", "lay_front_deposition_synthesis_atmosphere": "Unknown", "lay_front_deposition_solvents": "Unknown", "lay_front_deposition_solvents_supplier": "Unknown", "lay_front_deposition_solvents_purity": "Unknown", "lay_front_deposition_reaction_solutions_compounds_supplier": "Unknown", "lay_front_deposition_reaction_solutions_compounds_purity": "Unknown", "lay_front_deposition_reaction_solutions_volumes": "Unknown", "lay_front_deposition_reaction_solutions_age": "Unknown", "lay_front_deposition_reaction_solutions_temperature": "Unknown", "lay_front_deposition_substrate_temperature": "Unknown", "lay_front_deposition_thermal_annealing_temperature": "Unknown", "lay_front_deposition_thermal_annealing_time": "Unknown", "lay_front_deposition_thermal_annealing_atmosphere": "Unknown", "lay_front_storage_time_until_next_deposition_step": "Unknown", "lay_front_storage_atmosphere": "Unknown", "lay_back": false, "lay_back_stack_sequence": "Unknown", "lay_back_deposition_procedure": "Unknown", "lay_back_deposition_aggregation_state_of_reactants": "Unknown", "lay_back_deposition_synthesis_atmosphere": "Unknown", "lay_back_deposition_solvents": "Unknown", "lay_back_deposition_solvents_supplier": "Unknown", "lay_back_deposition_solvents_purity": "Unknown", "lay_back_deposition_reaction_solutions_compounds_supplier": "Unknown", "lay_back_deposition_reaction_solutions_compounds_purity": "Unknown", "lay_back_deposition_reaction_solutions_volumes": "Unknown", "lay_back_deposition_reaction_solutions_age": "Unknown", "lay_back_deposition_reaction_solutions_temperature": "Unknown", "lay_back_deposition_substrate_temperature": "Unknown", "lay_back_deposition_thermal_annealing_temperature": "Unknown", "lay_back_deposition_thermal_annealing_time": "Unknown", "lay_back_deposition_thermal_annealing_atmosphere": "Unknown", "lay_back_storage_time_until_next_deposition_step": "Unknown", "lay_back_storage_atmosphere": "Unknown"}, "encapsulation": {"Encapsulation": false, "stack_sequence": "Unknown", "edge_sealing_materials": "Unknown", "atmosphere_for_encapsulation": "Unknown"}, "jv": {"measured": true, "average_over_n_number_of_cells": 1, "certified_values": false, "storage_age_of_cell": "Unknown", "storage_atmosphere": "N2", "test_atmosphere": "N2", "test_temperature": 25.0, "light_source_type": "Solar simulator", "light_source_brand_name": "Newport model 91192", "light_source_simulator_class": "ABB", "light_intensity": 100.0, "light_spectra": "AM 1.5", "light_wavelength_range": "nan; nan", "light_illumination_direction": "Substrate", "light_masked_cell": true, "light_mask_area": 0.16, "scan_speed": 1000.0, "scan_delay_time": 20.0, "scan_integration_time": 20.0, "scan_voltage_step": 40.0, "reverse_scan_Voc": 0.761, "reverse_scan_Jsc": 23.624, "reverse_scan_FF": 0.48, "reverse_scan_PCE": 8.63, "reverse_scan_series_resistance": 3.46, "reverse_scan_shunt_resistance": 66.94, "forward_scan_Voc": 0.757, "forward_scan_Jsc": 23.402, "forward_scan_FF": 0.454, "forward_scan_PCE": 8.04, "forward_scan_series_resistance": 4.39, "forward_scan_shunt_resistance": 61.66, "default_Voc": 0.761, "default_Jsc": 23.624, "default_FF": 0.48, "default_PCE": 8.63, "default_Voc_scan_direction": "Reversed", "default_Jsc_scan_direction": "Reversed", "default_FF_scan_direction": "Reversed", "default_PCE_scan_direction": "Reversed", "hysteresis_index": 0.151673484}, "stabilised": {"performance_measured": false}, "eqe": {"measured": false}, "stability": {"measured": false, "average_over_n_number_of_cells": 1.0, "light_wavelength_range": "nan; nan", "light_cycling_times": "Unknown", "light_UV_filter": false, "potential_bias_range": "nan; nan", "temperature_range": "nan; nan", "temperature_cycling_times": "Unknown", "atmosphere": "Unknown", "relative_humidity_range": "nan; nan", "periodic_JV_measurements": false, "periodic_JV_measurements_time_between_jv": "Unknown", "PCE_burn_in_observed": false, "flexible_cell_number_of_bending_cycles": 0.0}, "outdoor": {"tested": false, "average_over_n_number_of_cells": 1.0, "location_coordinates": "nan; nan", "installation_number_of_solar_tracking_axis": 0.0, "time_start": "0000:00:00:00:00", "time_end": "0000:00:00:00:00", "potential_bias_range": "nan; nan", "temperature_range": "nan; nan", "periodic_JV_measurements": false, "PCE_burn_in_observed": false, "detaild_weather_data_available": false, "spectral_data_available": false, "irradiance_measured": false}}}

File: perovskite_solar_cell/perovskite_parser/database/42531.archive.json
{"data": {"m_def": "perovskite.schema.PerovskiteSolarCell", "ref": {"ID": 42531, "ID_temp": 23, "name_of_person_entering_the_data": "Katrin Hirselandt", "data_entered_by_author": true, "lead_author": "Katrin Hirselandt", "publication_date": "2022-07-09T00:00:00", "journal": "-", "part_of_initial_dataset": false, "original_filename_data_upload": "2022-09-07 _v5.xlsx", "internal_sample_id": "KH20_7a"}, "cell": {"stack_sequence": "SLG | ITO | PEDOT:PSS | Perovskite | C60 | BCP | Cu", "area_measured": 0.16, "number_of_cells_per_substrate": 6.0, "architecture": "pin", "flexible": false, "semitransparent": false, "semitransparent_wavelength_range": "nan; nan"}, "module": {"Module": false, "number_of_cells_in_module": 0.0, "JV_data_recalculated_per_cell": false}, "substrate": {"stack_sequence": "SLG | ITO", "area": 2.4, "supplier": "Automatic Research GmbH", "deposition_procedure": "Commercial | Commercial", "cleaning_procedure": "Mucasol >> Ultrasonic bath >> DI Water >> Ultrasonic bath >> Acetone >> Ultrasonic bath >> IPA >> Ultrasonic bath >> Ozone"}, "etl": {"stack_sequence": "C60 | BCP", "thickness": "23.0 | 8.0", "additives_compounds": "Undoped | Undoped", "additives_concentrations": "nan | nan", "deposition_procedure": "Evaporation | Evaporation", "deposition_aggregation_state_of_reactants": "Gas | Gas", "deposition_synthesis_atmosphere": "Vacuum | Vacuum", "deposition_synthesis_atmosphere_pressure_total": "0.000001 mbar | 0.000001 mbar", "deposition_synthesis_atmosphere_pressure_partial": "0.000001 mbar | 0.000001 mbar", "deposition_synthesis_atmosphere_relative_humidity": "nan | nan", "deposition_solvents": "none | none", "deposition_solvents_mixing_ratios": "1 | 1", "deposition_solvents_supplier": "Unknown", "deposition_solvents_purity": "Unknown", "deposition_reaction_solutions_compounds": "C60 | BCP", "deposition_reaction_solutions_compounds_supplier": "Sigma Aldrich | Sigma Aldrich", "deposition_reaction_solutions_compounds_purity": "Unknown | Unknown", "deposition_reaction_solutions_concentrations": "nan | nan", "deposition_reaction_solutions_volumes": "Unknown | Unknown", "deposition_reaction_solutions_age": "Unknown | Unknown", "deposition_reaction_solutions_temperature": "390 | 140", "deposition_substrate_temperature": "Unknown | Unknown", "deposition_thermal_annealing_temperature": "25 | 25", "deposition_thermal_annealing_time": "Unknown | Unknown", "deposition_thermal_annealing_atmosphere": "Vacuum | Vacuum", "storage_atmosphere": "N2"}, "perovskite": {"single_crystal": false, "dimension_0D": false, "dimension_2D": false, "dimension_2D3D_mixture": false, "dimension_3D": true, "dimension_3D_with_2D_capping_layer": false, "dimension_list_of_layers": 3.0, "composition_perovskite_ABC3_structure": true, "composition_perovskite_inspired_structure": false, "composition_a_ions": "Cs; FA; MA", "composition_a_ions_coefficients": "0.08; 0.77; 0.15", "composition_b_ions": "Pb", "composition_b_ions_coefficients": "1", "composition_c_ions": "Br; I", "composition_c_ions_coefficients": "0.51; 2.49", "composition_none_stoichiometry_components_in_excess": "PbI2", "composition_short_form": "CsFAMAPbBrI", "composition_long_form": "Cs0.08FA0.77MA0.15PbBr0.51I2.49", "composition_assumption": "Solution composition", "composition_inorganic": false, "composition_leadfree": false, "additives_compounds": "Undoped", "thickness": "700", "band_gap": "1.6", "band_gap_graded": false, "band_gap_estimation_basis": "Literature", "storage_time_until_next_deposition_step": "2", "storage_atmosphere": "N2"}, "perovskite_deposition": {"number_of_deposition_steps": 0.0, "procedure": "Spin-coating", "aggregation_state_of_reactants": "Liquid", "synthesis_atmosphere": "N2", "solvents": "DMF; DMSO", "solvents_mixing_ratios": "4; 1", "solvents_supplier": "Sigma Aldrich; Sigma Aldrich", "solvents_purity": "99.8% Anhydrous; 99.9% Anhydrous; Unknown", "reaction_solutions_compounds": "CsI; FAI; MABr; PbBr2; PbI2", "reaction_solutions_compounds_supplier": "Dysole; Dyenamo; Dyenamo; TCL; TCL", "reaction_solutions_compounds_purity": "99.9%; 99.9% anhydrous; 99.9% anhydrous; 98%; 99.9%", "reaction_solutions_concentrations": "5 vol%; 1.24 M; 1.24 M; 1.24 M; 1.24 M", "reaction_solutions_volumes": "0.12", "reaction_solutions_age": "Unknown", "reaction_solutions_temperature": "25", "substrate_temperature": "25", "quenching_induced_crystallisation": true, "quenching_media": "Ethyl acetate", "quenching_media_volume": "500", "thermal_annealing_temperature": "100", "thermal_annealing_time": "60", "thermal_annealing_atmosphere": "N2", "solvent_annealing": false, "solvent_annealing_solvent_atmosphere": "Unknown", "solvent_annealing_time": "Unknown", "solvent_annealing_temperature": "Unknown"}, "htl": {"stack_sequence": "PEDOT:PSS", "additives_compounds": "Undoped", "deposition_procedure": "Spin-coating", "deposition_aggregation_state_of_reactants": "Liquid", "deposition_synthesis_atmosphere": "Ambient", "deposition_synthesis_atmosphere_pressure_total": "1 atm", "deposition_synthesis_atmosphere_pressure_partial": "1 atm", "deposition_solvents": "Unknown", "deposition_solvents_supplier": "Heraeus", "deposition_solvents_purity": "Unknown", "deposition_reaction_solutions_compounds": "PEDOT:PSS", "deposition_reaction_solutions_compounds_supplier": "Heraeus", "deposition_reaction_solutions_compounds_purity": "Unknown", "deposition_reaction_solutions_volumes": "0.2", "deposition_reaction_solutions_age": "Unknown", "deposition_reaction_solutions_temperature": "25", "deposition_substrate_temperature": "25", "deposition_thermal_annealing_temperature": "150", "deposition_thermal_annealing_time": "20", "deposition_thermal_annealing_atmosphere": "Ambient", "storage_time_until_next_deposition_step": "Unknown", "storage_atmosphere": "N2"}, "backcontact": {"stack_sequence": "Cu", "thickness_list": 100.0, "additives_compounds": "Undoped", "deposition_procedure": "Evaporation", "deposition_aggregation_state_of_reactants": "Gas", "deposition_synthesis_atmosphere": "Vacuum", "deposition_synthesis_atmosphere_pressure_total": "0.000001 mbar", "deposition_synthesis_atmosphere_pressure_partial": "0.000001 mbar", "deposition_solvents": "none", "deposition_solvents_supplier": "Unknown", "deposition_solvents_purity": "Unknown", "deposition_reaction_solutions_compounds": "Cu", "deposition_reaction_solutions_compounds_supplier": "Alfa Aesar", "deposition_reaction_solutions_compounds_purity": "99.99", "deposition_reaction_solutions_volumes": "Unknown", "deposition_reaction_solutions_age": "Unknown", "deposition_reaction_solutions_temperature": "Unknown", "deposition_substrate_temperature": "25", "deposition_thermal_annealing_temperature": "25", "deposition_thermal_annealing_time": "Unknown", "deposition_thermal_annealing_atmosphere": "N2", "storage_time_until_next_deposition_step": "Unknown", "storage_atmosphere": "N2"}, "add": {"lay_front": false, "lay_front_stack_sequence": "Unknown", "lay_front_deposition_procedure": "Unknown", "lay_front_deposition_aggregation_state_of_reactants": "Unknown", "lay_front_deposition_synthesis_atmosphere": "Unknown", "lay_front_deposition_solvents": "Unknown", "lay_front_deposition_solvents_supplier": "Unknown", "lay_front_deposition_solvents_purity": "Unknown", "lay_front_deposition_reaction_solutions_compounds_supplier": "Unknown", "lay_front_deposition_reaction_solutions_compounds_purity": "Unknown", "lay_front_deposition_reaction_solutions_volumes": "Unknown", "lay_front_deposition_reaction_solutions_age": "Unknown", "lay_front_deposition_reaction_solutions_temperature": "Unknown", "lay_front_deposition_substrate_temperature": "Unknown", "lay_front_deposition_thermal_annealing_temperature": "Unknown", "lay_front_deposition_thermal_annealing_time": "Unknown", "lay_front_deposition_thermal_annealing_atmosphere": "Unknown", "lay_front_storage_time_until_next_deposition_step": "Unknown", "lay_front_storage_atmosphere": "Unknown", "lay_back": false, "lay_back_stack_sequence": "Unknown", "lay_back_deposition_procedure": "Unknown", "lay_back_deposition_aggregation_state_of_reactants": "Unknown", "lay_back_deposition_synthesis_atmosphere": "Unknown", "lay_back_deposition_solvents": "Unknown", "lay_back_deposition_solvents_supplier": "Unknown", "lay_back_deposition_solvents_purity": "Unknown", "lay_back_deposition_reaction_solutions_compounds_supplier": "Unknown", "lay_back_deposition_reaction_solutions_compounds_purity": "Unknown", "lay_back_deposition_reaction_solutions_volumes": "Unknown", "lay_back_deposition_reaction_solutions_age": "Unknown", "lay_back_deposition_reaction_solutions_temperature": "Unknown", "lay_back_deposition_substrate_temperature": "Unknown", "lay_back_deposition_thermal_annealing_temperature": "Unknown", "lay_back_deposition_thermal_annealing_time": "Unknown", "lay_back_deposition_thermal_annealing_atmosphere": "Unknown", "lay_back_storage_time_until_next_deposition_step": "Unknown", "lay_back_storage_atmosphere": "Unknown"}, "encapsulation": {"Encapsulation": false, "stack_sequence": "Unknown", "edge_sealing_materials": "Unknown", "atmosphere_for_encapsulation": "Unknown"}, "jv": {"measured": true, "average_over_n_number_of_cells": 1, "certified_values": false, "storage_age_of_cell": "Unknown", "storage_atmosphere": "N2", "test_atmosphere": "N2", "test_temperature": 25.0, "light_source_type": "Solar simulator", "light_source_brand_name": "Newport model 91192", "light_source_simulator_class": "ABB", "light_intensity": 100.0, "light_spectra": "AM 1.5", "light_wavelength_range": "nan; nan", "light_illumination_direction": "Substrate", "light_masked_cell": true, "light_mask_area": 0.16, "scan_speed": 1000.0, "scan_delay_time": 20.0, "scan_integration_time": 20.0, "scan_voltage_step": 40.0, "reverse_scan_Voc": 0.737, "reverse_scan_Jsc": 14.846, "reverse_scan_FF": 0.726, "reverse_scan_PCE": 7.95, "reverse_scan_series_resistance": 5.68, "reverse_scan_shunt_resistance": 654.64, "forward_scan_Voc": 0.721, "forward_scan_Jsc": 14.3, "forward_scan_FF": 0.63, "forward_scan_PCE": 6.5, "forward_scan_series_resistance": 5.77, "forward_scan_shunt_resistance": 163.81, "default_Voc": 0.737, "default_Jsc": 14.846, "default_FF": 0.726, "default_PCE": 7.95, "default_Voc_scan_direction": "Reversed", "default_Jsc_scan_direction": "Reversed", "default_FF_scan_direction": "Reversed", "default_PCE_scan_direction": "Reversed", "hysteresis_index": 0.495737855}, "stabilised": {"performance_measured": false}, "eqe": {"measured": false}, "stability": {"measured": false, "average_over_n_number_of_cells": 1.0, "light_wavelength_range": "nan; nan", "light_cycling_times": "Unknown", "light_UV_filter": false, "potential_bias_range": "nan; nan", "temperature_range": "nan; nan", "temperature_cycling_times": "Unknown", "atmosphere": "Unknown", "relative_humidity_range": "nan; nan", "periodic_JV_measurements": false, "periodic_JV_measurements_time_between_jv": "Unknown", "PCE_burn_in_observed": false, "flexible_cell_number_of_bending_cycles": 0.0}, "outdoor": {"tested": false, "average_over_n_number_of_cells": 1.0, "location_coordinates": "nan; nan", "installation_number_of_solar_tracking_axis": 0.0, "time_start": "0000:00:00:00:00", "time_end": "0000:00:00:00:00", "potential_bias_range": "nan; nan", "temperature_range": "nan; nan", "periodic_JV_measurements": false, "PCE_burn_in_observed": false, "detaild_weather_data_available": false, "spectral_data_available": false, "irradiance_measured": false}}}

File: perovskite_solar_cell/perovskite_parser/database/42532.archive.json
{"data": {"m_def": "perovskite.schema.PerovskiteSolarCell", "ref": {"ID": 42532, "ID_temp": 24, "name_of_person_entering_the_data": "Katrin Hirselandt", "data_entered_by_author": true, "lead_author": "Katrin Hirselandt", "publication_date": "2022-07-09T00:00:00", "journal": "-", "part_of_initial_dataset": false, "original_filename_data_upload": "2022-09-07 _v5.xlsx", "internal_sample_id": "KH20_7b"}, "cell": {"stack_sequence": "SLG | ITO | PEDOT:PSS | Perovskite | C60 | BCP | Cu", "area_measured": 0.16, "number_of_cells_per_substrate": 6.0, "architecture": "pin", "flexible": false, "semitransparent": false, "semitransparent_wavelength_range": "nan; nan"}, "module": {"Module": false, "number_of_cells_in_module": 0.0, "JV_data_recalculated_per_cell": false}, "substrate": {"stack_sequence": "SLG | ITO", "area": 2.4, "supplier": "Automatic Research GmbH", "deposition_procedure": "Commercial | Commercial", "cleaning_procedure": "Mucasol >> Ultrasonic bath >> DI Water >> Ultrasonic bath >> Acetone >> Ultrasonic bath >> IPA >> Ultrasonic bath >> Ozone"}, "etl": {"stack_sequence": "C60 | BCP", "thickness": "23.0 | 8.0", "additives_compounds": "Undoped | Undoped", "additives_concentrations": "nan | nan", "deposition_procedure": "Evaporation | Evaporation", "deposition_aggregation_state_of_reactants": "Gas | Gas", "deposition_synthesis_atmosphere": "Vacuum | Vacuum", "deposition_synthesis_atmosphere_pressure_total": "0.000001 mbar | 0.000001 mbar", "deposition_synthesis_atmosphere_pressure_partial": "0.000001 mbar | 0.000001 mbar", "deposition_synthesis_atmosphere_relative_humidity": "nan | nan", "deposition_solvents": "none | none", "deposition_solvents_mixing_ratios": "1 | 1", "deposition_solvents_supplier": "Unknown", "deposition_solvents_purity": "Unknown", "deposition_reaction_solutions_compounds": "C60 | BCP", "deposition_reaction_solutions_compounds_supplier": "Sigma Aldrich | Sigma Aldrich", "deposition_reaction_solutions_compounds_purity": "Unknown | Unknown", "deposition_reaction_solutions_concentrations": "nan | nan", "deposition_reaction_solutions_volumes": "Unknown | Unknown", "deposition_reaction_solutions_age": "Unknown | Unknown", "deposition_reaction_solutions_temperature": "390 | 140", "deposition_substrate_temperature": "Unknown | Unknown", "deposition_thermal_annealing_temperature": "25 | 25", "deposition_thermal_annealing_time": "Unknown | Unknown", "deposition_thermal_annealing_atmosphere": "Vacuum | Vacuum", "storage_atmosphere": "N2"}, "perovskite": {"single_crystal": false, "dimension_0D": false, "dimension_2D": false, "dimension_2D3D_mixture": false, "dimension_3D": true, "dimension_3D_with_2D_capping_layer": false, "dimension_list_of_layers": 3.0, "composition_perovskite_ABC3_structure": true, "composition_perovskite_inspired_structure": false, "composition_a_ions": "Cs; FA; MA", "composition_a_ions_coefficients": "0.08; 0.77; 0.15", "composition_b_ions": "Pb", "composition_b_ions_coefficients": "1", "composition_c_ions": "Br; I", "composition_c_ions_coefficients": "0.51; 2.49", "composition_none_stoichiometry_components_in_excess": "PbI2", "composition_short_form": "CsFAMAPbBrI", "composition_long_form": "Cs0.08FA0.77MA0.15PbBr0.51I2.49", "composition_assumption": "Solution composition", "composition_inorganic": false, "composition_leadfree": false, "additives_compounds": "Undoped", "thickness": "700", "band_gap": "1.6", "band_gap_graded": false, "band_gap_estimation_basis": "Literature", "storage_time_until_next_deposition_step": "2", "storage_atmosphere": "N2"}, "perovskite_deposition": {"number_of_deposition_steps": 0.0, "procedure": "Spin-coating", "aggregation_state_of_reactants": "Liquid", "synthesis_atmosphere": "N2", "solvents": "DMF; DMSO", "solvents_mixing_ratios": "4; 1", "solvents_supplier": "Sigma Aldrich; Sigma Aldrich", "solvents_purity": "99.8% Anhydrous; 99.9% Anhydrous; Unknown", "reaction_solutions_compounds": "CsI; FAI; MABr; PbBr2; PbI2", "reaction_solutions_compounds_supplier": "Dysole; Dyenamo; Dyenamo; TCL; TCL", "reaction_solutions_compounds_purity": "99.9%; 99.9% anhydrous; 99.9% anhydrous; 98%; 99.9%", "reaction_solutions_concentrations": "5 vol%; 1.24 M; 1.24 M; 1.24 M; 1.24 M", "reaction_solutions_volumes": "0.12", "reaction_solutions_age": "Unknown", "reaction_solutions_temperature": "25", "substrate_temperature": "25", "quenching_induced_crystallisation": true, "quenching_media": "Ethyl acetate", "quenching_media_volume": "500", "thermal_annealing_temperature": "100", "thermal_annealing_time": "60", "thermal_annealing_atmosphere": "N2", "solvent_annealing": false, "solvent_annealing_solvent_atmosphere": "Unknown", "solvent_annealing_time": "Unknown", "solvent_annealing_temperature": "Unknown"}, "htl": {"stack_sequence": "PEDOT:PSS", "additives_compounds": "Undoped", "deposition_procedure": "Spin-coating", "deposition_aggregation_state_of_reactants": "Liquid", "deposition_synthesis_atmosphere": "Ambient", "deposition_synthesis_atmosphere_pressure_total": "1 atm", "deposition_synthesis_atmosphere_pressure_partial": "1 atm", "deposition_solvents": "Unknown", "deposition_solvents_supplier": "Heraeus", "deposition_solvents_purity": "Unknown", "deposition_reaction_solutions_compounds": "PEDOT:PSS", "deposition_reaction_solutions_compounds_supplier": "Heraeus", "deposition_reaction_solutions_compounds_purity": "Unknown", "deposition_reaction_solutions_volumes": "0.2", "deposition_reaction_solutions_age": "Unknown", "deposition_reaction_solutions_temperature": "25", "deposition_substrate_temperature": "25", "deposition_thermal_annealing_temperature": "150", "deposition_thermal_annealing_time": "20", "deposition_thermal_annealing_atmosphere": "Ambient", "storage_time_until_next_deposition_step": "Unknown", "storage_atmosphere": "N2"}, "backcontact": {"stack_sequence": "Cu", "thickness_list": 100.0, "additives_compounds": "Undoped", "deposition_procedure": "Evaporation", "deposition_aggregation_state_of_reactants": "Gas", "deposition_synthesis_atmosphere": "Vacuum", "deposition_synthesis_atmosphere_pressure_total": "0.000001 mbar", "deposition_synthesis_atmosphere_pressure_partial": "0.000001 mbar", "deposition_solvents": "none", "deposition_solvents_supplier": "Unknown", "deposition_solvents_purity": "Unknown", "deposition_reaction_solutions_compounds": "Cu", "deposition_reaction_solutions_compounds_supplier": "Alfa Aesar", "deposition_reaction_solutions_compounds_purity": "99.99", "deposition_reaction_solutions_volumes": "Unknown", "deposition_reaction_solutions_age": "Unknown", "deposition_reaction_solutions_temperature": "Unknown", "deposition_substrate_temperature": "25", "deposition_thermal_annealing_temperature": "25", "deposition_thermal_annealing_time": "Unknown", "deposition_thermal_annealing_atmosphere": "N2", "storage_time_until_next_deposition_step": "Unknown", "storage_atmosphere": "N2"}, "add": {"lay_front": false, "lay_front_stack_sequence": "Unknown", "lay_front_deposition_procedure": "Unknown", "lay_front_deposition_aggregation_state_of_reactants": "Unknown", "lay_front_deposition_synthesis_atmosphere": "Unknown", "lay_front_deposition_solvents": "Unknown", "lay_front_deposition_solvents_supplier": "Unknown", "lay_front_deposition_solvents_purity": "Unknown", "lay_front_deposition_reaction_solutions_compounds_supplier": "Unknown", "lay_front_deposition_reaction_solutions_compounds_purity": "Unknown", "lay_front_deposition_reaction_solutions_volumes": "Unknown", "lay_front_deposition_reaction_solutions_age": "Unknown", "lay_front_deposition_reaction_solutions_temperature": "Unknown", "lay_front_deposition_substrate_temperature": "Unknown", "lay_front_deposition_thermal_annealing_temperature": "Unknown", "lay_front_deposition_thermal_annealing_time": "Unknown", "lay_front_deposition_thermal_annealing_atmosphere": "Unknown", "lay_front_storage_time_until_next_deposition_step": "Unknown", "lay_front_storage_atmosphere": "Unknown", "lay_back": false, "lay_back_stack_sequence": "Unknown", "lay_back_deposition_procedure": "Unknown", "lay_back_deposition_aggregation_state_of_reactants": "Unknown", "lay_back_deposition_synthesis_atmosphere": "Unknown", "lay_back_deposition_solvents": "Unknown", "lay_back_deposition_solvents_supplier": "Unknown", "lay_back_deposition_solvents_purity": "Unknown", "lay_back_deposition_reaction_solutions_compounds_supplier": "Unknown", "lay_back_deposition_reaction_solutions_compounds_purity": "Unknown", "lay_back_deposition_reaction_solutions_volumes": "Unknown", "lay_back_deposition_reaction_solutions_age": "Unknown", "lay_back_deposition_reaction_solutions_temperature": "Unknown", "lay_back_deposition_substrate_temperature": "Unknown", "lay_back_deposition_thermal_annealing_temperature": "Unknown", "lay_back_deposition_thermal_annealing_time": "Unknown", "lay_back_deposition_thermal_annealing_atmosphere": "Unknown", "lay_back_storage_time_until_next_deposition_step": "Unknown", "lay_back_storage_atmosphere": "Unknown"}, "encapsulation": {"Encapsulation": false, "stack_sequence": "Unknown", "edge_sealing_materials": "Unknown", "atmosphere_for_encapsulation": "Unknown"}, "jv": {"measured": true, "average_over_n_number_of_cells": 1, "certified_values": false, "storage_age_of_cell": "Unknown", "storage_atmosphere": "N2", "test_atmosphere": "N2", "test_temperature": 25.0, "light_source_type": "Solar simulator", "light_source_brand_name": "Newport model 91192", "light_source_simulator_class": "ABB", "light_intensity": 100.0, "light_spectra": "AM 1.5", "light_wavelength_range": "nan; nan", "light_illumination_direction": "Substrate", "light_masked_cell": true, "light_mask_area": 0.16, "scan_speed": 1000.0, "scan_delay_time": 20.0, "scan_integration_time": 20.0, "scan_voltage_step": 40.0, "reverse_scan_Voc": 0.802, "reverse_scan_Jsc": 14.135, "reverse_scan_FF": 0.775, "reverse_scan_PCE": 8.78, "reverse_scan_series_resistance": 2.92, "reverse_scan_shunt_resistance": 1016780000.0, "forward_scan_Voc": 0.803, "forward_scan_Jsc": 13.524, "forward_scan_FF": 0.673, "forward_scan_PCE": 7.31, "forward_scan_series_resistance": 3.14, "forward_scan_shunt_resistance": 302.99, "default_Voc": 0.802, "default_Jsc": 14.135, "default_FF": 0.775, "default_PCE": 8.78, "default_Voc_scan_direction": "Reversed", "default_Jsc_scan_direction": "Reversed", "default_FF_scan_direction": "Reversed", "default_PCE_scan_direction": "Reversed", "hysteresis_index": 0.447423452}, "stabilised": {"performance_measured": false}, "eqe": {"measured": false}, "stability": {"measured": false, "average_over_n_number_of_cells": 1.0, "light_wavelength_range": "nan; nan", "light_cycling_times": "Unknown", "light_UV_filter": false, "potential_bias_range": "nan; nan", "temperature_range": "nan; nan", "temperature_cycling_times": "Unknown", "atmosphere": "Unknown", "relative_humidity_range": "nan; nan", "periodic_JV_measurements": false, "periodic_JV_measurements_time_between_jv": "Unknown", "PCE_burn_in_observed": false, "flexible_cell_number_of_bending_cycles": 0.0}, "outdoor": {"tested": false, "average_over_n_number_of_cells": 1.0, "location_coordinates": "nan; nan", "installation_number_of_solar_tracking_axis": 0.0, "time_start": "0000:00:00:00:00", "time_end": "0000:00:00:00:00", "potential_bias_range": "nan; nan", "temperature_range": "nan; nan", "periodic_JV_measurements": false, "PCE_burn_in_observed": false, "detaild_weather_data_available": false, "spectral_data_available": false, "irradiance_measured": false}}}

File: perovskite_solar_cell/perovskite_parser/database/42533.archive.json
{"data": {"m_def": "perovskite.schema.PerovskiteSolarCell", "ref": {"ID": 42533, "ID_temp": 25, "name_of_person_entering_the_data": "Katrin Hirselandt", "data_entered_by_author": true, "lead_author": "Katrin Hirselandt", "publication_date": "2022-07-09T00:00:00", "journal": "-", "part_of_initial_dataset": false, "original_filename_data_upload": "2022-09-07 _v5.xlsx", "internal_sample_id": "KH20_7c"}, "cell": {"stack_sequence": "SLG | ITO | PEDOT:PSS | Perovskite | C60 | BCP | Cu", "area_measured": 0.16, "number_of_cells_per_substrate": 6.0, "architecture": "pin", "flexible": false, "semitransparent": false, "semitransparent_wavelength_range": "nan; nan"}, "module": {"Module": false, "number_of_cells_in_module": 0.0, "JV_data_recalculated_per_cell": false}, "substrate": {"stack_sequence": "SLG | ITO", "area": 2.4, "supplier": "Automatic Research GmbH", "deposition_procedure": "Commercial | Commercial", "cleaning_procedure": "Mucasol >> Ultrasonic bath >> DI Water >> Ultrasonic bath >> Acetone >> Ultrasonic bath >> IPA >> Ultrasonic bath >> Ozone"}, "etl": {"stack_sequence": "C60 | BCP", "thickness": "23.0 | 8.0", "additives_compounds": "Undoped | Undoped", "additives_concentrations": "nan | nan", "deposition_procedure": "Evaporation | Evaporation", "deposition_aggregation_state_of_reactants": "Gas | Gas", "deposition_synthesis_atmosphere": "Vacuum | Vacuum", "deposition_synthesis_atmosphere_pressure_total": "0.000001 mbar | 0.000001 mbar", "deposition_synthesis_atmosphere_pressure_partial": "0.000001 mbar | 0.000001 mbar", "deposition_synthesis_atmosphere_relative_humidity": "nan | nan", "deposition_solvents": "none | none", "deposition_solvents_mixing_ratios": "1 | 1", "deposition_solvents_supplier": "Unknown", "deposition_solvents_purity": "Unknown", "deposition_reaction_solutions_compounds": "C60 | BCP", "deposition_reaction_solutions_compounds_supplier": "Sigma Aldrich | Sigma Aldrich", "deposition_reaction_solutions_compounds_purity": "Unknown | Unknown", "deposition_reaction_solutions_concentrations": "nan | nan", "deposition_reaction_solutions_volumes": "Unknown | Unknown", "deposition_reaction_solutions_age": "Unknown | Unknown", "deposition_reaction_solutions_temperature": "390 | 140", "deposition_substrate_temperature": "Unknown | Unknown", "deposition_thermal_annealing_temperature": "25 | 25", "deposition_thermal_annealing_time": "Unknown | Unknown", "deposition_thermal_annealing_atmosphere": "Vacuum | Vacuum", "storage_atmosphere": "N2"}, "perovskite": {"single_crystal": false, "dimension_0D": false, "dimension_2D": false, "dimension_2D3D_mixture": false, "dimension_3D": true, "dimension_3D_with_2D_capping_layer": false, "dimension_list_of_layers": 3.0, "composition_perovskite_ABC3_structure": true, "composition_perovskite_inspired_structure": false, "composition_a_ions": "Cs; FA; MA", "composition_a_ions_coefficients": "0.08; 0.77; 0.15", "composition_b_ions": "Pb", "composition_b_ions_coefficients": "1", "composition_c_ions": "Br; I", "composition_c_ions_coefficients": "0.51; 2.49", "composition_none_stoichiometry_components_in_excess": "PbI2", "composition_short_form": "CsFAMAPbBrI", "composition_long_form": "Cs0.08FA0.77MA0.15PbBr0.51I2.49", "composition_assumption": "Solution composition", "composition_inorganic": false, "composition_leadfree": false, "additives_compounds": "Undoped", "thickness": "700", "band_gap": "1.6", "band_gap_graded": false, "band_gap_estimation_basis": "Literature", "storage_time_until_next_deposition_step": "2", "storage_atmosphere": "N2"}, "perovskite_deposition": {"number_of_deposition_steps": 0.0, "procedure": "Spin-coating", "aggregation_state_of_reactants": "Liquid", "synthesis_atmosphere": "N2", "solvents": "DMF; DMSO", "solvents_mixing_ratios": "4; 1", "solvents_supplier": "Sigma Aldrich; Sigma Aldrich", "solvents_purity": "99.8% Anhydrous; 99.9% Anhydrous; Unknown", "reaction_solutions_compounds": "CsI; FAI; MABr; PbBr2; PbI2", "reaction_solutions_compounds_supplier": "Dysole; Dyenamo; Dyenamo; TCL; TCL", "reaction_solutions_compounds_purity": "99.9%; 99.9% anhydrous; 99.9% anhydrous; 98%; 99.9%", "reaction_solutions_concentrations": "5 vol%; 1.24 M; 1.24 M; 1.24 M; 1.24 M", "reaction_solutions_volumes": "0.12", "reaction_solutions_age": "Unknown", "reaction_solutions_temperature": "25", "substrate_temperature": "25", "quenching_induced_crystallisation": true, "quenching_media": "Ethyl acetate", "quenching_media_volume": "500", "thermal_annealing_temperature": "100", "thermal_annealing_time": "60", "thermal_annealing_atmosphere": "N2", "solvent_annealing": false, "solvent_annealing_solvent_atmosphere": "Unknown", "solvent_annealing_time": "Unknown", "solvent_annealing_temperature": "Unknown"}, "htl": {"stack_sequence": "PEDOT:PSS", "additives_compounds": "Undoped", "deposition_procedure": "Spin-coating", "deposition_aggregation_state_of_reactants": "Liquid", "deposition_synthesis_atmosphere": "Ambient", "deposition_synthesis_atmosphere_pressure_total": "1 atm", "deposition_synthesis_atmosphere_pressure_partial": "1 atm", "deposition_solvents": "Unknown", "deposition_solvents_supplier": "Heraeus", "deposition_solvents_purity": "Unknown", "deposition_reaction_solutions_compounds": "PEDOT:PSS", "deposition_reaction_solutions_compounds_supplier": "Heraeus", "deposition_reaction_solutions_compounds_purity": "Unknown", "deposition_reaction_solutions_volumes": "0.2", "deposition_reaction_solutions_age": "Unknown", "deposition_reaction_solutions_temperature": "25", "deposition_substrate_temperature": "25", "deposition_thermal_annealing_temperature": "150", "deposition_thermal_annealing_time": "20", "deposition_thermal_annealing_atmosphere": "Ambient", "storage_time_until_next_deposition_step": "Unknown", "storage_atmosphere": "N2"}, "backcontact": {"stack_sequence": "Cu", "thickness_list": 100.0, "additives_compounds": "Undoped", "deposition_procedure": "Evaporation", "deposition_aggregation_state_of_reactants": "Gas", "deposition_synthesis_atmosphere": "Vacuum", "deposition_synthesis_atmosphere_pressure_total": "0.000001 mbar", "deposition_synthesis_atmosphere_pressure_partial": "0.000001 mbar", "deposition_solvents": "none", "deposition_solvents_supplier": "Unknown", "deposition_solvents_purity": "Unknown", "deposition_reaction_solutions_compounds": "Cu", "deposition_reaction_solutions_compounds_supplier": "Alfa Aesar", "deposition_reaction_solutions_compounds_purity": "99.99", "deposition_reaction_solutions_volumes": "Unknown", "deposition_reaction_solutions_age": "Unknown", "deposition_reaction_solutions_temperature": "Unknown", "deposition_substrate_temperature": "25", "deposition_thermal_annealing_temperature": "25", "deposition_thermal_annealing_time": "Unknown", "deposition_thermal_annealing_atmosphere": "N2", "storage_time_until_next_deposition_step": "Unknown", "storage_atmosphere": "N2"}, "add": {"lay_front": false, "lay_front_stack_sequence": "Unknown", "lay_front_deposition_procedure": "Unknown", "lay_front_deposition_aggregation_state_of_reactants": "Unknown", "lay_front_deposition_synthesis_atmosphere": "Unknown", "lay_front_deposition_solvents": "Unknown", "lay_front_deposition_solvents_supplier": "Unknown", "lay_front_deposition_solvents_purity": "Unknown", "lay_front_deposition_reaction_solutions_compounds_supplier": "Unknown", "lay_front_deposition_reaction_solutions_compounds_purity": "Unknown", "lay_front_deposition_reaction_solutions_volumes": "Unknown", "lay_front_deposition_reaction_solutions_age": "Unknown", "lay_front_deposition_reaction_solutions_temperature": "Unknown", "lay_front_deposition_substrate_temperature": "Unknown", "lay_front_deposition_thermal_annealing_temperature": "Unknown", "lay_front_deposition_thermal_annealing_time": "Unknown", "lay_front_deposition_thermal_annealing_atmosphere": "Unknown", "lay_front_storage_time_until_next_deposition_step": "Unknown", "lay_front_storage_atmosphere": "Unknown", "lay_back": false, "lay_back_stack_sequence": "Unknown", "lay_back_deposition_procedure": "Unknown", "lay_back_deposition_aggregation_state_of_reactants": "Unknown", "lay_back_deposition_synthesis_atmosphere": "Unknown", "lay_back_deposition_solvents": "Unknown", "lay_back_deposition_solvents_supplier": "Unknown", "lay_back_deposition_solvents_purity": "Unknown", "lay_back_deposition_reaction_solutions_compounds_supplier": "Unknown", "lay_back_deposition_reaction_solutions_compounds_purity": "Unknown", "lay_back_deposition_reaction_solutions_volumes": "Unknown", "lay_back_deposition_reaction_solutions_age": "Unknown", "lay_back_deposition_reaction_solutions_temperature": "Unknown", "lay_back_deposition_substrate_temperature": "Unknown", "lay_back_deposition_thermal_annealing_temperature": "Unknown", "lay_back_deposition_thermal_annealing_time": "Unknown", "lay_back_deposition_thermal_annealing_atmosphere": "Unknown", "lay_back_storage_time_until_next_deposition_step": "Unknown", "lay_back_storage_atmosphere": "Unknown"}, "encapsulation": {"Encapsulation": false, "stack_sequence": "Unknown", "edge_sealing_materials": "Unknown", "atmosphere_for_encapsulation": "Unknown"}, "jv": {"measured": true, "average_over_n_number_of_cells": 1, "certified_values": false, "storage_age_of_cell": "Unknown", "storage_atmosphere": "N2", "test_atmosphere": "N2", "test_temperature": 25.0, "light_source_type": "Solar simulator", "light_source_brand_name": "Newport model 91192", "light_source_simulator_class": "ABB", "light_intensity": 100.0, "light_spectra": "AM 1.5", "light_wavelength_range": "nan; nan", "light_illumination_direction": "Substrate", "light_masked_cell": true, "light_mask_area": 0.16, "scan_speed": 1000.0, "scan_delay_time": 20.0, "scan_integration_time": 20.0, "scan_voltage_step": 40.0, "reverse_scan_Voc": 0.732, "reverse_scan_Jsc": 14.978, "reverse_scan_FF": 0.453, "reverse_scan_PCE": 4.96, "reverse_scan_series_resistance": 12.79, "reverse_scan_shunt_resistance": 330.95, "forward_scan_Voc": 0.716, "forward_scan_Jsc": 14.252, "forward_scan_FF": 0.441, "forward_scan_PCE": 4.5, "forward_scan_series_resistance": 11.38, "forward_scan_shunt_resistance": 203.58, "default_Voc": 0.732, "default_Jsc": 14.978, "default_FF": 0.453, "default_PCE": 4.96, "default_Voc_scan_direction": "Reversed", "default_Jsc_scan_direction": "Reversed", "default_FF_scan_direction": "Reversed", "default_PCE_scan_direction": "Reversed", "hysteresis_index": 0.216479645}, "stabilised": {"performance_measured": false}, "eqe": {"measured": false}, "stability": {"measured": false, "average_over_n_number_of_cells": 1.0, "light_wavelength_range": "nan; nan", "light_cycling_times": "Unknown", "light_UV_filter": false, "potential_bias_range": "nan; nan", "temperature_range": "nan; nan", "temperature_cycling_times": "Unknown", "atmosphere": "Unknown", "relative_humidity_range": "nan; nan", "periodic_JV_measurements": false, "periodic_JV_measurements_time_between_jv": "Unknown", "PCE_burn_in_observed": false, "flexible_cell_number_of_bending_cycles": 0.0}, "outdoor": {"tested": false, "average_over_n_number_of_cells": 1.0, "location_coordinates": "nan; nan", "installation_number_of_solar_tracking_axis": 0.0, "time_start": "0000:00:00:00:00", "time_end": "0000:00:00:00:00", "potential_bias_range": "nan; nan", "temperature_range": "nan; nan", "periodic_JV_measurements": false, "PCE_burn_in_observed": false, "detaild_weather_data_available": false, "spectral_data_available": false, "irradiance_measured": false}}}
