Repository: FAIRmat-NFDI/nomad-perovskite-solar-cells-database

# NOMAD Perovskite Solar Cells Database
  [<img src="docs/assets/nomad_plugin_logo.png" width="200">](https://nomad-lab.eu/prod/v1/staging/docs/plugins/plugins.html)

  [<img width="280" alt="image" src="docs/assets/perovskite_database_project.png">](https://www.perovskitedatabase.com/)

## Introduction
Welcome to the NOMAD plugin for the Perovskite Solar Cell Database.
This project aims to provide a FAIR and open-access interface for the perovskite solar cells database in NOMAD
and related data sources.
Additionally, it has data models and schemas for defining ions and halide hybrid-perovskite compositions.

File: perovskite_solar_cell_database/data_tools/archive_entries/42481.archive.json
{"data": {"m_def": "perovskite_solar_cell_database.schema.PerovskiteSolarCell", "ref": {"ID": 42481, "ID_temp": 21, "name_of_person_entering_the_data": "Timothy Siegler", "data_entered_by_author": true, "DOI_number": "10.1021/acsaem.9b01298", "lead_author": "Siegler et. al.", "publication_date": "2019-12-07T00:00:00", "journal": "-", "part_of_initial_dataset": false, "original_filename_data_upload": "2022-04-05 _v1.xlsx", "internal_sample_id": "1AG2_2"}, "cell": {"stack_sequence": "SLG | FTO | TiO2-c | TiO2-mp | Perovskite | Spiro-MeOTAD | Au", "area_total": 18.25, "area_measured": 0.064, "number_of_cells_per_substrate": 4.0, "architecture": "nip", "flexible": false, "semitransparent": false, "semitransparent_wavelength_range": "nan; nan"}, "module": {"Module": false, "number_of_cells_in_module": 0.0, "area_total": 0.25, "JV_data_recalculated_per_cell": false}, "substrate": {"stack_sequence": "SLG | FTO", "thickness": "1.5 | 0.1", "area": 6.45, "supplier": "Hartford Glass Co.", "brand_name": "TEC15", "deposition_procedure": "Commercial | Commercial", "etching_procedure": "Zn-powder; HCl >> Mecanical scrubbing", "cleaning_procedure": "Helmanex >> Ultrasonic bath >> IPA >> Ultrasonic bath >> Acetone >> UV-Ozone"}, "etl": {"stack_sequence": "TiO2-c | TiO2-mp", "thickness": "50.0 | 250.0", "additives_compounds": "TiCl4", "additives_concentrations": "nan | nan >> nan", "deposition_procedure": "Spin-coating | Spin-coating >> Hydrothermal", "deposition_aggregation_state_of_reactants": "Liquid | Liquid >> Liquid", "deposition_synthesis_atmosphere": "Air | Air >> Air", "deposition_synthesis_atmosphere_pressure_total": "1 atm | 1 atm >> 1 atm", "deposition_synthesis_atmosphere_pressure_partial": "1 atm | 1 atm >> 1 atm", "deposition_synthesis_atmosphere_relative_humidity": "50 | 50 >> 50", "deposition_solvents": "1-Butanol; IPA | Etanol >> Water", "deposition_solvents_mixing_ratios": "1 | 1 | 1", "deposition_solvents_supplier": "Sigma Aldrich; Sigma Aldrich >> Unknown", "deposition_solvents_purity": "99.8% | 200 proof", "deposition_reaction_solutions_compounds": "Titanium diisopropoxide bis(acetylacetonate) | TiO2 paste", "deposition_reaction_solutions_compounds_supplier": "Sigma Aldrich | Greatcell", "deposition_reaction_solutions_compounds_purity": "75 vol% in IPA | Unknown >> DI", "deposition_reaction_solutions_concentrations": "7.25 vol% | 100 mg/ml >> 0.020 mM", "deposition_reaction_solutions_volumes": "1.0 | 1.0 >> 10.0", "deposition_reaction_solutions_age": "0.5 | 0.5 >> 0.5", "deposition_reaction_solutions_temperature": "25 | 25 >> 10", "deposition_substrate_temperature": "125 | 125; 550 >> 90", "deposition_thermal_annealing_temperature": "125 | 125; 550 >> 500", "deposition_thermal_annealing_time": "10.0 | 10.0; 60.0 >> 60.0", "deposition_thermal_annealing_atmosphere": "Air | Air >> Air", "storage_time_until_next_deposition_step": 100.0, "storage_atmosphere": "Dry air"}, "perovskite": {"single_crystal": false, "dimension_0D": false, "dimension_2D": false, "dimension_2D3D_mixture": false, "dimension_3D": true, "dimension_3D_with_2D_capping_layer": false, "dimension_list_of_layers": 3.0, "composition_perovskite_ABC3_structure": true, "composition_perovskite_inspired_structure": false, "composition_a_ions": "MA", "composition_a_ions_coefficients": "1", "composition_b_ions": "Ag; Pb", "composition_b_ions_coefficients": "0.01; 0.99", "composition_c_ions": "Br", "composition_c_ions_coefficients": "3", "composition_none_stoichiometry_components_in_excess": "Stoichiometric", "composition_short_form": "MAAgPbBr", "composition_long_form": "MAAg0.01Pb0.99Br3", "composition_assumption": "Solution composition", "composition_inorganic": false, "composition_leadfree": false, "additives_compounds": "Undoped", "thickness": "400", "band_gap": "2.3", "band_gap_graded": false, "band_gap_estimation_basis": "Absorption", "pl_max": 535.0, "storage_time_until_next_deposition_step": "Unknown", "storage_atmosphere": "Dry air"}, "perovskite_deposition": {"number_of_deposition_steps": 0.0, "procedure": "Spin-coating", "aggregation_state_of_reactants": "Liquid", "synthesis_atmosphere": "N2", "synthesis_atmosphere_pressure_total": "1.01 atm", "synthesis_atmosphere_pressure_partial": "1.01 atm", "solvents": "DMF; DMSO", "solvents_mixing_ratios": "4; 1", "solvents_supplier": "Sigma Aldrich; Sigma Aldrich", "solvents_purity": "Pro analysis; Pro analysis", "reaction_solutions_compounds": "AgBr; MABr; PbBr", "reaction_solutions_compounds_supplier": "Dyesol; Alfa Aesar; Alfa Aesar", "reaction_solutions_compounds_purity": "Unknown; 99.999%; 99.998%", "reaction_solutions_concentrations": "0.014 M; 1.4 M; 1.4 M", "reaction_solutions_volumes": "0.05", "reaction_solutions_age": "8", "reaction_solutions_temperature": "25", "substrate_temperature": "25", "quenching_induced_crystallisation": true, "quenching_media": "Chlorobenzene", "quenching_media_volume": "100", "quenching_media_additives_compounds": "Undoped", "thermal_annealing_temperature": "100", "thermal_annealing_time": "60", "thermal_annealing_atmosphere": "N2", "thermal_annealing_pressure": "1.01 atm", "solvent_annealing": false, "solvent_annealing_timing": "Under", "solvent_annealing_solvent_atmosphere": "Unknown", "solvent_annealing_time": "Unknown", "solvent_annealing_temperature": "Unknown"}, "htl": {"stack_sequence": "Spiro-MeOTAD", "thickness_list": 200.0, "additives_compounds": "Li-TFSI; TBP", "additives_concentrations": "14.2 mM; 8 vol%", "deposition_procedure": "Spin-coating", "deposition_aggregation_state_of_reactants": "Liquid", "deposition_synthesis_atmosphere": "N2", "deposition_synthesis_atmosphere_pressure_total": "1.01 atm", "deposition_synthesis_atmosphere_pressure_partial": "1.01 atm", "deposition_solvents": "Chlorobenzene", "deposition_solvents_supplier": "Sigma Aldrich", "deposition_solvents_purity": "0.998", "deposition_reaction_solutions_compounds": "Li-TFSI; Spiro-MeOTAD; TBP", "deposition_reaction_solutions_compounds_supplier": "Sigma Aldrich; Merck; Sigma Aldrich", "deposition_reaction_solutions_compounds_purity": "99.95%; Unknown; 96%", "deposition_reaction_solutions_concentrations": "14.2 mM; 72 mg/ml; 8 vol%", "deposition_reaction_solutions_volumes": "0.05", "deposition_reaction_solutions_age": "Unknown", "deposition_reaction_solutions_temperature": "25", "deposition_substrate_temperature": "25", "deposition_thermal_annealing_temperature": "25", "deposition_thermal_annealing_time": "Unknown", "deposition_thermal_annealing_atmosphere": "N2", "storage_time_until_next_deposition_step": "18", "storage_atmosphere": "Dry air"}, "backcontact": {"stack_sequence": "Au", "thickness_list": 60.0, "additives_compounds": "Undoped", "deposition_procedure": "Evaporation", "deposition_aggregation_state_of_reactants": "Gas", "deposition_synthesis_atmosphere": "Vacuum", "deposition_synthesis_atmosphere_pressure_total": "0.00005 Torr", "deposition_synthesis_atmosphere_pressure_partial": "0.00005 Torr", "deposition_solvents": "none", "deposition_solvents_supplier": "Unknown", "deposition_solvents_purity": "Unknown", "deposition_reaction_solutions_compounds": "Au", "deposition_reaction_solutions_compounds_supplier": "Sigma Aldrich", "deposition_reaction_solutions_compounds_purity": "99.99", "deposition_reaction_solutions_volumes": "Unknown", "deposition_reaction_solutions_age": "Unknown", "deposition_reaction_solutions_temperature": "Unknown", "deposition_substrate_temperature": "25", "deposition_thermal_annealing_temperature": "25", "deposition_thermal_annealing_time": "Unknown", "deposition_thermal_annealing_atmosphere": "Air", "storage_time_until_next_deposition_step": "Unknown", "storage_atmosphere": "Air", "storage_relative_humidity": 50.0}, "add": {"lay_front": false, "lay_front_function": "A.R.C.", "lay_front_stack_sequence": "MgF2", "lay_front_thickness_list": 80.0, "lay_front_deposition_procedure": "Unknown", "lay_front_deposition_aggregation_state_of_reactants": "Unknown", "lay_front_deposition_synthesis_atmosphere": "Unknown", "lay_front_deposition_solvents": "Unknown", "lay_front_deposition_solvents_supplier": "Unknown", "lay_front_deposition_solvents_purity": "Unknown", "lay_front_deposition_reaction_solutions_compounds_supplier": "Unknown", "lay_front_deposition_reaction_solutions_compounds_purity": "Unknown", "lay_front_deposition_reaction_solutions_volumes": "Unknown", "lay_front_deposition_reaction_solutions_age": "Unknown", "lay_front_deposition_reaction_solutions_temperature": "Unknown", "lay_front_deposition_substrate_temperature": "Unknown", "lay_front_deposition_thermal_annealing_temperature": "Unknown", "lay_front_deposition_thermal_annealing_time": "Unknown", "lay_front_deposition_thermal_annealing_atmosphere": "Unknown", "lay_front_storage_time_until_next_deposition_step": "Unknown", "lay_front_storage_atmosphere": "Unknown", "lay_back": false, "lay_back_stack_sequence": "Unknown", "lay_back_deposition_procedure": "Unknown", "lay_back_deposition_aggregation_state_of_reactants": "Unknown", "lay_back_deposition_synthesis_atmosphere": "Unknown", "lay_back_deposition_solvents": "Unknown", "lay_back_deposition_solvents_supplier": "Unknown", "lay_back_deposition_solvents_purity": "Unknown", "lay_back_deposition_reaction_solutions_compounds_supplier": "Unknown", "lay_back_deposition_reaction_solutions_compounds_purity": "Unknown", "lay_back_deposition_reaction_solutions_volumes": "Unknown", "lay_back_deposition_reaction_solutions_age": "Unknown", "lay_back_deposition_reaction_solutions_temperature": "Unknown", "lay_back_deposition_substrate_temperature": "Unknown", "lay_back_deposition_thermal_annealing_temperature": "Unknown", "lay_back_deposition_thermal_annealing_time": "Unknown", "lay_back_deposition_thermal_annealing_atmosphere": "Unknown", "lay_back_storage_time_until_next_deposition_step": "Unknown", "lay_back_storage_atmosphere": "Unknown"}, "encapsulation": {"Encapsulation": false, "stack_sequence": "Cover glass-QDs", "edge_sealing_materials": "UV-curable epoxy", "atmosphere_for_encapsulation": "Air"}, "jv": {"measured": true, "average_over_n_number_of_cells": 1, "certified_values": false, "storage_age_of_cell": "Unknown", "storage_atmosphere": "N2", "test_atmosphere": "N2", "test_temperature": 25.0, "light_source_type": "Solar simulator", "light_source_brand_name": "Newport model 91192", "light_source_simulator_class": "ABB", "light_intensity": 100.0, "light_spectra": "AM 1.5", "light_wavelength_range": "250; 1200", "light_illumination_direction": "Substrate", "light_masked_cell": true, "scan_speed": 100.0, "scan_voltage_step": 5.0, "preconditioning_light_intensity": 100.0, "reverse_scan_Voc": 1.073, "reverse_scan_Jsc": 3.43, "reverse_scan_FF": 0.735, "reverse_scan_PCE": 2.71, "forward_scan_PCE": 2.53, "default_Voc": 1.073, "default_Jsc": 3.43, "default_FF": 0.735, "default_PCE": 2.05, "default_Voc_scan_direction": "Reversed", "default_Jsc_scan_direction": "Reversed", "default_FF_scan_direction": "Reversed", "default_PCE_scan_direction": "Stabilised"}, "stabilised": {"performance_measured": true, "performance_procedure": "Constant potential", "performance_procedure_metrics": 0.7, "performance_PCE": 2.05, "performance_Vmp": 0.7, "performance_Jmp": 2.93}, "eqe": {"measured": false, "light_bias": 50.0}, "stability": {"measured": false, "average_over_n_number_of_cells": 1.0, "light_wavelength_range": "nan; nan", "light_cycling_times": "Unknown", "light_UV_filter": false, "potential_bias_range": "nan; nan", "temperature_range": "nan; nan", "temperature_cycling_times": "Unknown", "atmosphere": "Unknown", "relative_humidity_range": "nan; nan", "periodic_JV_measurements": false, "periodic_JV_measurements_time_between_jv": "Unknown", "PCE_burn_in_observed": false, "flexible_cell_number_of_bending_cycles": 0.0}, "outdoor": {"tested": false, "average_over_n_number_of_cells": 1.0, "location_coordinates": "nan; nan", "installation_number_of_solar_tracking_axis": 0.0, "time_start": "0000:00:00:00:00", "time_end": "0000:00:00:00:00", "potential_bias_range": "nan; nan", "temperature_range": "nan; nan", "periodic_JV_measurements": false, "PCE_burn_in_observed": false, "detaild_weather_data_available": false, "spectral_data_available": false, "irradiance_measured": false}}}

File: perovskite_solar_cell_database/data_tools/archive_entries/42482.archive.json
{"data": {"m_def": "perovskite_solar_cell_database.schema.PerovskiteSolarCell", "ref": {"ID": 42482, "ID_temp": 22, "name_of_person_entering_the_data": "Timothy Siegler", "data_entered_by_author": true, "DOI_number": "10.1021/acsaem.9b01298", "lead_author": "Siegler et. al.", "publication_date": "2019-12-07T00:00:00", "journal": "-", "part_of_initial_dataset": false, "original_filename_data_upload": "2022-04-05 _v1.xlsx", "internal_sample_id": "1AG2_3"}, "cell": {"stack_sequence": "SLG | FTO | TiO2-c | TiO2-mp | Perovskite | Spiro-MeOTAD | Au", "area_total": 19.25, "area_measured": 0.077, "number_of_cells_per_substrate": 4.0, "architecture": "nip", "flexible": false, "semitransparent": false, "semitransparent_wavelength_range": "nan; nan"}, "module": {"Module": false, "number_of_cells_in_module": 0.0, "area_total": 0.25, "JV_data_recalculated_per_cell": false}, "substrate": {"stack_sequence": "SLG | FTO", "thickness": "1.5 | 0.1", "area": 6.45, "supplier": "Hartford Glass Co.", "brand_name": "TEC15", "deposition_procedure": "Commercial | Commercial", "etching_procedure": "Zn-powder; HCl >> Mecanical scrubbing", "cleaning_procedure": "Helmanex >> Ultrasonic bath >> IPA >> Ultrasonic bath >> Acetone >> UV-Ozone"}, "etl": {"stack_sequence": "TiO2-c | TiO2-mp", "thickness": "50.0 | 250.0", "additives_compounds": "TiCl4", "additives_concentrations": "nan | nan >> nan", "deposition_procedure": "Spin-coating | Spin-coating >> Hydrothermal", "deposition_aggregation_state_of_reactants": "Liquid | Liquid >> Liquid", "deposition_synthesis_atmosphere": "Air | Air >> Air", "deposition_synthesis_atmosphere_pressure_total": "1 atm | 1 atm >> 1 atm", "deposition_synthesis_atmosphere_pressure_partial": "1 atm | 1 atm >> 1 atm", "deposition_synthesis_atmosphere_relative_humidity": "50 | 50 >> 50", "deposition_solvents": "1-Butanol; IPA | Etanol >> Water", "deposition_solvents_mixing_ratios": "1 | 1 | 1", "deposition_solvents_supplier": "Sigma Aldrich; Sigma Aldrich >> Unknown", "deposition_solvents_purity": "99.8% | 200 proof", "deposition_reaction_solutions_compounds": "Titanium diisopropoxide bis(acetylacetonate) | TiO2 paste", "deposition_reaction_solutions_compounds_supplier": "Sigma Aldrich | Greatcell", "deposition_reaction_solutions_compounds_purity": "75 vol% in IPA | Unknown >> DI", "deposition_reaction_solutions_concentrations": "7.25 vol% | 100 mg/ml >> 0.020 mM", "deposition_reaction_solutions_volumes": "1.0 | 1.0 >> 10.0", "deposition_reaction_solutions_age": "0.5 | 0.5 >> 0.5", "deposition_reaction_solutions_temperature": "25 | 25 >> 10", "deposition_substrate_temperature": "125 | 125; 550 >> 90", "deposition_thermal_annealing_temperature": "125 | 125; 550 >> 500", "deposition_thermal_annealing_time": "10.0 | 10.0; 60.0 >> 60.0", "deposition_thermal_annealing_atmosphere": "Air | Air >> Air", "storage_time_until_next_deposition_step": 100.0, "storage_atmosphere": "Dry air"}, "perovskite": {"single_crystal": false, "dimension_0D": false, "dimension_2D": false, "dimension_2D3D_mixture": false, "dimension_3D": true, "dimension_3D_with_2D_capping_layer": false, "dimension_list_of_layers": 3.0, "composition_perovskite_ABC3_structure": true, "composition_perovskite_inspired_structure": false, "composition_a_ions": "MA", "composition_a_ions_coefficients": "1", "composition_b_ions": "Ag; Pb", "composition_b_ions_coefficients": "0.01; 0.99", "composition_c_ions": "Br", "composition_c_ions_coefficients": "3", "composition_none_stoichiometry_components_in_excess": "Stoichiometric", "composition_short_form": "MAAgPbBr", "composition_long_form": "MAAg0.01Pb0.99Br3", "composition_assumption": "Solution composition", "composition_inorganic": false, "composition_leadfree": false, "additives_compounds": "Undoped", "thickness": "400", "band_gap": "2.3", "band_gap_graded": false, "band_gap_estimation_basis": "Absorption", "pl_max": 535.0, "storage_time_until_next_deposition_step": "Unknown", "storage_atmosphere": "Dry air"}, "perovskite_deposition": {"number_of_deposition_steps": 0.0, "procedure": "Spin-coating", "aggregation_state_of_reactants": "Liquid", "synthesis_atmosphere": "N2", "synthesis_atmosphere_pressure_total": "1.01 atm", "synthesis_atmosphere_pressure_partial": "1.01 atm", "solvents": "DMF; DMSO", "solvents_mixing_ratios": "4; 1", "solvents_supplier": "Sigma Aldrich; Sigma Aldrich", "solvents_purity": "Pro analysis; Pro analysis", "reaction_solutions_compounds": "AgBr; MABr; PbBr", "reaction_solutions_compounds_supplier": "Dyesol; Alfa Aesar; Alfa Aesar", "reaction_solutions_compounds_purity": "Unknown; 99.999%; 99.998%", "reaction_solutions_concentrations": "0.014 M; 1.4 M; 1.4 M", "reaction_solutions_volumes": "0.05", "reaction_solutions_age": "8", "reaction_solutions_temperature": "25", "substrate_temperature": "25", "quenching_induced_crystallisation": true, "quenching_media": "Chlorobenzene", "quenching_media_volume": "100", "quenching_media_additives_compounds": "Undoped", "thermal_annealing_temperature": "100", "thermal_annealing_time": "60", "thermal_annealing_atmosphere": "N2", "thermal_annealing_pressure": "1.01 atm", "solvent_annealing": false, "solvent_annealing_timing": "Under", "solvent_annealing_solvent_atmosphere": "Unknown", "solvent_annealing_time": "Unknown", "solvent_annealing_temperature": "Unknown"}, "htl": {"stack_sequence": "Spiro-MeOTAD", "thickness_list": 200.0, "additives_compounds": "Li-TFSI; TBP", "additives_concentrations": "14.2 mM; 8 vol%", "deposition_procedure": "Spin-coating", "deposition_aggregation_state_of_reactants": "Liquid", "deposition_synthesis_atmosphere": "N2", "deposition_synthesis_atmosphere_pressure_total": "1.01 atm", "deposition_synthesis_atmosphere_pressure_partial": "1.01 atm", "deposition_solvents": "Chlorobenzene", "deposition_solvents_supplier": "Sigma Aldrich", "deposition_solvents_purity": "0.998", "deposition_reaction_solutions_compounds": "Li-TFSI; Spiro-MeOTAD; TBP", "deposition_reaction_solutions_compounds_supplier": "Sigma Aldrich; Merck; Sigma Aldrich", "deposition_reaction_solutions_compounds_purity": "99.95%; Unknown; 96%", "deposition_reaction_solutions_concentrations": "14.2 mM; 72 mg/ml; 8 vol%", "deposition_reaction_solutions_volumes": "0.05", "deposition_reaction_solutions_age": "Unknown", "deposition_reaction_solutions_temperature": "25", "deposition_substrate_temperature": "25", "deposition_thermal_annealing_temperature": "25", "deposition_thermal_annealing_time": "Unknown", "deposition_thermal_annealing_atmosphere": "N2", "storage_time_until_next_deposition_step": "18", "storage_atmosphere": "Dry air"}, "backcontact": {"stack_sequence": "Au", "thickness_list": 60.0, "additives_compounds": "Undoped", "deposition_procedure": "Evaporation", "deposition_aggregation_state_of_reactants": "Gas", "deposition_synthesis_atmosphere": "Vacuum", "deposition_synthesis_atmosphere_pressure_total": "0.00005 Torr", "deposition_synthesis_atmosphere_pressure_partial": "0.00005 Torr", "deposition_solvents": "none", "deposition_solvents_supplier": "Unknown", "deposition_solvents_purity": "Unknown", "deposition_reaction_solutions_compounds": "Au", "deposition_reaction_solutions_compounds_supplier": "Sigma Aldrich", "deposition_reaction_solutions_compounds_purity": "99.99", "deposition_reaction_solutions_volumes": "Unknown", "deposition_reaction_solutions_age": "Unknown", "deposition_reaction_solutions_temperature": "Unknown", "deposition_substrate_temperature": "25", "deposition_thermal_annealing_temperature": "25", "deposition_thermal_annealing_time": "Unknown", "deposition_thermal_annealing_atmosphere": "Air", "storage_time_until_next_deposition_step": "Unknown", "storage_atmosphere": "Air", "storage_relative_humidity": 50.0}, "add": {"lay_front": false, "lay_front_function": "A.R.C.", "lay_front_stack_sequence": "MgF2", "lay_front_thickness_list": 80.0, "lay_front_deposition_procedure": "Unknown", "lay_front_deposition_aggregation_state_of_reactants": "Unknown", "lay_front_deposition_synthesis_atmosphere": "Unknown", "lay_front_deposition_solvents": "Unknown", "lay_front_deposition_solvents_supplier": "Unknown", "lay_front_deposition_solvents_purity": "Unknown", "lay_front_deposition_reaction_solutions_compounds_supplier": "Unknown", "lay_front_deposition_reaction_solutions_compounds_purity": "Unknown", "lay_front_deposition_reaction_solutions_volumes": "Unknown", "lay_front_deposition_reaction_solutions_age": "Unknown", "lay_front_deposition_reaction_solutions_temperature": "Unknown", "lay_front_deposition_substrate_temperature": "Unknown", "lay_front_deposition_thermal_annealing_temperature": "Unknown", "lay_front_deposition_thermal_annealing_time": "Unknown", "lay_front_deposition_thermal_annealing_atmosphere": "Unknown", "lay_front_storage_time_until_next_deposition_step": "Unknown", "lay_front_storage_atmosphere": "Unknown", "lay_back": false, "lay_back_stack_sequence": "Unknown", "lay_back_deposition_procedure": "Unknown", "lay_back_deposition_aggregation_state_of_reactants": "Unknown", "lay_back_deposition_synthesis_atmosphere": "Unknown", "lay_back_deposition_solvents": "Unknown", "lay_back_deposition_solvents_supplier": "Unknown", "lay_back_deposition_solvents_purity": "Unknown", "lay_back_deposition_reaction_solutions_compounds_supplier": "Unknown", "lay_back_deposition_reaction_solutions_compounds_purity": "Unknown", "lay_back_deposition_reaction_solutions_volumes": "Unknown", "lay_back_deposition_reaction_solutions_age": "Unknown", "lay_back_deposition_reaction_solutions_temperature": "Unknown", "lay_back_deposition_substrate_temperature": "Unknown", "lay_back_deposition_thermal_annealing_temperature": "Unknown", "lay_back_deposition_thermal_annealing_time": "Unknown", "lay_back_deposition_thermal_annealing_atmosphere": "Unknown", "lay_back_storage_time_until_next_deposition_step": "Unknown", "lay_back_storage_atmosphere": "Unknown"}, "encapsulation": {"Encapsulation": false, "stack_sequence": "Cover glass-QDs", "edge_sealing_materials": "UV-curable epoxy", "atmosphere_for_encapsulation": "Air"}, "jv": {"measured": true, "average_over_n_number_of_cells": 1, "certified_values": false, "storage_age_of_cell": "Unknown", "storage_atmosphere": "N2", "test_atmosphere": "N2", "test_temperature": 25.0, "light_source_type": "Solar simulator", "light_source_brand_name": "Newport model 91192", "light_source_simulator_class": "ABB", "light_intensity": 100.0, "light_spectra": "AM 1.5", "light_wavelength_range": "250; 1200", "light_illumination_direction": "Substrate", "light_masked_cell": true, "scan_speed": 100.0, "scan_voltage_step": 5.0, "preconditioning_light_intensity": 100.0, "reverse_scan_Voc": 0.921, "reverse_scan_Jsc": 3.7, "reverse_scan_FF": 0.421, "reverse_scan_PCE": 1.44, "forward_scan_PCE": 1.35, "default_Voc": 0.921, "default_Jsc": 3.7, "default_FF": 0.421, "default_PCE": 1.62, "default_Voc_scan_direction": "Reversed", "default_Jsc_scan_direction": "Reversed", "default_FF_scan_direction": "Reversed", "default_PCE_scan_direction": "Stabilised"}, "stabilised": {"performance_measured": true, "performance_procedure": "Constant potential", "performance_procedure_metrics": 0.7, "performance_PCE": 1.62, "performance_Vmp": 0.7, "performance_Jmp": 2.31}, "eqe": {"measured": false, "light_bias": 50.0}, "stability": {"measured": false, "average_over_n_number_of_cells": 1.0, "light_wavelength_range": "nan; nan", "light_cycling_times": "Unknown", "light_UV_filter": false, "potential_bias_range": "nan; nan", "temperature_range": "nan; nan", "temperature_cycling_times": "Unknown", "atmosphere": "Unknown", "relative_humidity_range": "nan; nan", "periodic_JV_measurements": false, "periodic_JV_measurements_time_between_jv": "Unknown", "PCE_burn_in_observed": false, "flexible_cell_number_of_bending_cycles": 0.0}, "outdoor": {"tested": false, "average_over_n_number_of_cells": 1.0, "location_coordinates": "nan; nan", "installation_number_of_solar_tracking_axis": 0.0, "time_start": "0000:00:00:00:00", "time_end": "0000:00:00:00:00", "potential_bias_range": "nan; nan", "temperature_range": "nan; nan", "periodic_JV_measurements": false, "PCE_burn_in_observed": false, "detaild_weather_data_available": false, "spectral_data_available": false, "irradiance_measured": false}}}

File: perovskite_solar_cell_database/data_tools/archive_entries/42483.archive.json
{"data": {"m_def": "perovskite_solar_cell_database.schema.PerovskiteSolarCell", "ref": {"ID": 42483, "ID_temp": 23, "name_of_person_entering_the_data": "Timothy Siegler", "data_entered_by_author": true, "DOI_number": "10.1021/acsaem.9b01298", "lead_author": "Siegler et. al.", "publication_date": "2019-12-07T00:00:00", "journal": "-", "part_of_initial_dataset": false, "original_filename_data_upload": "2022-04-05 _v1.xlsx", "internal_sample_id": "1AG2_4"}, "cell": {"stack_sequence": "SLG | FTO | TiO2-c | TiO2-mp | Perovskite | Spiro-MeOTAD | Au", "area_total": 20.25, "area_measured": 0.074, "number_of_cells_per_substrate": 4.0, "architecture": "nip", "flexible": false, "semitransparent": false, "semitransparent_wavelength_range": "nan; nan"}, "module": {"Module": false, "number_of_cells_in_module": 0.0, "area_total": 0.25, "JV_data_recalculated_per_cell": false}, "substrate": {"stack_sequence": "SLG | FTO", "thickness": "1.5 | 0.1", "area": 6.45, "supplier": "Hartford Glass Co.", "brand_name": "TEC15", "deposition_procedure": "Commercial | Commercial", "etching_procedure": "Zn-powder; HCl >> Mecanical scrubbing", "cleaning_procedure": "Helmanex >> Ultrasonic bath >> IPA >> Ultrasonic bath >> Acetone >> UV-Ozone"}, "etl": {"stack_sequence": "TiO2-c | TiO2-mp", "thickness": "50.0 | 250.0", "additives_compounds": "TiCl4", "additives_concentrations": "nan | nan >> nan", "deposition_procedure": "Spin-coating | Spin-coating >> Hydrothermal", "deposition_aggregation_state_of_reactants": "Liquid | Liquid >> Liquid", "deposition_synthesis_atmosphere": "Air | Air >> Air", "deposition_synthesis_atmosphere_pressure_total": "1 atm | 1 atm >> 1 atm", "deposition_synthesis_atmosphere_pressure_partial": "1 atm | 1 atm >> 1 atm", "deposition_synthesis_atmosphere_relative_humidity": "50 | 50 >> 50", "deposition_solvents": "1-Butanol; IPA | Etanol >> Water", "deposition_solvents_mixing_ratios": "1 | 1 | 1", "deposition_solvents_supplier": "Sigma Aldrich; Sigma Aldrich >> Unknown", "deposition_solvents_purity": "99.8% | 200 proof", "deposition_reaction_solutions_compounds": "Titanium diisopropoxide bis(acetylacetonate) | TiO2 paste", "deposition_reaction_solutions_compounds_supplier": "Sigma Aldrich | Greatcell", "deposition_reaction_solutions_compounds_purity": "75 vol% in IPA | Unknown >> DI", "deposition_reaction_solutions_concentrations": "7.25 vol% | 100 mg/ml >> 0.020 mM", "deposition_reaction_solutions_volumes": "1.0 | 1.0 >> 10.0", "deposition_reaction_solutions_age": "0.5 | 0.5 >> 0.5", "deposition_reaction_solutions_temperature": "25 | 25 >> 10", "deposition_substrate_temperature": "125 | 125; 550 >> 90", "deposition_thermal_annealing_temperature": "125 | 125; 550 >> 500", "deposition_thermal_annealing_time": "10.0 | 10.0; 60.0 >> 60.0", "deposition_thermal_annealing_atmosphere": "Air | Air >> Air", "storage_time_until_next_deposition_step": 100.0, "storage_atmosphere": "Dry air"}, "perovskite": {"single_crystal": false, "dimension_0D": false, "dimension_2D": false, "dimension_2D3D_mixture": false, "dimension_3D": true, "dimension_3D_with_2D_capping_layer": false, "dimension_list_of_layers": 3.0, "composition_perovskite_ABC3_structure": true, "composition_perovskite_inspired_structure": false, "composition_a_ions": "MA", "composition_a_ions_coefficients": "1", "composition_b_ions": "Ag; Pb", "composition_b_ions_coefficients": "0.01; 0.99", "composition_c_ions": "Br", "composition_c_ions_coefficients": "3", "composition_none_stoichiometry_components_in_excess": "Stoichiometric", "composition_short_form": "MAAgPbBr", "composition_long_form": "MAAg0.01Pb0.99Br3", "composition_assumption": "Solution composition", "composition_inorganic": false, "composition_leadfree": false, "additives_compounds": "Undoped", "thickness": "400", "band_gap": "2.3", "band_gap_graded": false, "band_gap_estimation_basis": "Absorption", "pl_max": 535.0, "storage_time_until_next_deposition_step": "Unknown", "storage_atmosphere": "Dry air"}, "perovskite_deposition": {"number_of_deposition_steps": 0.0, "procedure": "Spin-coating", "aggregation_state_of_reactants": "Liquid", "synthesis_atmosphere": "N2", "synthesis_atmosphere_pressure_total": "1.01 atm", "synthesis_atmosphere_pressure_partial": "1.01 atm", "solvents": "DMF; DMSO", "solvents_mixing_ratios": "4; 1", "solvents_supplier": "Sigma Aldrich; Sigma Aldrich", "solvents_purity": "Pro analysis; Pro analysis", "reaction_solutions_compounds": "AgBr; MABr; PbBr", "reaction_solutions_compounds_supplier": "Dyesol; Alfa Aesar; Alfa Aesar", "reaction_solutions_compounds_purity": "Unknown; 99.999%; 99.998%", "reaction_solutions_concentrations": "0.014 M; 1.4 M; 1.4 M", "reaction_solutions_volumes": "0.05", "reaction_solutions_age": "8", "reaction_solutions_temperature": "25", "substrate_temperature": "25", "quenching_induced_crystallisation": true, "quenching_media": "Chlorobenzene", "quenching_media_volume": "100", "quenching_media_additives_compounds": "Undoped", "thermal_annealing_temperature": "100", "thermal_annealing_time": "60", "thermal_annealing_atmosphere": "N2", "thermal_annealing_pressure": "1.01 atm", "solvent_annealing": false, "solvent_annealing_timing": "Under", "solvent_annealing_solvent_atmosphere": "Unknown", "solvent_annealing_time": "Unknown", "solvent_annealing_temperature": "Unknown"}, "htl": {"stack_sequence": "Spiro-MeOTAD", "thickness_list": 200.0, "additives_compounds": "Li-TFSI; TBP", "additives_concentrations": "14.2 mM; 8 vol%", "deposition_procedure": "Spin-coating", "deposition_aggregation_state_of_reactants": "Liquid", "deposition_synthesis_atmosphere": "N2", "deposition_synthesis_atmosphere_pressure_total": "1.01 atm", "deposition_synthesis_atmosphere_pressure_partial": "1.01 atm", "deposition_solvents": "Chlorobenzene", "deposition_solvents_supplier": "Sigma Aldrich", "deposition_solvents_purity": "0.998", "deposition_reaction_solutions_compounds": "Li-TFSI; Spiro-MeOTAD; TBP", "deposition_reaction_solutions_compounds_supplier": "Sigma Aldrich; Merck; Sigma Aldrich", "deposition_reaction_solutions_compounds_purity": "99.95%; Unknown; 96%", "deposition_reaction_solutions_concentrations": "14.2 mM; 72 mg/ml; 8 vol%", "deposition_reaction_solutions_volumes": "0.05", "deposition_reaction_solutions_age": "Unknown", "deposition_reaction_solutions_temperature": "25", "deposition_substrate_temperature": "25", "deposition_thermal_annealing_temperature": "25", "deposition_thermal_annealing_time": "Unknown", "deposition_thermal_annealing_atmosphere": "N2", "storage_time_until_next_deposition_step": "18", "storage_atmosphere": "Dry air"}, "backcontact": {"stack_sequence": "Au", "thickness_list": 60.0, "additives_compounds": "Undoped", "deposition_procedure": "Evaporation", "deposition_aggregation_state_of_reactants": "Gas", "deposition_synthesis_atmosphere": "Vacuum", "deposition_synthesis_atmosphere_pressure_total": "0.00005 Torr", "deposition_synthesis_atmosphere_pressure_partial": "0.00005 Torr", "deposition_solvents": "none", "deposition_solvents_supplier": "Unknown", "deposition_solvents_purity": "Unknown", "deposition_reaction_solutions_compounds": "Au", "deposition_reaction_solutions_compounds_supplier": "Sigma Aldrich", "deposition_reaction_solutions_compounds_purity": "99.99", "deposition_reaction_solutions_volumes": "Unknown", "deposition_reaction_solutions_age": "Unknown", "deposition_reaction_solutions_temperature": "Unknown", "deposition_substrate_temperature": "25", "deposition_thermal_annealing_temperature": "25", "deposition_thermal_annealing_time": "Unknown", "deposition_thermal_annealing_atmosphere": "Air", "storage_time_until_next_deposition_step": "Unknown", "storage_atmosphere": "Air", "storage_relative_humidity": 50.0}, "add": {"lay_front": false, "lay_front_function": "A.R.C.", "lay_front_stack_sequence": "MgF2", "lay_front_thickness_list": 80.0, "lay_front_deposition_procedure": "Unknown", "lay_front_deposition_aggregation_state_of_reactants": "Unknown", "lay_front_deposition_synthesis_atmosphere": "Unknown", "lay_front_deposition_solvents": "Unknown", "lay_front_deposition_solvents_supplier": "Unknown", "lay_front_deposition_solvents_purity": "Unknown", "lay_front_deposition_reaction_solutions_compounds_supplier": "Unknown", "lay_front_deposition_reaction_solutions_compounds_purity": "Unknown", "lay_front_deposition_reaction_solutions_volumes": "Unknown", "lay_front_deposition_reaction_solutions_age": "Unknown", "lay_front_deposition_reaction_solutions_temperature": "Unknown", "lay_front_deposition_substrate_temperature": "Unknown", "lay_front_deposition_thermal_annealing_temperature": "Unknown", "lay_front_deposition_thermal_annealing_time": "Unknown", "lay_front_deposition_thermal_annealing_atmosphere": "Unknown", "lay_front_storage_time_until_next_deposition_step": "Unknown", "lay_front_storage_atmosphere": "Unknown", "lay_back": false, "lay_back_stack_sequence": "Unknown", "lay_back_deposition_procedure": "Unknown", "lay_back_deposition_aggregation_state_of_reactants": "Unknown", "lay_back_deposition_synthesis_atmosphere": "Unknown", "lay_back_deposition_solvents": "Unknown", "lay_back_deposition_solvents_supplier": "Unknown", "lay_back_deposition_solvents_purity": "Unknown", "lay_back_deposition_reaction_solutions_compounds_supplier": "Unknown", "lay_back_deposition_reaction_solutions_compounds_purity": "Unknown", "lay_back_deposition_reaction_solutions_volumes": "Unknown", "lay_back_deposition_reaction_solutions_age": "Unknown", "lay_back_deposition_reaction_solutions_temperature": "Unknown", "lay_back_deposition_substrate_temperature": "Unknown", "lay_back_deposition_thermal_annealing_temperature": "Unknown", "lay_back_deposition_thermal_annealing_time": "Unknown", "lay_back_deposition_thermal_annealing_atmosphere": "Unknown", "lay_back_storage_time_until_next_deposition_step": "Unknown", "lay_back_storage_atmosphere": "Unknown"}, "encapsulation": {"Encapsulation": false, "stack_sequence": "Cover glass-QDs", "edge_sealing_materials": "UV-curable epoxy", "atmosphere_for_encapsulation": "Air"}, "jv": {"measured": true, "average_over_n_number_of_cells": 1, "certified_values": false, "storage_age_of_cell": "Unknown", "storage_atmosphere": "N2", "test_atmosphere": "N2", "test_temperature": 25.0, "light_source_type": "Solar simulator", "light_source_brand_name": "Newport model 91192", "light_source_simulator_class": "ABB", "light_intensity": 100.0, "light_spectra": "AM 1.5", "light_wavelength_range": "250; 1200", "light_illumination_direction": "Substrate", "light_masked_cell": true, "scan_speed": 100.0, "scan_voltage_step": 5.0, "preconditioning_light_intensity": 100.0, "reverse_scan_Voc": 1.012, "reverse_scan_Jsc": 2.77, "reverse_scan_FF": 0.667, "reverse_scan_PCE": 1.87, "forward_scan_PCE": 1.68, "default_Voc": 1.012, "default_Jsc": 2.77, "default_FF": 0.667, "default_PCE": 1.36, "default_Voc_scan_direction": "Reversed", "default_Jsc_scan_direction": "Reversed", "default_FF_scan_direction": "Reversed", "default_PCE_scan_direction": "Stabilised"}, "stabilised": {"performance_measured": true, "performance_procedure": "Constant potential", "performance_procedure_metrics": 0.6, "performance_PCE": 1.36, "performance_Vmp": 0.6, "performance_Jmp": 2.264}, "eqe": {"measured": false, "light_bias": 50.0}, "stability": {"measured": false, "average_over_n_number_of_cells": 1.0, "light_wavelength_range": "nan; nan", "light_cycling_times": "Unknown", "light_UV_filter": false, "potential_bias_range": "nan; nan", "temperature_range": "nan; nan", "temperature_cycling_times": "Unknown", "atmosphere": "Unknown", "relative_humidity_range": "nan; nan", "periodic_JV_measurements": false, "periodic_JV_measurements_time_between_jv": "Unknown", "PCE_burn_in_observed": false, "flexible_cell_number_of_bending_cycles": 0.0}, "outdoor": {"tested": false, "average_over_n_number_of_cells": 1.0, "location_coordinates": "nan; nan", "installation_number_of_solar_tracking_axis": 0.0, "time_start": "0000:00:00:00:00", "time_end": "0000:00:00:00:00", "potential_bias_range": "nan; nan", "temperature_range": "nan; nan", "periodic_JV_measurements": false, "PCE_burn_in_observed": false, "detaild_weather_data_available": false, "spectral_data_available": false, "irradiance_measured": false}}}

File: perovskite_solar_cell_database/data_tools/archive_entries/42484.archive.json
{"data": {"m_def": "perovskite_solar_cell_database.schema.PerovskiteSolarCell", "ref": {"ID": 42484, "ID_temp": 24, "name_of_person_entering_the_data": "Timothy Siegler", "data_entered_by_author": true, "DOI_number": "10.1021/acsaem.9b01298", "lead_author": "Siegler et. al.", "publication_date": "2019-12-07T00:00:00", "journal": "-", "part_of_initial_dataset": false, "original_filename_data_upload": "2022-04-05 _v1.xlsx", "internal_sample_id": "2AG1_1"}, "cell": {"stack_sequence": "SLG | FTO | TiO2-c | TiO2-mp | Perovskite | Spiro-MeOTAD | Au", "area_total": 21.25, "area_measured": 0.08, "number_of_cells_per_substrate": 4.0, "architecture": "nip", "flexible": false, "semitransparent": false, "semitransparent_wavelength_range": "nan; nan"}, "module": {"Module": false, "number_of_cells_in_module": 0.0, "area_total": 0.25, "area_effective": 0.08, "JV_data_recalculated_per_cell": false}, "substrate": {"stack_sequence": "SLG | FTO", "thickness": "1.5 | 0.1", "area": 6.45, "supplier": "Hartford Glass Co.", "brand_name": "TEC15", "deposition_procedure": "Commercial | Commercial", "etching_procedure": "Zn-powder; HCl >> Mecanical scrubbing", "cleaning_procedure": "Helmanex >> Ultrasonic bath >> IPA >> Ultrasonic bath >> Acetone >> UV-Ozone"}, "etl": {"stack_sequence": "TiO2-c | TiO2-mp", "thickness": "50.0 | 250.0", "additives_compounds": "TiCl4", "additives_concentrations": "nan | nan >> nan", "deposition_procedure": "Spin-coating | Spin-coating >> Hydrothermal", "deposition_aggregation_state_of_reactants": "Liquid | Liquid >> Liquid", "deposition_synthesis_atmosphere": "Air | Air >> Air", "deposition_synthesis_atmosphere_pressure_total": "1 atm | 1 atm >> 1 atm", "deposition_synthesis_atmosphere_pressure_partial": "1 atm | 1 atm >> 1 atm", "deposition_synthesis_atmosphere_relative_humidity": "50 | 50 >> 50", "deposition_solvents": "1-Butanol; IPA | Etanol >> Water", "deposition_solvents_mixing_ratios": "1 | 1 | 1", "deposition_solvents_supplier": "Sigma Aldrich; Sigma Aldrich >> Unknown", "deposition_solvents_purity": "99.8% | 200 proof", "deposition_reaction_solutions_compounds": "Titanium diisopropoxide bis(acetylacetonate) | TiO2 paste", "deposition_reaction_solutions_compounds_supplier": "Sigma Aldrich | Greatcell", "deposition_reaction_solutions_compounds_purity": "75 vol% in IPA | Unknown >> DI", "deposition_reaction_solutions_concentrations": "7.25 vol% | 100 mg/ml >> 0.020 mM", "deposition_reaction_solutions_volumes": "1.0 | 1.0 >> 10.0", "deposition_reaction_solutions_age": "0.5 | 0.5 >> 0.5", "deposition_reaction_solutions_temperature": "25 | 25 >> 10", "deposition_substrate_temperature": "125 | 125; 550 >> 90", "deposition_thermal_annealing_temperature": "125 | 125; 550 >> 500", "deposition_thermal_annealing_time": "10.0 | 10.0; 60.0 >> 60.0", "deposition_thermal_annealing_atmosphere": "Air | Air >> Air", "storage_time_until_next_deposition_step": 100.0, "storage_atmosphere": "Dry air"}, "perovskite": {"single_crystal": false, "dimension_0D": false, "dimension_2D": false, "dimension_2D3D_mixture": false, "dimension_3D": true, "dimension_3D_with_2D_capping_layer": false, "dimension_list_of_layers": 3.0, "composition_perovskite_ABC3_structure": true, "composition_perovskite_inspired_structure": false, "composition_a_ions": "MA", "composition_a_ions_coefficients": "1", "composition_b_ions": "Ag; Pb", "composition_b_ions_coefficients": "0.02; 0.98", "composition_c_ions": "Br", "composition_c_ions_coefficients": "3", "composition_none_stoichiometry_components_in_excess": "Stoichiometric", "composition_short_form": "MAAgPbBr", "composition_long_form": "MAAg0.02Pb0.98Br3", "composition_assumption": "Solution composition", "composition_inorganic": false, "composition_leadfree": false, "additives_compounds": "Undoped", "thickness": "400", "band_gap": "2.3", "band_gap_graded": false, "band_gap_estimation_basis": "Absorption", "pl_max": 535.0, "storage_time_until_next_deposition_step": "Unknown", "storage_atmosphere": "Dry air"}, "perovskite_deposition": {"number_of_deposition_steps": 0.0, "procedure": "Spin-coating", "aggregation_state_of_reactants": "Liquid", "synthesis_atmosphere": "N2", "synthesis_atmosphere_pressure_total": "1.01 atm", "synthesis_atmosphere_pressure_partial": "1.01 atm", "solvents": "DMF; DMSO", "solvents_mixing_ratios": "4; 1", "solvents_supplier": "Sigma Aldrich; Sigma Aldrich", "solvents_purity": "Pro analysis; Pro analysis", "reaction_solutions_compounds": "AgBr; MABr; PbBr", "reaction_solutions_compounds_supplier": "Dyesol; Alfa Aesar; Alfa Aesar", "reaction_solutions_compounds_purity": "Unknown; 99.999%; 99.998%", "reaction_solutions_concentrations": "0.028 M; 1.4 M; 1.4 M", "reaction_solutions_volumes": "0.05", "reaction_solutions_age": "8", "reaction_solutions_temperature": "25", "substrate_temperature": "25", "quenching_induced_crystallisation": true, "quenching_media": "Chlorobenzene", "quenching_media_volume": "100", "quenching_media_additives_compounds": "Undoped", "thermal_annealing_temperature": "100", "thermal_annealing_time": "60", "thermal_annealing_atmosphere": "N2", "thermal_annealing_pressure": "1.01 atm", "solvent_annealing": false, "solvent_annealing_timing": "Under", "solvent_annealing_solvent_atmosphere": "Unknown", "solvent_annealing_time": "Unknown", "solvent_annealing_temperature": "Unknown"}, "htl": {"stack_sequence": "Spiro-MeOTAD", "thickness_list": 200.0, "additives_compounds": "Li-TFSI; TBP", "additives_concentrations": "14.2 mM; 8 vol%", "deposition_procedure": "Spin-coating", "deposition_aggregation_state_of_reactants": "Liquid", "deposition_synthesis_atmosphere": "N2", "deposition_synthesis_atmosphere_pressure_total": "1.01 atm", "deposition_synthesis_atmosphere_pressure_partial": "1.01 atm", "deposition_solvents": "Chlorobenzene", "deposition_solvents_supplier": "Sigma Aldrich", "deposition_solvents_purity": "0.998", "deposition_reaction_solutions_compounds": "Li-TFSI; Spiro-MeOTAD; TBP", "deposition_reaction_solutions_compounds_supplier": "Sigma Aldrich; Merck; Sigma Aldrich", "deposition_reaction_solutions_compounds_purity": "99.95%; Unknown; 96%", "deposition_reaction_solutions_concentrations": "14.2 mM; 72 mg/ml; 8 vol%", "deposition_reaction_solutions_volumes": "0.05", "deposition_reaction_solutions_age": "Unknown", "deposition_reaction_solutions_temperature": "25", "deposition_substrate_temperature": "25", "deposition_thermal_annealing_temperature": "25", "deposition_thermal_annealing_time": "Unknown", "deposition_thermal_annealing_atmosphere": "N2", "storage_time_until_next_deposition_step": "18", "storage_atmosphere": "Dry air"}, "backcontact": {"stack_sequence": "Au", "thickness_list": 60.0, "additives_compounds": "Undoped", "deposition_procedure": "Evaporation", "deposition_aggregation_state_of_reactants": "Gas", "deposition_synthesis_atmosphere": "Vacuum", "deposition_synthesis_atmosphere_pressure_total": "0.00005 Torr", "deposition_synthesis_atmosphere_pressure_partial": "0.00005 Torr", "deposition_solvents": "none", "deposition_solvents_supplier": "Unknown", "deposition_solvents_purity": "Unknown", "deposition_reaction_solutions_compounds": "Au", "deposition_reaction_solutions_compounds_supplier": "Sigma Aldrich", "deposition_reaction_solutions_compounds_purity": "99.99", "deposition_reaction_solutions_volumes": "Unknown", "deposition_reaction_solutions_age": "Unknown", "deposition_reaction_solutions_temperature": "Unknown", "deposition_substrate_temperature": "25", "deposition_thermal_annealing_temperature": "25", "deposition_thermal_annealing_time": "Unknown", "deposition_thermal_annealing_atmosphere": "Air", "storage_time_until_next_deposition_step": "Unknown", "storage_atmosphere": "Air", "storage_relative_humidity": 50.0}, "add": {"lay_front": false, "lay_front_function": "A.R.C.", "lay_front_stack_sequence": "MgF2", "lay_front_thickness_list": 80.0, "lay_front_deposition_procedure": "Unknown", "lay_front_deposition_aggregation_state_of_reactants": "Unknown", "lay_front_deposition_synthesis_atmosphere": "Unknown", "lay_front_deposition_solvents": "Unknown", "lay_front_deposition_solvents_supplier": "Unknown", "lay_front_deposition_solvents_purity": "Unknown", "lay_front_deposition_reaction_solutions_compounds_supplier": "Unknown", "lay_front_deposition_reaction_solutions_compounds_purity": "Unknown", "lay_front_deposition_reaction_solutions_volumes": "Unknown", "lay_front_deposition_reaction_solutions_age": "Unknown", "lay_front_deposition_reaction_solutions_temperature": "Unknown", "lay_front_deposition_substrate_temperature": "Unknown", "lay_front_deposition_thermal_annealing_temperature": "Unknown", "lay_front_deposition_thermal_annealing_time": "Unknown", "lay_front_deposition_thermal_annealing_atmosphere": "Unknown", "lay_front_storage_time_until_next_deposition_step": "Unknown", "lay_front_storage_atmosphere": "Unknown", "lay_back": false, "lay_back_stack_sequence": "Unknown", "lay_back_deposition_procedure": "Unknown", "lay_back_deposition_aggregation_state_of_reactants": "Unknown", "lay_back_deposition_synthesis_atmosphere": "Unknown", "lay_back_deposition_solvents": "Unknown", "lay_back_deposition_solvents_supplier": "Unknown", "lay_back_deposition_solvents_purity": "Unknown", "lay_back_deposition_reaction_solutions_compounds_supplier": "Unknown", "lay_back_deposition_reaction_solutions_compounds_purity": "Unknown", "lay_back_deposition_reaction_solutions_volumes": "Unknown", "lay_back_deposition_reaction_solutions_age": "Unknown", "lay_back_deposition_reaction_solutions_temperature": "Unknown", "lay_back_deposition_substrate_temperature": "Unknown", "lay_back_deposition_thermal_annealing_temperature": "Unknown", "lay_back_deposition_thermal_annealing_time": "Unknown", "lay_back_deposition_thermal_annealing_atmosphere": "Unknown", "lay_back_storage_time_until_next_deposition_step": "Unknown", "lay_back_storage_atmosphere": "Unknown"}, "encapsulation": {"Encapsulation": false, "stack_sequence": "Cover glass-QDs", "edge_sealing_materials": "UV-curable epoxy", "atmosphere_for_encapsulation": "Air"}, "jv": {"measured": true, "average_over_n_number_of_cells": 1, "certified_values": false, "storage_age_of_cell": "Unknown", "storage_atmosphere": "N2", "test_atmosphere": "N2", "test_temperature": 25.0, "light_source_type": "Solar simulator", "light_source_brand_name": "Newport model 91192", "light_source_simulator_class": "ABB", "light_intensity": 100.0, "light_spectra": "AM 1.5", "light_wavelength_range": "250; 1200", "light_illumination_direction": "Substrate", "light_masked_cell": true, "light_mask_area": 0.08, "scan_speed": 100.0, "scan_voltage_step": 5.0, "preconditioning_light_intensity": 100.0, "reverse_scan_Voc": 1.056, "reverse_scan_Jsc": 3.21, "reverse_scan_FF": 0.743, "reverse_scan_PCE": 2.52, "forward_scan_PCE": 2.51, "default_Voc": 1.056, "default_Jsc": 3.21, "default_FF": 0.743, "default_PCE": 1.95, "default_Voc_scan_direction": "Reversed", "default_Jsc_scan_direction": "Reversed", "default_FF_scan_direction": "Reversed", "default_PCE_scan_direction": "Stabilised"}, "stabilised": {"performance_measured": true, "performance_procedure": "Constant potential", "performance_procedure_metrics": 0.8, "performance_PCE": 1.95, "performance_Vmp": 0.8, "performance_Jmp": 2.438}, "eqe": {"measured": false, "light_bias": 50.0}, "stability": {"measured": false, "average_over_n_number_of_cells": 1.0, "light_wavelength_range": "nan; nan", "light_cycling_times": "Unknown", "light_UV_filter": false, "potential_bias_range": "nan; nan", "temperature_range": "nan; nan", "temperature_cycling_times": "Unknown", "atmosphere": "Unknown", "relative_humidity_range": "nan; nan", "periodic_JV_measurements": false, "periodic_JV_measurements_time_between_jv": "Unknown", "PCE_burn_in_observed": false, "flexible_cell_number_of_bending_cycles": 0.0}, "outdoor": {"tested": false, "average_over_n_number_of_cells": 1.0, "location_coordinates": "nan; nan", "installation_number_of_solar_tracking_axis": 0.0, "time_start": "0000:00:00:00:00", "time_end": "0000:00:00:00:00", "potential_bias_range": "nan; nan", "temperature_range": "nan; nan", "periodic_JV_measurements": false, "PCE_burn_in_observed": false, "detaild_weather_data_available": false, "spectral_data_available": false, "irradiance_measured": false}}}
