Repository: FAIRmat-NFDI/nomad-perovskite-solar-cells-database

# NOMAD Perovskite Solar Cells Database
  [<img src="docs/assets/nomad_plugin_logo.png" width="200">](https://nomad-lab.eu/prod/v1/staging/docs/plugins/plugins.html)

  [<img width="280" alt="image" src="docs/assets/perovskite_database_project.png">](https://www.perovskitedatabase.com/)

## Introduction
Welcome to the NOMAD plugin for the Perovskite Solar Cell Database.
This project aims to provide a FAIR and open-access interface for the perovskite solar cells database in NOMAD
and related data sources.
Additionally, it has data models and schemas for defining ions and halide hybrid-perovskite compositions.

File: perovskite_solar_cell_database/data_tools/archive_entries/42575.archive.json
{"data": {"m_def": "perovskite_solar_cell_database.schema.PerovskiteSolarCell", "ref": {"ID": 42575, "ID_temp": 67, "name_of_person_entering_the_data": "Katrin Hirselandt", "data_entered_by_author": true, "lead_author": "Katrin Hirselandt", "publication_date": "2022-07-09T00:00:00", "journal": "-", "part_of_initial_dataset": false, "original_filename_data_upload": "2022-09-07 _v5.xlsx", "internal_sample_id": "KH123c"}, "cell": {"stack_sequence": "SLG | ITO | PEDOT:PSS | Perovskite | C60 | BCP | Cu", "area_measured": 0.16, "number_of_cells_per_substrate": 6.0, "architecture": "pin", "flexible": false, "semitransparent": false, "semitransparent_wavelength_range": "nan; nan"}, "module": {"Module": false, "number_of_cells_in_module": 0.0, "JV_data_recalculated_per_cell": false}, "substrate": {"stack_sequence": "SLG | ITO", "area": 2.4, "supplier": "Automatic Research GmbH", "deposition_procedure": "Commercial | Commercial", "cleaning_procedure": "Mucasol >> Ultrasonic bath >> DI Water >> Ultrasonic bath >> Acetone >> Ultrasonic bath >> IPA >> Ultrasonic bath >> Ozone"}, "etl": {"stack_sequence": "C60 | BCP", "thickness": "23.0 | 8.0", "additives_compounds": "Undoped | Undoped", "additives_concentrations": "nan | nan", "deposition_procedure": "Evaporation | Evaporation", "deposition_aggregation_state_of_reactants": "Gas | Gas", "deposition_synthesis_atmosphere": "Vacuum | Vacuum", "deposition_synthesis_atmosphere_pressure_total": "0.000001 mbar | 0.000001 mbar", "deposition_synthesis_atmosphere_pressure_partial": "0.000001 mbar | 0.000001 mbar", "deposition_synthesis_atmosphere_relative_humidity": "nan | nan", "deposition_solvents": "none | none", "deposition_solvents_mixing_ratios": "1 | 1", "deposition_solvents_supplier": "Unknown", "deposition_solvents_purity": "Unknown", "deposition_reaction_solutions_compounds": "C60 | BCP", "deposition_reaction_solutions_compounds_supplier": "Sigma Aldrich | Sigma Aldrich", "deposition_reaction_solutions_compounds_purity": "Unknown | Unknown", "deposition_reaction_solutions_concentrations": "nan | nan", "deposition_reaction_solutions_volumes": "Unknown | Unknown", "deposition_reaction_solutions_age": "Unknown | Unknown", "deposition_reaction_solutions_temperature": "390 | 140", "deposition_substrate_temperature": "Unknown | Unknown", "deposition_thermal_annealing_temperature": "25 | 25", "deposition_thermal_annealing_time": "Unknown | Unknown", "deposition_thermal_annealing_atmosphere": "Vacuum | Vacuum", "storage_atmosphere": "N2"}, "perovskite": {"single_crystal": false, "dimension_0D": false, "dimension_2D": false, "dimension_2D3D_mixture": false, "dimension_3D": true, "dimension_3D_with_2D_capping_layer": false, "dimension_list_of_layers": 3.0, "composition_perovskite_ABC3_structure": true, "composition_perovskite_inspired_structure": false, "composition_a_ions": "MA", "composition_a_ions_coefficients": "1", "composition_b_ions": "Pb", "composition_b_ions_coefficients": "1", "composition_c_ions": "I", "composition_c_ions_coefficients": "1", "composition_none_stoichiometry_components_in_excess": "Stoichiometric", "composition_short_form": "MAPbI", "composition_long_form": "MAPbI", "composition_assumption": "Stoichiometric", "composition_inorganic": false, "composition_leadfree": false, "additives_compounds": "Undoped", "thickness": "400", "band_gap": "1.58", "band_gap_graded": false, "band_gap_estimation_basis": "Literature", "storage_time_until_next_deposition_step": "2", "storage_atmosphere": "N2"}, "perovskite_deposition": {"number_of_deposition_steps": 0.0, "procedure": "Spin-coating", "aggregation_state_of_reactants": "Liquid", "synthesis_atmosphere": "N2", "solvents": "DMF; DMSO", "solvents_mixing_ratios": "4; 1", "solvents_supplier": "Sigma Aldrich; Sigma Aldrich", "solvents_purity": "99.8% Anhydrous; 99.9% Anhydrous; Unknown", "reaction_solutions_compounds": "FAI; PbI2", "reaction_solutions_compounds_supplier": "Dynamo; TCI", "reaction_solutions_compounds_purity": "99.999%; 99.999%", "reaction_solutions_concentrations": "1 M; 1.24 M", "reaction_solutions_volumes": "0.12", "reaction_solutions_age": "Unknown", "reaction_solutions_temperature": "25", "substrate_temperature": "25", "quenching_induced_crystallisation": true, "quenching_media": "Ethyl acetate", "quenching_media_volume": "500", "thermal_annealing_temperature": "100", "thermal_annealing_time": "60", "thermal_annealing_atmosphere": "N2", "solvent_annealing": false, "solvent_annealing_solvent_atmosphere": "Unknown", "solvent_annealing_time": "Unknown", "solvent_annealing_temperature": "Unknown"}, "htl": {"stack_sequence": "PEDOT:PSS", "additives_compounds": "Undoped", "deposition_procedure": "Spin-coating", "deposition_aggregation_state_of_reactants": "Liquid", "deposition_synthesis_atmosphere": "Ambient", "deposition_synthesis_atmosphere_pressure_total": "1 atm", "deposition_synthesis_atmosphere_pressure_partial": "1 atm", "deposition_solvents": "Unknown", "deposition_solvents_supplier": "Heraeus", "deposition_solvents_purity": "Unknown", "deposition_reaction_solutions_compounds": "PEDOT:PSS", "deposition_reaction_solutions_compounds_supplier": "Heraeus", "deposition_reaction_solutions_compounds_purity": "Unknown", "deposition_reaction_solutions_volumes": "0.2", "deposition_reaction_solutions_age": "Unknown", "deposition_reaction_solutions_temperature": "25", "deposition_substrate_temperature": "25", "deposition_thermal_annealing_temperature": "150", "deposition_thermal_annealing_time": "20", "deposition_thermal_annealing_atmosphere": "Ambient", "storage_time_until_next_deposition_step": "Unknown", "storage_atmosphere": "N2"}, "backcontact": {"stack_sequence": "Cu", "thickness_list": 100.0, "additives_compounds": "Undoped", "deposition_procedure": "Evaporation", "deposition_aggregation_state_of_reactants": "Gas", "deposition_synthesis_atmosphere": "Vacuum", "deposition_synthesis_atmosphere_pressure_total": "0.000001 mbar", "deposition_synthesis_atmosphere_pressure_partial": "0.000001 mbar", "deposition_solvents": "none", "deposition_solvents_supplier": "Unknown", "deposition_solvents_purity": "Unknown", "deposition_reaction_solutions_compounds": "Cu", "deposition_reaction_solutions_compounds_supplier": "Alfa Aesar", "deposition_reaction_solutions_compounds_purity": "99.99", "deposition_reaction_solutions_volumes": "Unknown", "deposition_reaction_solutions_age": "Unknown", "deposition_reaction_solutions_temperature": "Unknown", "deposition_substrate_temperature": "25", "deposition_thermal_annealing_temperature": "25", "deposition_thermal_annealing_time": "Unknown", "deposition_thermal_annealing_atmosphere": "N2", "storage_time_until_next_deposition_step": "Unknown", "storage_atmosphere": "N2"}, "add": {"lay_front": false, "lay_front_stack_sequence": "Unknown", "lay_front_deposition_procedure": "Unknown", "lay_front_deposition_aggregation_state_of_reactants": "Unknown", "lay_front_deposition_synthesis_atmosphere": "Unknown", "lay_front_deposition_solvents": "Unknown", "lay_front_deposition_solvents_supplier": "Unknown", "lay_front_deposition_solvents_purity": "Unknown", "lay_front_deposition_reaction_solutions_compounds_supplier": "Unknown", "lay_front_deposition_reaction_solutions_compounds_purity": "Unknown", "lay_front_deposition_reaction_solutions_volumes": "Unknown", "lay_front_deposition_reaction_solutions_age": "Unknown", "lay_front_deposition_reaction_solutions_temperature": "Unknown", "lay_front_deposition_substrate_temperature": "Unknown", "lay_front_deposition_thermal_annealing_temperature": "Unknown", "lay_front_deposition_thermal_annealing_time": "Unknown", "lay_front_deposition_thermal_annealing_atmosphere": "Unknown", "lay_front_storage_time_until_next_deposition_step": "Unknown", "lay_front_storage_atmosphere": "Unknown", "lay_back": false, "lay_back_stack_sequence": "Unknown", "lay_back_deposition_procedure": "Unknown", "lay_back_deposition_aggregation_state_of_reactants": "Unknown", "lay_back_deposition_synthesis_atmosphere": "Unknown", "lay_back_deposition_solvents": "Unknown", "lay_back_deposition_solvents_supplier": "Unknown", "lay_back_deposition_solvents_purity": "Unknown", "lay_back_deposition_reaction_solutions_compounds_supplier": "Unknown", "lay_back_deposition_reaction_solutions_compounds_purity": "Unknown", "lay_back_deposition_reaction_solutions_volumes": "Unknown", "lay_back_deposition_reaction_solutions_age": "Unknown", "lay_back_deposition_reaction_solutions_temperature": "Unknown", "lay_back_deposition_substrate_temperature": "Unknown", "lay_back_deposition_thermal_annealing_temperature": "Unknown", "lay_back_deposition_thermal_annealing_time": "Unknown", "lay_back_deposition_thermal_annealing_atmosphere": "Unknown", "lay_back_storage_time_until_next_deposition_step": "Unknown", "lay_back_storage_atmosphere": "Unknown"}, "encapsulation": {"Encapsulation": false, "stack_sequence": "Unknown", "edge_sealing_materials": "Unknown", "atmosphere_for_encapsulation": "Unknown"}, "jv": {"measured": true, "average_over_n_number_of_cells": 1, "certified_values": false, "storage_age_of_cell": "Unknown", "storage_atmosphere": "N2", "test_atmosphere": "N2", "test_temperature": 25.0, "light_source_type": "Solar simulator", "light_source_brand_name": "Newport model 91192", "light_source_simulator_class": "ABB", "light_intensity": 100.0, "light_spectra": "AM 1.5", "light_wavelength_range": "nan; nan", "light_illumination_direction": "Substrate", "light_masked_cell": true, "light_mask_area": 0.16, "scan_speed": 1000.0, "scan_delay_time": 20.0, "scan_integration_time": 20.0, "scan_voltage_step": 40.0, "reverse_scan_Voc": 0.434, "reverse_scan_Jsc": 21.503, "reverse_scan_FF": 0.488, "reverse_scan_PCE": 4.55, "reverse_scan_series_resistance": 3.68, "reverse_scan_shunt_resistance": 51.64, "forward_scan_Voc": 0.428, "forward_scan_Jsc": 21.462, "forward_scan_FF": 0.49, "forward_scan_PCE": 4.5, "forward_scan_series_resistance": 3.36, "forward_scan_shunt_resistance": 51.69, "default_Voc": 0.434, "default_Jsc": 21.503, "default_FF": 0.488, "default_PCE": 4.55, "default_Voc_scan_direction": "Reversed", "default_Jsc_scan_direction": "Reversed", "default_FF_scan_direction": "Reversed", "default_PCE_scan_direction": "Reversed", "hysteresis_index": 0.031454241}, "stabilised": {"performance_measured": false}, "eqe": {"measured": false}, "stability": {"measured": false, "average_over_n_number_of_cells": 1.0, "light_wavelength_range": "nan; nan", "light_cycling_times": "Unknown", "light_UV_filter": false, "potential_bias_range": "nan; nan", "temperature_range": "nan; nan", "temperature_cycling_times": "Unknown", "atmosphere": "Unknown", "relative_humidity_range": "nan; nan", "periodic_JV_measurements": false, "periodic_JV_measurements_time_between_jv": "Unknown", "PCE_burn_in_observed": false, "flexible_cell_number_of_bending_cycles": 0.0}, "outdoor": {"tested": false, "average_over_n_number_of_cells": 1.0, "location_coordinates": "nan; nan", "installation_number_of_solar_tracking_axis": 0.0, "time_start": "0000:00:00:00:00", "time_end": "0000:00:00:00:00", "potential_bias_range": "nan; nan", "temperature_range": "nan; nan", "periodic_JV_measurements": false, "PCE_burn_in_observed": false, "detaild_weather_data_available": false, "spectral_data_available": false, "irradiance_measured": false}}}

File: perovskite_solar_cell_database/data_tools/archive_entries/42576.archive.json
{"data": {"m_def": "perovskite_solar_cell_database.schema.PerovskiteSolarCell", "ref": {"ID": 42576, "ID_temp": 68, "name_of_person_entering_the_data": "Katrin Hirselandt", "data_entered_by_author": true, "lead_author": "Katrin Hirselandt", "publication_date": "2022-07-09T00:00:00", "journal": "-", "part_of_initial_dataset": false, "original_filename_data_upload": "2022-09-07 _v5.xlsx", "internal_sample_id": "KH123d"}, "cell": {"stack_sequence": "SLG | ITO | PEDOT:PSS | Perovskite | C60 | BCP | Cu", "area_measured": 0.16, "number_of_cells_per_substrate": 6.0, "architecture": "pin", "flexible": false, "semitransparent": false, "semitransparent_wavelength_range": "nan; nan"}, "module": {"Module": false, "number_of_cells_in_module": 0.0, "JV_data_recalculated_per_cell": false}, "substrate": {"stack_sequence": "SLG | ITO", "area": 2.4, "supplier": "Automatic Research GmbH", "deposition_procedure": "Commercial | Commercial", "cleaning_procedure": "Mucasol >> Ultrasonic bath >> DI Water >> Ultrasonic bath >> Acetone >> Ultrasonic bath >> IPA >> Ultrasonic bath >> Ozone"}, "etl": {"stack_sequence": "C60 | BCP", "thickness": "23.0 | 8.0", "additives_compounds": "Undoped | Undoped", "additives_concentrations": "nan | nan", "deposition_procedure": "Evaporation | Evaporation", "deposition_aggregation_state_of_reactants": "Gas | Gas", "deposition_synthesis_atmosphere": "Vacuum | Vacuum", "deposition_synthesis_atmosphere_pressure_total": "0.000001 mbar | 0.000001 mbar", "deposition_synthesis_atmosphere_pressure_partial": "0.000001 mbar | 0.000001 mbar", "deposition_synthesis_atmosphere_relative_humidity": "nan | nan", "deposition_solvents": "none | none", "deposition_solvents_mixing_ratios": "1 | 1", "deposition_solvents_supplier": "Unknown", "deposition_solvents_purity": "Unknown", "deposition_reaction_solutions_compounds": "C60 | BCP", "deposition_reaction_solutions_compounds_supplier": "Sigma Aldrich | Sigma Aldrich", "deposition_reaction_solutions_compounds_purity": "Unknown | Unknown", "deposition_reaction_solutions_concentrations": "nan | nan", "deposition_reaction_solutions_volumes": "Unknown | Unknown", "deposition_reaction_solutions_age": "Unknown | Unknown", "deposition_reaction_solutions_temperature": "390 | 140", "deposition_substrate_temperature": "Unknown | Unknown", "deposition_thermal_annealing_temperature": "25 | 25", "deposition_thermal_annealing_time": "Unknown | Unknown", "deposition_thermal_annealing_atmosphere": "Vacuum | Vacuum", "storage_atmosphere": "N2"}, "perovskite": {"single_crystal": false, "dimension_0D": false, "dimension_2D": false, "dimension_2D3D_mixture": false, "dimension_3D": true, "dimension_3D_with_2D_capping_layer": false, "dimension_list_of_layers": 3.0, "composition_perovskite_ABC3_structure": true, "composition_perovskite_inspired_structure": false, "composition_a_ions": "MA", "composition_a_ions_coefficients": "1", "composition_b_ions": "Pb", "composition_b_ions_coefficients": "1", "composition_c_ions": "I", "composition_c_ions_coefficients": "1", "composition_none_stoichiometry_components_in_excess": "Stoichiometric", "composition_short_form": "MAPbI", "composition_long_form": "MAPbI", "composition_assumption": "Stoichiometric", "composition_inorganic": false, "composition_leadfree": false, "additives_compounds": "Undoped", "thickness": "400", "band_gap": "1.58", "band_gap_graded": false, "band_gap_estimation_basis": "Literature", "storage_time_until_next_deposition_step": "2", "storage_atmosphere": "N2"}, "perovskite_deposition": {"number_of_deposition_steps": 0.0, "procedure": "Spin-coating", "aggregation_state_of_reactants": "Liquid", "synthesis_atmosphere": "N2", "solvents": "DMF; DMSO", "solvents_mixing_ratios": "4; 1", "solvents_supplier": "Sigma Aldrich; Sigma Aldrich", "solvents_purity": "99.8% Anhydrous; 99.9% Anhydrous; Unknown", "reaction_solutions_compounds": "FAI; PbI2", "reaction_solutions_compounds_supplier": "Dynamo; TCI", "reaction_solutions_compounds_purity": "99.999%; 99.999%", "reaction_solutions_concentrations": "1 M; 1.24 M", "reaction_solutions_volumes": "0.12", "reaction_solutions_age": "Unknown", "reaction_solutions_temperature": "25", "substrate_temperature": "25", "quenching_induced_crystallisation": true, "quenching_media": "Ethyl acetate", "quenching_media_volume": "500", "thermal_annealing_temperature": "100", "thermal_annealing_time": "60", "thermal_annealing_atmosphere": "N2", "solvent_annealing": false, "solvent_annealing_solvent_atmosphere": "Unknown", "solvent_annealing_time": "Unknown", "solvent_annealing_temperature": "Unknown"}, "htl": {"stack_sequence": "PEDOT:PSS", "additives_compounds": "Undoped", "deposition_procedure": "Spin-coating", "deposition_aggregation_state_of_reactants": "Liquid", "deposition_synthesis_atmosphere": "Ambient", "deposition_synthesis_atmosphere_pressure_total": "1 atm", "deposition_synthesis_atmosphere_pressure_partial": "1 atm", "deposition_solvents": "Unknown", "deposition_solvents_supplier": "Heraeus", "deposition_solvents_purity": "Unknown", "deposition_reaction_solutions_compounds": "PEDOT:PSS", "deposition_reaction_solutions_compounds_supplier": "Heraeus", "deposition_reaction_solutions_compounds_purity": "Unknown", "deposition_reaction_solutions_volumes": "0.2", "deposition_reaction_solutions_age": "Unknown", "deposition_reaction_solutions_temperature": "25", "deposition_substrate_temperature": "25", "deposition_thermal_annealing_temperature": "150", "deposition_thermal_annealing_time": "20", "deposition_thermal_annealing_atmosphere": "Ambient", "storage_time_until_next_deposition_step": "Unknown", "storage_atmosphere": "N2"}, "backcontact": {"stack_sequence": "Cu", "thickness_list": 100.0, "additives_compounds": "Undoped", "deposition_procedure": "Evaporation", "deposition_aggregation_state_of_reactants": "Gas", "deposition_synthesis_atmosphere": "Vacuum", "deposition_synthesis_atmosphere_pressure_total": "0.000001 mbar", "deposition_synthesis_atmosphere_pressure_partial": "0.000001 mbar", "deposition_solvents": "none", "deposition_solvents_supplier": "Unknown", "deposition_solvents_purity": "Unknown", "deposition_reaction_solutions_compounds": "Cu", "deposition_reaction_solutions_compounds_supplier": "Alfa Aesar", "deposition_reaction_solutions_compounds_purity": "99.99", "deposition_reaction_solutions_volumes": "Unknown", "deposition_reaction_solutions_age": "Unknown", "deposition_reaction_solutions_temperature": "Unknown", "deposition_substrate_temperature": "25", "deposition_thermal_annealing_temperature": "25", "deposition_thermal_annealing_time": "Unknown", "deposition_thermal_annealing_atmosphere": "N2", "storage_time_until_next_deposition_step": "Unknown", "storage_atmosphere": "N2"}, "add": {"lay_front": false, "lay_front_stack_sequence": "Unknown", "lay_front_deposition_procedure": "Unknown", "lay_front_deposition_aggregation_state_of_reactants": "Unknown", "lay_front_deposition_synthesis_atmosphere": "Unknown", "lay_front_deposition_solvents": "Unknown", "lay_front_deposition_solvents_supplier": "Unknown", "lay_front_deposition_solvents_purity": "Unknown", "lay_front_deposition_reaction_solutions_compounds_supplier": "Unknown", "lay_front_deposition_reaction_solutions_compounds_purity": "Unknown", "lay_front_deposition_reaction_solutions_volumes": "Unknown", "lay_front_deposition_reaction_solutions_age": "Unknown", "lay_front_deposition_reaction_solutions_temperature": "Unknown", "lay_front_deposition_substrate_temperature": "Unknown", "lay_front_deposition_thermal_annealing_temperature": "Unknown", "lay_front_deposition_thermal_annealing_time": "Unknown", "lay_front_deposition_thermal_annealing_atmosphere": "Unknown", "lay_front_storage_time_until_next_deposition_step": "Unknown", "lay_front_storage_atmosphere": "Unknown", "lay_back": false, "lay_back_stack_sequence": "Unknown", "lay_back_deposition_procedure": "Unknown", "lay_back_deposition_aggregation_state_of_reactants": "Unknown", "lay_back_deposition_synthesis_atmosphere": "Unknown", "lay_back_deposition_solvents": "Unknown", "lay_back_deposition_solvents_supplier": "Unknown", "lay_back_deposition_solvents_purity": "Unknown", "lay_back_deposition_reaction_solutions_compounds_supplier": "Unknown", "lay_back_deposition_reaction_solutions_compounds_purity": "Unknown", "lay_back_deposition_reaction_solutions_volumes": "Unknown", "lay_back_deposition_reaction_solutions_age": "Unknown", "lay_back_deposition_reaction_solutions_temperature": "Unknown", "lay_back_deposition_substrate_temperature": "Unknown", "lay_back_deposition_thermal_annealing_temperature": "Unknown", "lay_back_deposition_thermal_annealing_time": "Unknown", "lay_back_deposition_thermal_annealing_atmosphere": "Unknown", "lay_back_storage_time_until_next_deposition_step": "Unknown", "lay_back_storage_atmosphere": "Unknown"}, "encapsulation": {"Encapsulation": false, "stack_sequence": "Unknown", "edge_sealing_materials": "Unknown", "atmosphere_for_encapsulation": "Unknown"}, "jv": {"measured": true, "average_over_n_number_of_cells": 1, "certified_values": false, "storage_age_of_cell": "Unknown", "storage_atmosphere": "N2", "test_atmosphere": "N2", "test_temperature": 25.0, "light_source_type": "Solar simulator", "light_source_brand_name": "Newport model 91192", "light_source_simulator_class": "ABB", "light_intensity": 100.0, "light_spectra": "AM 1.5", "light_wavelength_range": "nan; nan", "light_illumination_direction": "Substrate", "light_masked_cell": true, "light_mask_area": 0.16, "scan_speed": 1000.0, "scan_delay_time": 20.0, "scan_integration_time": 20.0, "scan_voltage_step": 40.0, "reverse_scan_Voc": 0.458, "reverse_scan_Jsc": 21.212, "reverse_scan_FF": 0.451, "reverse_scan_PCE": 4.37, "reverse_scan_series_resistance": 4.38, "reverse_scan_shunt_resistance": 44.84, "forward_scan_Voc": 0.451, "forward_scan_Jsc": 21.151, "forward_scan_FF": 0.452, "forward_scan_PCE": 4.31, "forward_scan_series_resistance": 3.98, "forward_scan_shunt_resistance": 44.42, "default_Voc": 0.458, "default_Jsc": 21.212, "default_FF": 0.451, "default_PCE": 4.37, "default_Voc_scan_direction": "Reversed", "default_Jsc_scan_direction": "Reversed", "default_FF_scan_direction": "Reversed", "default_PCE_scan_direction": "Reversed", "hysteresis_index": 0.034917448}, "stabilised": {"performance_measured": false}, "eqe": {"measured": false}, "stability": {"measured": false, "average_over_n_number_of_cells": 1.0, "light_wavelength_range": "nan; nan", "light_cycling_times": "Unknown", "light_UV_filter": false, "potential_bias_range": "nan; nan", "temperature_range": "nan; nan", "temperature_cycling_times": "Unknown", "atmosphere": "Unknown", "relative_humidity_range": "nan; nan", "periodic_JV_measurements": false, "periodic_JV_measurements_time_between_jv": "Unknown", "PCE_burn_in_observed": false, "flexible_cell_number_of_bending_cycles": 0.0}, "outdoor": {"tested": false, "average_over_n_number_of_cells": 1.0, "location_coordinates": "nan; nan", "installation_number_of_solar_tracking_axis": 0.0, "time_start": "0000:00:00:00:00", "time_end": "0000:00:00:00:00", "potential_bias_range": "nan; nan", "temperature_range": "nan; nan", "periodic_JV_measurements": false, "PCE_burn_in_observed": false, "detaild_weather_data_available": false, "spectral_data_available": false, "irradiance_measured": false}}}

File: perovskite_solar_cell_database/data_tools/archive_entries/42577.archive.json
{"data": {"m_def": "perovskite_solar_cell_database.schema.PerovskiteSolarCell", "ref": {"ID": 42577, "ID_temp": 69, "name_of_person_entering_the_data": "Katrin Hirselandt", "data_entered_by_author": true, "lead_author": "Katrin Hirselandt", "publication_date": "2022-07-09T00:00:00", "journal": "-", "part_of_initial_dataset": false, "original_filename_data_upload": "2022-09-07 _v5.xlsx", "internal_sample_id": "KH123e"}, "cell": {"stack_sequence": "SLG | ITO | PEDOT:PSS | Perovskite | C60 | BCP | Cu", "area_measured": 0.16, "number_of_cells_per_substrate": 6.0, "architecture": "pin", "flexible": false, "semitransparent": false, "semitransparent_wavelength_range": "nan; nan"}, "module": {"Module": false, "number_of_cells_in_module": 0.0, "JV_data_recalculated_per_cell": false}, "substrate": {"stack_sequence": "SLG | ITO", "area": 2.4, "supplier": "Automatic Research GmbH", "deposition_procedure": "Commercial | Commercial", "cleaning_procedure": "Mucasol >> Ultrasonic bath >> DI Water >> Ultrasonic bath >> Acetone >> Ultrasonic bath >> IPA >> Ultrasonic bath >> Ozone"}, "etl": {"stack_sequence": "C60 | BCP", "thickness": "23.0 | 8.0", "additives_compounds": "Undoped | Undoped", "additives_concentrations": "nan | nan", "deposition_procedure": "Evaporation | Evaporation", "deposition_aggregation_state_of_reactants": "Gas | Gas", "deposition_synthesis_atmosphere": "Vacuum | Vacuum", "deposition_synthesis_atmosphere_pressure_total": "0.000001 mbar | 0.000001 mbar", "deposition_synthesis_atmosphere_pressure_partial": "0.000001 mbar | 0.000001 mbar", "deposition_synthesis_atmosphere_relative_humidity": "nan | nan", "deposition_solvents": "none | none", "deposition_solvents_mixing_ratios": "1 | 1", "deposition_solvents_supplier": "Unknown", "deposition_solvents_purity": "Unknown", "deposition_reaction_solutions_compounds": "C60 | BCP", "deposition_reaction_solutions_compounds_supplier": "Sigma Aldrich | Sigma Aldrich", "deposition_reaction_solutions_compounds_purity": "Unknown | Unknown", "deposition_reaction_solutions_concentrations": "nan | nan", "deposition_reaction_solutions_volumes": "Unknown | Unknown", "deposition_reaction_solutions_age": "Unknown | Unknown", "deposition_reaction_solutions_temperature": "390 | 140", "deposition_substrate_temperature": "Unknown | Unknown", "deposition_thermal_annealing_temperature": "25 | 25", "deposition_thermal_annealing_time": "Unknown | Unknown", "deposition_thermal_annealing_atmosphere": "Vacuum | Vacuum", "storage_atmosphere": "N2"}, "perovskite": {"single_crystal": false, "dimension_0D": false, "dimension_2D": false, "dimension_2D3D_mixture": false, "dimension_3D": true, "dimension_3D_with_2D_capping_layer": false, "dimension_list_of_layers": 3.0, "composition_perovskite_ABC3_structure": true, "composition_perovskite_inspired_structure": false, "composition_a_ions": "MA", "composition_a_ions_coefficients": "1", "composition_b_ions": "Pb", "composition_b_ions_coefficients": "1", "composition_c_ions": "I", "composition_c_ions_coefficients": "1", "composition_none_stoichiometry_components_in_excess": "Stoichiometric", "composition_short_form": "MAPbI", "composition_long_form": "MAPbI", "composition_assumption": "Stoichiometric", "composition_inorganic": false, "composition_leadfree": false, "additives_compounds": "Undoped", "thickness": "400", "band_gap": "1.58", "band_gap_graded": false, "band_gap_estimation_basis": "Literature", "storage_time_until_next_deposition_step": "2", "storage_atmosphere": "N2"}, "perovskite_deposition": {"number_of_deposition_steps": 0.0, "procedure": "Spin-coating", "aggregation_state_of_reactants": "Liquid", "synthesis_atmosphere": "N2", "solvents": "DMF; DMSO", "solvents_mixing_ratios": "4; 1", "solvents_supplier": "Sigma Aldrich; Sigma Aldrich", "solvents_purity": "99.8% Anhydrous; 99.9% Anhydrous; Unknown", "reaction_solutions_compounds": "FAI; PbI2", "reaction_solutions_compounds_supplier": "Dynamo; TCI", "reaction_solutions_compounds_purity": "99.999%; 99.999%", "reaction_solutions_concentrations": "1 M; 1.24 M", "reaction_solutions_volumes": "0.12", "reaction_solutions_age": "Unknown", "reaction_solutions_temperature": "25", "substrate_temperature": "25", "quenching_induced_crystallisation": true, "quenching_media": "Ethyl acetate", "quenching_media_volume": "500", "thermal_annealing_temperature": "100", "thermal_annealing_time": "60", "thermal_annealing_atmosphere": "N2", "solvent_annealing": false, "solvent_annealing_solvent_atmosphere": "Unknown", "solvent_annealing_time": "Unknown", "solvent_annealing_temperature": "Unknown"}, "htl": {"stack_sequence": "PEDOT:PSS", "additives_compounds": "Undoped", "deposition_procedure": "Spin-coating", "deposition_aggregation_state_of_reactants": "Liquid", "deposition_synthesis_atmosphere": "Ambient", "deposition_synthesis_atmosphere_pressure_total": "1 atm", "deposition_synthesis_atmosphere_pressure_partial": "1 atm", "deposition_solvents": "Unknown", "deposition_solvents_supplier": "Heraeus", "deposition_solvents_purity": "Unknown", "deposition_reaction_solutions_compounds": "PEDOT:PSS", "deposition_reaction_solutions_compounds_supplier": "Heraeus", "deposition_reaction_solutions_compounds_purity": "Unknown", "deposition_reaction_solutions_volumes": "0.2", "deposition_reaction_solutions_age": "Unknown", "deposition_reaction_solutions_temperature": "25", "deposition_substrate_temperature": "25", "deposition_thermal_annealing_temperature": "150", "deposition_thermal_annealing_time": "20", "deposition_thermal_annealing_atmosphere": "Ambient", "storage_time_until_next_deposition_step": "Unknown", "storage_atmosphere": "N2"}, "backcontact": {"stack_sequence": "Cu", "thickness_list": 100.0, "additives_compounds": "Undoped", "deposition_procedure": "Evaporation", "deposition_aggregation_state_of_reactants": "Gas", "deposition_synthesis_atmosphere": "Vacuum", "deposition_synthesis_atmosphere_pressure_total": "0.000001 mbar", "deposition_synthesis_atmosphere_pressure_partial": "0.000001 mbar", "deposition_solvents": "none", "deposition_solvents_supplier": "Unknown", "deposition_solvents_purity": "Unknown", "deposition_reaction_solutions_compounds": "Cu", "deposition_reaction_solutions_compounds_supplier": "Alfa Aesar", "deposition_reaction_solutions_compounds_purity": "99.99", "deposition_reaction_solutions_volumes": "Unknown", "deposition_reaction_solutions_age": "Unknown", "deposition_reaction_solutions_temperature": "Unknown", "deposition_substrate_temperature": "25", "deposition_thermal_annealing_temperature": "25", "deposition_thermal_annealing_time": "Unknown", "deposition_thermal_annealing_atmosphere": "N2", "storage_time_until_next_deposition_step": "Unknown", "storage_atmosphere": "N2"}, "add": {"lay_front": false, "lay_front_stack_sequence": "Unknown", "lay_front_deposition_procedure": "Unknown", "lay_front_deposition_aggregation_state_of_reactants": "Unknown", "lay_front_deposition_synthesis_atmosphere": "Unknown", "lay_front_deposition_solvents": "Unknown", "lay_front_deposition_solvents_supplier": "Unknown", "lay_front_deposition_solvents_purity": "Unknown", "lay_front_deposition_reaction_solutions_compounds_supplier": "Unknown", "lay_front_deposition_reaction_solutions_compounds_purity": "Unknown", "lay_front_deposition_reaction_solutions_volumes": "Unknown", "lay_front_deposition_reaction_solutions_age": "Unknown", "lay_front_deposition_reaction_solutions_temperature": "Unknown", "lay_front_deposition_substrate_temperature": "Unknown", "lay_front_deposition_thermal_annealing_temperature": "Unknown", "lay_front_deposition_thermal_annealing_time": "Unknown", "lay_front_deposition_thermal_annealing_atmosphere": "Unknown", "lay_front_storage_time_until_next_deposition_step": "Unknown", "lay_front_storage_atmosphere": "Unknown", "lay_back": false, "lay_back_stack_sequence": "Unknown", "lay_back_deposition_procedure": "Unknown", "lay_back_deposition_aggregation_state_of_reactants": "Unknown", "lay_back_deposition_synthesis_atmosphere": "Unknown", "lay_back_deposition_solvents": "Unknown", "lay_back_deposition_solvents_supplier": "Unknown", "lay_back_deposition_solvents_purity": "Unknown", "lay_back_deposition_reaction_solutions_compounds_supplier": "Unknown", "lay_back_deposition_reaction_solutions_compounds_purity": "Unknown", "lay_back_deposition_reaction_solutions_volumes": "Unknown", "lay_back_deposition_reaction_solutions_age": "Unknown", "lay_back_deposition_reaction_solutions_temperature": "Unknown", "lay_back_deposition_substrate_temperature": "Unknown", "lay_back_deposition_thermal_annealing_temperature": "Unknown", "lay_back_deposition_thermal_annealing_time": "Unknown", "lay_back_deposition_thermal_annealing_atmosphere": "Unknown", "lay_back_storage_time_until_next_deposition_step": "Unknown", "lay_back_storage_atmosphere": "Unknown"}, "encapsulation": {"Encapsulation": false, "stack_sequence": "Unknown", "edge_sealing_materials": "Unknown", "atmosphere_for_encapsulation": "Unknown"}, "jv": {"measured": true, "average_over_n_number_of_cells": 1, "certified_values": false, "storage_age_of_cell": "Unknown", "storage_atmosphere": "N2", "test_atmosphere": "N2", "test_temperature": 25.0, "light_source_type": "Solar simulator", "light_source_brand_name": "Newport model 91192", "light_source_simulator_class": "ABB", "light_intensity": 100.0, "light_spectra": "AM 1.5", "light_wavelength_range": "nan; nan", "light_illumination_direction": "Substrate", "light_masked_cell": true, "light_mask_area": 0.16, "scan_speed": 1000.0, "scan_delay_time": 20.0, "scan_integration_time": 20.0, "scan_voltage_step": 40.0, "reverse_scan_Voc": 0.363, "reverse_scan_Jsc": 18.024, "reverse_scan_FF": 0.419, "reverse_scan_PCE": 2.74, "reverse_scan_series_resistance": 4.08, "reverse_scan_shunt_resistance": 38.43, "forward_scan_Voc": 0.357, "forward_scan_Jsc": 17.996, "forward_scan_FF": 0.42, "forward_scan_PCE": 2.7, "forward_scan_series_resistance": 5.0, "forward_scan_shunt_resistance": 38.52, "default_Voc": 0.363, "default_Jsc": 18.024, "default_FF": 0.419, "default_PCE": 2.74, "default_Voc_scan_direction": "Reversed", "default_Jsc_scan_direction": "Reversed", "default_FF_scan_direction": "Reversed", "default_PCE_scan_direction": "Reversed", "hysteresis_index": 0.035942545}, "stabilised": {"performance_measured": false}, "eqe": {"measured": false}, "stability": {"measured": false, "average_over_n_number_of_cells": 1.0, "light_wavelength_range": "nan; nan", "light_cycling_times": "Unknown", "light_UV_filter": false, "potential_bias_range": "nan; nan", "temperature_range": "nan; nan", "temperature_cycling_times": "Unknown", "atmosphere": "Unknown", "relative_humidity_range": "nan; nan", "periodic_JV_measurements": false, "periodic_JV_measurements_time_between_jv": "Unknown", "PCE_burn_in_observed": false, "flexible_cell_number_of_bending_cycles": 0.0}, "outdoor": {"tested": false, "average_over_n_number_of_cells": 1.0, "location_coordinates": "nan; nan", "installation_number_of_solar_tracking_axis": 0.0, "time_start": "0000:00:00:00:00", "time_end": "0000:00:00:00:00", "potential_bias_range": "nan; nan", "temperature_range": "nan; nan", "periodic_JV_measurements": false, "PCE_burn_in_observed": false, "detaild_weather_data_available": false, "spectral_data_available": false, "irradiance_measured": false}}}
