Repository: FAIRmat-NFDI/nomad-perovskite-solar-cells-database

# NOMAD Perovskite Solar Cells Database
  [<img src="docs/assets/nomad_plugin_logo.png" width="200">](https://nomad-lab.eu/prod/v1/staging/docs/plugins/plugins.html)

  [<img width="280" alt="image" src="docs/assets/perovskite_database_project.png">](https://www.perovskitedatabase.com/)

## Introduction
Welcome to the NOMAD plugin for the Perovskite Solar Cell Database.
This project aims to provide a FAIR and open-access interface for the perovskite solar cells database in NOMAD
and related data sources.
Additionally, it has data models and schemas for defining ions and halide hybrid-perovskite compositions.

File: perovskite_solar_cell_database/data_tools/archive_entries/42840.archive.json
{"data": {"m_def": "perovskite_solar_cell_database.schema.PerovskiteSolarCell", "ref": {"ID": 42840, "ID_temp": 7, "name_of_person_entering_the_data": "Jinzhao Li", "data_entered_by_author": true, "lead_author": "Jinzhao Li", "publication_date": "2022-09-27T00:00:00", "journal": "-", "part_of_initial_dataset": false, "original_filename_data_upload": "2022-09-27 _v1.xlsx"}, "cell": {"stack_sequence": "SLG | ITO | 2PACz | Perovskite | C60 | BCP | Cu", "area_measured": 0.16, "number_of_cells_per_substrate": 0.0, "architecture": "pin", "flexible": false, "semitransparent": false, "semitransparent_wavelength_range": "nan; nan"}, "module": {"Module": false, "number_of_cells_in_module": 0.0, "JV_data_recalculated_per_cell": false}, "substrate": {"stack_sequence": "SLG | ITO", "deposition_procedure": "Unknown"}, "etl": {"stack_sequence": "C60 | BCP", "thickness": "23.0 | 8.0", "deposition_procedure": "Evaporation | Evaporation", "deposition_aggregation_state_of_reactants": "Gas | Gas", "deposition_synthesis_atmosphere": "Unknown", "deposition_solvents": "Unknown", "deposition_solvents_supplier": "Unknown", "deposition_solvents_purity": "Unknown", "deposition_reaction_solutions_compounds_supplier": "Unknown", "deposition_reaction_solutions_compounds_purity": "Unknown", "deposition_reaction_solutions_volumes": "Unknown", "deposition_reaction_solutions_age": "Unknown", "deposition_reaction_solutions_temperature": "Unknown", "deposition_substrate_temperature": "Unknown", "deposition_thermal_annealing_temperature": "Unknown", "deposition_thermal_annealing_time": "Unknown", "deposition_thermal_annealing_atmosphere": "Unknown", "storage_atmosphere": "Unknown"}, "perovskite": {"single_crystal": false, "dimension_0D": false, "dimension_2D": false, "dimension_2D3D_mixture": false, "dimension_3D": true, "dimension_3D_with_2D_capping_layer": false, "dimension_list_of_layers": 3.0, "composition_perovskite_ABC3_structure": true, "composition_perovskite_inspired_structure": false, "composition_a_ions": "MA | FA", "composition_a_ions_coefficients": "4; 6", "composition_b_ions": "Pb", "composition_b_ions_coefficients": "1", "composition_c_ions": "Br; I", "composition_c_ions_coefficients": "4; 6", "composition_assumption": "Solution composition", "composition_inorganic": false, "composition_leadfree": false, "additives_compounds": "methylammonium chloride", "additives_concentrations": "10 mol%", "band_gap": "1.793", "band_gap_graded": false, "storage_time_until_next_deposition_step": "Unknown", "storage_atmosphere": "Unknown"}, "perovskite_deposition": {"number_of_deposition_steps": 0.0, "procedure": "Slot-die coating", "aggregation_state_of_reactants": "Liquid >> Gas", "synthesis_atmosphere": "Unknown", "solvents": "2-methoxyethanol; acetonitrile; NMP; DMF", "solvents_supplier": "Unknown", "solvents_purity": "Unknown", "reaction_solutions_compounds": "PbI2; FAI; MACl; MABr; PbBr2", "reaction_solutions_compounds_supplier": "Unknown", "reaction_solutions_compounds_purity": "Unknown", "reaction_solutions_volumes": "Unknown", "reaction_solutions_age": "Unknown", "reaction_solutions_temperature": "Unknown", "substrate_temperature": "Unknown", "quenching_induced_crystallisation": true, "quenching_media": "N2", "quenching_media_volume": "Unknown", "thermal_annealing_temperature": "Unknown", "thermal_annealing_time": "Unknown", "thermal_annealing_atmosphere": "Unknown", "solvent_annealing": false, "solvent_annealing_solvent_atmosphere": "Unknown", "solvent_annealing_time": "Unknown", "solvent_annealing_temperature": "Unknown"}, "htl": {"stack_sequence": "2PACz", "deposition_procedure": "Spin-coating", "deposition_aggregation_state_of_reactants": "Liquid", "deposition_synthesis_atmosphere": "Unknown", "deposition_synthesis_atmosphere_pressure_total": "1 atm", "deposition_synthesis_atmosphere_pressure_partial": "1 atm", "deposition_solvents": "Ethanol", "deposition_solvents_supplier": "Unknown", "deposition_solvents_purity": "Unknown", "deposition_reaction_solutions_compounds": "2PACz", "deposition_reaction_solutions_compounds_supplier": "Unknown", "deposition_reaction_solutions_compounds_purity": "Unknown", "deposition_reaction_solutions_volumes": "Unknown", "deposition_reaction_solutions_age": "Unknown", "deposition_reaction_solutions_temperature": "Unknown", "deposition_substrate_temperature": "Unknown", "deposition_thermal_annealing_temperature": "Unknown", "deposition_thermal_annealing_time": "Unknown", "deposition_thermal_annealing_atmosphere": "Unknown", "storage_time_until_next_deposition_step": "Unknown", "storage_atmosphere": "Unknown"}, "backcontact": {"stack_sequence": "Cu", "thickness_list": 100.0, "deposition_procedure": "Evaporation", "deposition_aggregation_state_of_reactants": "Unknown", "deposition_synthesis_atmosphere": "Unknown", "deposition_solvents": "Unknown", "deposition_solvents_supplier": "Unknown", "deposition_solvents_purity": "Unknown", "deposition_reaction_solutions_compounds_supplier": "Unknown", "deposition_reaction_solutions_compounds_purity": "Unknown", "deposition_reaction_solutions_volumes": "Unknown", "deposition_reaction_solutions_age": "Unknown", "deposition_reaction_solutions_temperature": "Unknown", "deposition_substrate_temperature": "Unknown", "deposition_thermal_annealing_temperature": "Unknown", "deposition_thermal_annealing_time": "Unknown", "deposition_thermal_annealing_atmosphere": "Unknown", "storage_time_until_next_deposition_step": "Unknown", "storage_atmosphere": "Unknown"}, "add": {"lay_front": false, "lay_front_stack_sequence": "Unknown", "lay_front_deposition_procedure": "Unknown", "lay_front_deposition_aggregation_state_of_reactants": "Unknown", "lay_front_deposition_synthesis_atmosphere": "Unknown", "lay_front_deposition_solvents": "Unknown", "lay_front_deposition_solvents_supplier": "Unknown", "lay_front_deposition_solvents_purity": "Unknown", "lay_front_deposition_reaction_solutions_compounds_supplier": "Unknown", "lay_front_deposition_reaction_solutions_compounds_purity": "Unknown", "lay_front_deposition_reaction_solutions_volumes": "Unknown", "lay_front_deposition_reaction_solutions_age": "Unknown", "lay_front_deposition_reaction_solutions_temperature": "Unknown", "lay_front_deposition_substrate_temperature": "Unknown", "lay_front_deposition_thermal_annealing_temperature": "Unknown", "lay_front_deposition_thermal_annealing_time": "Unknown", "lay_front_deposition_thermal_annealing_atmosphere": "Unknown", "lay_front_storage_time_until_next_deposition_step": "Unknown", "lay_front_storage_atmosphere": "Unknown", "lay_back": false, "lay_back_stack_sequence": "Unknown", "lay_back_deposition_procedure": "Unknown", "lay_back_deposition_aggregation_state_of_reactants": "Unknown", "lay_back_deposition_synthesis_atmosphere": "Unknown", "lay_back_deposition_solvents": "Unknown", "lay_back_deposition_solvents_supplier": "Unknown", "lay_back_deposition_solvents_purity": "Unknown", "lay_back_deposition_reaction_solutions_compounds_supplier": "Unknown", "lay_back_deposition_reaction_solutions_compounds_purity": "Unknown", "lay_back_deposition_reaction_solutions_volumes": "Unknown", "lay_back_deposition_reaction_solutions_age": "Unknown", "lay_back_deposition_reaction_solutions_temperature": "Unknown", "lay_back_deposition_substrate_temperature": "Unknown", "lay_back_deposition_thermal_annealing_temperature": "Unknown", "lay_back_deposition_thermal_annealing_time": "Unknown", "lay_back_deposition_thermal_annealing_atmosphere": "Unknown", "lay_back_storage_time_until_next_deposition_step": "Unknown", "lay_back_storage_atmosphere": "Unknown"}, "encapsulation": {"Encapsulation": false, "stack_sequence": "Unknown", "edge_sealing_materials": "Unknown", "atmosphere_for_encapsulation": "Unknown"}, "jv": {"measured": true, "average_over_n_number_of_cells": 1, "certified_values": false, "storage_age_of_cell": "Unknown", "storage_atmosphere": "Unknown", "test_atmosphere": "Unknown", "light_intensity": 100.0, "light_spectra": "AM 1.5", "light_wavelength_range": "nan; nan", "light_illumination_direction": "Substrate", "light_masked_cell": false, "reverse_scan_Voc": 1.233, "reverse_scan_Jsc": 15.307, "reverse_scan_FF": 0.67, "reverse_scan_PCE": 12.64, "forward_scan_Voc": 1.251, "forward_scan_Jsc": 15.324, "forward_scan_FF": 0.727, "forward_scan_PCE": 13.93, "default_Voc": 1.233, "default_Jsc": 15.307, "default_FF": 0.67, "default_PCE": 12.64, "default_Voc_scan_direction": "Reversed", "default_Jsc_scan_direction": "Reversed", "default_FF_scan_direction": "Reversed", "default_PCE_scan_direction": "Reversed", "hysteresis_index": 0.214618649}, "stabilised": {"performance_measured": false}, "eqe": {"measured": false}, "stability": {"measured": false, "average_over_n_number_of_cells": 1.0, "light_wavelength_range": "nan; nan", "light_cycling_times": "Unknown", "light_UV_filter": false, "potential_bias_range": "nan; nan", "temperature_range": "nan; nan", "temperature_cycling_times": "Unknown", "atmosphere": "Unknown", "relative_humidity_range": "nan; nan", "periodic_JV_measurements": false, "periodic_JV_measurements_time_between_jv": "Unknown", "PCE_burn_in_observed": false, "flexible_cell_number_of_bending_cycles": 0.0}, "outdoor": {"tested": false, "average_over_n_number_of_cells": 1.0, "location_coordinates": "nan; nan", "installation_number_of_solar_tracking_axis": 0.0, "time_start": "0000:00:00:00:00", "time_end": "0000:00:00:00:00", "potential_bias_range": "nan; nan", "temperature_range": "nan; nan", "periodic_JV_measurements": false, "PCE_burn_in_observed": false, "detaild_weather_data_available": false, "spectral_data_available": false, "irradiance_measured": false}}}

File: perovskite_solar_cell_database/data_tools/archive_entries/42841.archive.json
{"data": {"m_def": "perovskite_solar_cell_database.schema.PerovskiteSolarCell", "ref": {"ID": 42841, "ID_temp": 8, "name_of_person_entering_the_data": "Jinzhao Li", "data_entered_by_author": true, "lead_author": "Jinzhao Li", "publication_date": "2022-09-27T00:00:00", "journal": "-", "part_of_initial_dataset": false, "original_filename_data_upload": "2022-09-27 _v1.xlsx"}, "cell": {"stack_sequence": "SLG | ITO | 2PACz | Perovskite | C60 | BCP | Cu", "area_measured": 0.16, "number_of_cells_per_substrate": 0.0, "architecture": "pin", "flexible": false, "semitransparent": false, "semitransparent_wavelength_range": "nan; nan"}, "module": {"Module": false, "number_of_cells_in_module": 0.0, "JV_data_recalculated_per_cell": false}, "substrate": {"stack_sequence": "SLG | ITO", "deposition_procedure": "Unknown"}, "etl": {"stack_sequence": "C60 | BCP", "thickness": "23.0 | 8.0", "deposition_procedure": "Evaporation | Evaporation", "deposition_aggregation_state_of_reactants": "Gas | Gas", "deposition_synthesis_atmosphere": "Unknown", "deposition_solvents": "Unknown", "deposition_solvents_supplier": "Unknown", "deposition_solvents_purity": "Unknown", "deposition_reaction_solutions_compounds_supplier": "Unknown", "deposition_reaction_solutions_compounds_purity": "Unknown", "deposition_reaction_solutions_volumes": "Unknown", "deposition_reaction_solutions_age": "Unknown", "deposition_reaction_solutions_temperature": "Unknown", "deposition_substrate_temperature": "Unknown", "deposition_thermal_annealing_temperature": "Unknown", "deposition_thermal_annealing_time": "Unknown", "deposition_thermal_annealing_atmosphere": "Unknown", "storage_atmosphere": "Unknown"}, "perovskite": {"single_crystal": false, "dimension_0D": false, "dimension_2D": false, "dimension_2D3D_mixture": false, "dimension_3D": true, "dimension_3D_with_2D_capping_layer": false, "dimension_list_of_layers": 3.0, "composition_perovskite_ABC3_structure": true, "composition_perovskite_inspired_structure": false, "composition_a_ions": "MA | FA", "composition_a_ions_coefficients": "4; 6", "composition_b_ions": "Pb", "composition_b_ions_coefficients": "1", "composition_c_ions": "Br; I", "composition_c_ions_coefficients": "4; 6", "composition_assumption": "Solution composition", "composition_inorganic": false, "composition_leadfree": false, "additives_compounds": "methylammonium chloride", "additives_concentrations": "10 mol%", "band_gap": "1.793", "band_gap_graded": false, "storage_time_until_next_deposition_step": "Unknown", "storage_atmosphere": "Unknown"}, "perovskite_deposition": {"number_of_deposition_steps": 0.0, "procedure": "Slot-die coating", "aggregation_state_of_reactants": "Liquid >> Gas", "synthesis_atmosphere": "Unknown", "solvents": "2-methoxyethanol; acetonitrile; NMP; DMF", "solvents_supplier": "Unknown", "solvents_purity": "Unknown", "reaction_solutions_compounds": "PbI2; FAI; MACl; MABr; PbBr2", "reaction_solutions_compounds_supplier": "Unknown", "reaction_solutions_compounds_purity": "Unknown", "reaction_solutions_volumes": "Unknown", "reaction_solutions_age": "Unknown", "reaction_solutions_temperature": "Unknown", "substrate_temperature": "Unknown", "quenching_induced_crystallisation": true, "quenching_media": "N2", "quenching_media_volume": "Unknown", "thermal_annealing_temperature": "Unknown", "thermal_annealing_time": "Unknown", "thermal_annealing_atmosphere": "Unknown", "solvent_annealing": false, "solvent_annealing_solvent_atmosphere": "Unknown", "solvent_annealing_time": "Unknown", "solvent_annealing_temperature": "Unknown"}, "htl": {"stack_sequence": "2PACz", "deposition_procedure": "Spin-coating", "deposition_aggregation_state_of_reactants": "Liquid", "deposition_synthesis_atmosphere": "Unknown", "deposition_synthesis_atmosphere_pressure_total": "1 atm", "deposition_synthesis_atmosphere_pressure_partial": "1 atm", "deposition_solvents": "Ethanol", "deposition_solvents_supplier": "Unknown", "deposition_solvents_purity": "Unknown", "deposition_reaction_solutions_compounds": "2PACz", "deposition_reaction_solutions_compounds_supplier": "Unknown", "deposition_reaction_solutions_compounds_purity": "Unknown", "deposition_reaction_solutions_volumes": "Unknown", "deposition_reaction_solutions_age": "Unknown", "deposition_reaction_solutions_temperature": "Unknown", "deposition_substrate_temperature": "Unknown", "deposition_thermal_annealing_temperature": "Unknown", "deposition_thermal_annealing_time": "Unknown", "deposition_thermal_annealing_atmosphere": "Unknown", "storage_time_until_next_deposition_step": "Unknown", "storage_atmosphere": "Unknown"}, "backcontact": {"stack_sequence": "Cu", "thickness_list": 100.0, "deposition_procedure": "Evaporation", "deposition_aggregation_state_of_reactants": "Unknown", "deposition_synthesis_atmosphere": "Unknown", "deposition_solvents": "Unknown", "deposition_solvents_supplier": "Unknown", "deposition_solvents_purity": "Unknown", "deposition_reaction_solutions_compounds_supplier": "Unknown", "deposition_reaction_solutions_compounds_purity": "Unknown", "deposition_reaction_solutions_volumes": "Unknown", "deposition_reaction_solutions_age": "Unknown", "deposition_reaction_solutions_temperature": "Unknown", "deposition_substrate_temperature": "Unknown", "deposition_thermal_annealing_temperature": "Unknown", "deposition_thermal_annealing_time": "Unknown", "deposition_thermal_annealing_atmosphere": "Unknown", "storage_time_until_next_deposition_step": "Unknown", "storage_atmosphere": "Unknown"}, "add": {"lay_front": false, "lay_front_stack_sequence": "Unknown", "lay_front_deposition_procedure": "Unknown", "lay_front_deposition_aggregation_state_of_reactants": "Unknown", "lay_front_deposition_synthesis_atmosphere": "Unknown", "lay_front_deposition_solvents": "Unknown", "lay_front_deposition_solvents_supplier": "Unknown", "lay_front_deposition_solvents_purity": "Unknown", "lay_front_deposition_reaction_solutions_compounds_supplier": "Unknown", "lay_front_deposition_reaction_solutions_compounds_purity": "Unknown", "lay_front_deposition_reaction_solutions_volumes": "Unknown", "lay_front_deposition_reaction_solutions_age": "Unknown", "lay_front_deposition_reaction_solutions_temperature": "Unknown", "lay_front_deposition_substrate_temperature": "Unknown", "lay_front_deposition_thermal_annealing_temperature": "Unknown", "lay_front_deposition_thermal_annealing_time": "Unknown", "lay_front_deposition_thermal_annealing_atmosphere": "Unknown", "lay_front_storage_time_until_next_deposition_step": "Unknown", "lay_front_storage_atmosphere": "Unknown", "lay_back": false, "lay_back_stack_sequence": "Unknown", "lay_back_deposition_procedure": "Unknown", "lay_back_deposition_aggregation_state_of_reactants": "Unknown", "lay_back_deposition_synthesis_atmosphere": "Unknown", "lay_back_deposition_solvents": "Unknown", "lay_back_deposition_solvents_supplier": "Unknown", "lay_back_deposition_solvents_purity": "Unknown", "lay_back_deposition_reaction_solutions_compounds_supplier": "Unknown", "lay_back_deposition_reaction_solutions_compounds_purity": "Unknown", "lay_back_deposition_reaction_solutions_volumes": "Unknown", "lay_back_deposition_reaction_solutions_age": "Unknown", "lay_back_deposition_reaction_solutions_temperature": "Unknown", "lay_back_deposition_substrate_temperature": "Unknown", "lay_back_deposition_thermal_annealing_temperature": "Unknown", "lay_back_deposition_thermal_annealing_time": "Unknown", "lay_back_deposition_thermal_annealing_atmosphere": "Unknown", "lay_back_storage_time_until_next_deposition_step": "Unknown", "lay_back_storage_atmosphere": "Unknown"}, "encapsulation": {"Encapsulation": false, "stack_sequence": "Unknown", "edge_sealing_materials": "Unknown", "atmosphere_for_encapsulation": "Unknown"}, "jv": {"measured": true, "average_over_n_number_of_cells": 1, "certified_values": false, "storage_age_of_cell": "Unknown", "storage_atmosphere": "Unknown", "test_atmosphere": "Unknown", "light_intensity": 100.0, "light_spectra": "AM 1.5", "light_wavelength_range": "nan; nan", "light_illumination_direction": "Substrate", "light_masked_cell": false, "reverse_scan_Voc": 1.203, "reverse_scan_Jsc": 15.354, "reverse_scan_FF": 0.603, "reverse_scan_PCE": 11.13, "forward_scan_Voc": 1.215, "forward_scan_Jsc": 15.344, "forward_scan_FF": 0.629, "forward_scan_PCE": 11.73, "default_Voc": 1.203, "default_Jsc": 15.354, "default_FF": 0.603, "default_PCE": 11.13, "default_Voc_scan_direction": "Reversed", "default_Jsc_scan_direction": "Reversed", "default_FF_scan_direction": "Reversed", "default_PCE_scan_direction": "Reversed", "hysteresis_index": 0.111040213}, "stabilised": {"performance_measured": false}, "eqe": {"measured": false}, "stability": {"measured": false, "average_over_n_number_of_cells": 1.0, "light_wavelength_range": "nan; nan", "light_cycling_times": "Unknown", "light_UV_filter": false, "potential_bias_range": "nan; nan", "temperature_range": "nan; nan", "temperature_cycling_times": "Unknown", "atmosphere": "Unknown", "relative_humidity_range": "nan; nan", "periodic_JV_measurements": false, "periodic_JV_measurements_time_between_jv": "Unknown", "PCE_burn_in_observed": false, "flexible_cell_number_of_bending_cycles": 0.0}, "outdoor": {"tested": false, "average_over_n_number_of_cells": 1.0, "location_coordinates": "nan; nan", "installation_number_of_solar_tracking_axis": 0.0, "time_start": "0000:00:00:00:00", "time_end": "0000:00:00:00:00", "potential_bias_range": "nan; nan", "temperature_range": "nan; nan", "periodic_JV_measurements": false, "PCE_burn_in_observed": false, "detaild_weather_data_available": false, "spectral_data_available": false, "irradiance_measured": false}}}

File: perovskite_solar_cell_database/data_tools/archive_entries/42842.archive.json
{"data": {"m_def": "perovskite_solar_cell_database.schema.PerovskiteSolarCell", "ref": {"ID": 42842, "ID_temp": 9, "name_of_person_entering_the_data": "Jinzhao Li", "data_entered_by_author": true, "lead_author": "Jinzhao Li", "publication_date": "2022-09-27T00:00:00", "journal": "-", "part_of_initial_dataset": false, "original_filename_data_upload": "2022-09-27 _v1.xlsx"}, "cell": {"stack_sequence": "SLG | ITO | 2PACz | Perovskite | C60 | BCP | Cu", "area_measured": 0.16, "number_of_cells_per_substrate": 0.0, "architecture": "pin", "flexible": false, "semitransparent": false, "semitransparent_wavelength_range": "nan; nan"}, "module": {"Module": false, "number_of_cells_in_module": 0.0, "JV_data_recalculated_per_cell": false}, "substrate": {"stack_sequence": "SLG | ITO", "deposition_procedure": "Unknown"}, "etl": {"stack_sequence": "C60 | BCP", "thickness": "23.0 | 8.0", "deposition_procedure": "Evaporation | Evaporation", "deposition_aggregation_state_of_reactants": "Gas | Gas", "deposition_synthesis_atmosphere": "Unknown", "deposition_solvents": "Unknown", "deposition_solvents_supplier": "Unknown", "deposition_solvents_purity": "Unknown", "deposition_reaction_solutions_compounds_supplier": "Unknown", "deposition_reaction_solutions_compounds_purity": "Unknown", "deposition_reaction_solutions_volumes": "Unknown", "deposition_reaction_solutions_age": "Unknown", "deposition_reaction_solutions_temperature": "Unknown", "deposition_substrate_temperature": "Unknown", "deposition_thermal_annealing_temperature": "Unknown", "deposition_thermal_annealing_time": "Unknown", "deposition_thermal_annealing_atmosphere": "Unknown", "storage_atmosphere": "Unknown"}, "perovskite": {"single_crystal": false, "dimension_0D": false, "dimension_2D": false, "dimension_2D3D_mixture": false, "dimension_3D": true, "dimension_3D_with_2D_capping_layer": false, "dimension_list_of_layers": 3.0, "composition_perovskite_ABC3_structure": true, "composition_perovskite_inspired_structure": false, "composition_a_ions": "MA | FA", "composition_a_ions_coefficients": "4; 6", "composition_b_ions": "Pb", "composition_b_ions_coefficients": "1", "composition_c_ions": "Br; I", "composition_c_ions_coefficients": "4; 6", "composition_assumption": "Solution composition", "composition_inorganic": false, "composition_leadfree": false, "additives_compounds": "methylammonium chloride", "additives_concentrations": "10 mol%", "band_gap": "1.793", "band_gap_graded": false, "storage_time_until_next_deposition_step": "Unknown", "storage_atmosphere": "Unknown"}, "perovskite_deposition": {"number_of_deposition_steps": 0.0, "procedure": "Slot-die coating", "aggregation_state_of_reactants": "Liquid >> Gas", "synthesis_atmosphere": "Unknown", "solvents": "2-methoxyethanol; acetonitrile; NMP; DMF", "solvents_supplier": "Unknown", "solvents_purity": "Unknown", "reaction_solutions_compounds": "PbI2; FAI; MACl; MABr; PbBr2", "reaction_solutions_compounds_supplier": "Unknown", "reaction_solutions_compounds_purity": "Unknown", "reaction_solutions_volumes": "Unknown", "reaction_solutions_age": "Unknown", "reaction_solutions_temperature": "Unknown", "substrate_temperature": "Unknown", "quenching_induced_crystallisation": true, "quenching_media": "N2", "quenching_media_volume": "Unknown", "thermal_annealing_temperature": "Unknown", "thermal_annealing_time": "Unknown", "thermal_annealing_atmosphere": "Unknown", "solvent_annealing": false, "solvent_annealing_solvent_atmosphere": "Unknown", "solvent_annealing_time": "Unknown", "solvent_annealing_temperature": "Unknown"}, "htl": {"stack_sequence": "2PACz", "deposition_procedure": "Spin-coating", "deposition_aggregation_state_of_reactants": "Liquid", "deposition_synthesis_atmosphere": "Unknown", "deposition_synthesis_atmosphere_pressure_total": "1 atm", "deposition_synthesis_atmosphere_pressure_partial": "1 atm", "deposition_solvents": "Ethanol", "deposition_solvents_supplier": "Unknown", "deposition_solvents_purity": "Unknown", "deposition_reaction_solutions_compounds": "2PACz", "deposition_reaction_solutions_compounds_supplier": "Unknown", "deposition_reaction_solutions_compounds_purity": "Unknown", "deposition_reaction_solutions_volumes": "Unknown", "deposition_reaction_solutions_age": "Unknown", "deposition_reaction_solutions_temperature": "Unknown", "deposition_substrate_temperature": "Unknown", "deposition_thermal_annealing_temperature": "Unknown", "deposition_thermal_annealing_time": "Unknown", "deposition_thermal_annealing_atmosphere": "Unknown", "storage_time_until_next_deposition_step": "Unknown", "storage_atmosphere": "Unknown"}, "backcontact": {"stack_sequence": "Cu", "thickness_list": 100.0, "deposition_procedure": "Evaporation", "deposition_aggregation_state_of_reactants": "Unknown", "deposition_synthesis_atmosphere": "Unknown", "deposition_solvents": "Unknown", "deposition_solvents_supplier": "Unknown", "deposition_solvents_purity": "Unknown", "deposition_reaction_solutions_compounds_supplier": "Unknown", "deposition_reaction_solutions_compounds_purity": "Unknown", "deposition_reaction_solutions_volumes": "Unknown", "deposition_reaction_solutions_age": "Unknown", "deposition_reaction_solutions_temperature": "Unknown", "deposition_substrate_temperature": "Unknown", "deposition_thermal_annealing_temperature": "Unknown", "deposition_thermal_annealing_time": "Unknown", "deposition_thermal_annealing_atmosphere": "Unknown", "storage_time_until_next_deposition_step": "Unknown", "storage_atmosphere": "Unknown"}, "add": {"lay_front": false, "lay_front_stack_sequence": "Unknown", "lay_front_deposition_procedure": "Unknown", "lay_front_deposition_aggregation_state_of_reactants": "Unknown", "lay_front_deposition_synthesis_atmosphere": "Unknown", "lay_front_deposition_solvents": "Unknown", "lay_front_deposition_solvents_supplier": "Unknown", "lay_front_deposition_solvents_purity": "Unknown", "lay_front_deposition_reaction_solutions_compounds_supplier": "Unknown", "lay_front_deposition_reaction_solutions_compounds_purity": "Unknown", "lay_front_deposition_reaction_solutions_volumes": "Unknown", "lay_front_deposition_reaction_solutions_age": "Unknown", "lay_front_deposition_reaction_solutions_temperature": "Unknown", "lay_front_deposition_substrate_temperature": "Unknown", "lay_front_deposition_thermal_annealing_temperature": "Unknown", "lay_front_deposition_thermal_annealing_time": "Unknown", "lay_front_deposition_thermal_annealing_atmosphere": "Unknown", "lay_front_storage_time_until_next_deposition_step": "Unknown", "lay_front_storage_atmosphere": "Unknown", "lay_back": false, "lay_back_stack_sequence": "Unknown", "lay_back_deposition_procedure": "Unknown", "lay_back_deposition_aggregation_state_of_reactants": "Unknown", "lay_back_deposition_synthesis_atmosphere": "Unknown", "lay_back_deposition_solvents": "Unknown", "lay_back_deposition_solvents_supplier": "Unknown", "lay_back_deposition_solvents_purity": "Unknown", "lay_back_deposition_reaction_solutions_compounds_supplier": "Unknown", "lay_back_deposition_reaction_solutions_compounds_purity": "Unknown", "lay_back_deposition_reaction_solutions_volumes": "Unknown", "lay_back_deposition_reaction_solutions_age": "Unknown", "lay_back_deposition_reaction_solutions_temperature": "Unknown", "lay_back_deposition_substrate_temperature": "Unknown", "lay_back_deposition_thermal_annealing_temperature": "Unknown", "lay_back_deposition_thermal_annealing_time": "Unknown", "lay_back_deposition_thermal_annealing_atmosphere": "Unknown", "lay_back_storage_time_until_next_deposition_step": "Unknown", "lay_back_storage_atmosphere": "Unknown"}, "encapsulation": {"Encapsulation": false, "stack_sequence": "Unknown", "edge_sealing_materials": "Unknown", "atmosphere_for_encapsulation": "Unknown"}, "jv": {"measured": true, "average_over_n_number_of_cells": 1, "certified_values": false, "storage_age_of_cell": "Unknown", "storage_atmosphere": "Unknown", "test_atmosphere": "Unknown", "light_intensity": 100.0, "light_spectra": "AM 1.5", "light_wavelength_range": "nan; nan", "light_illumination_direction": "Substrate", "light_masked_cell": false, "reverse_scan_Voc": 1.225, "reverse_scan_Jsc": 15.404, "reverse_scan_FF": 0.635, "reverse_scan_PCE": 11.98, "forward_scan_Voc": 1.238, "forward_scan_Jsc": 15.416, "forward_scan_FF": 0.68, "forward_scan_PCE": 12.99, "default_Voc": 1.225, "default_Jsc": 15.404, "default_FF": 0.635, "default_PCE": 11.98, "default_Voc_scan_direction": "Reversed", "default_Jsc_scan_direction": "Reversed", "default_FF_scan_direction": "Reversed", "default_PCE_scan_direction": "Reversed", "hysteresis_index": 0.174384385}, "stabilised": {"performance_measured": false}, "eqe": {"measured": false}, "stability": {"measured": false, "average_over_n_number_of_cells": 1.0, "light_wavelength_range": "nan; nan", "light_cycling_times": "Unknown", "light_UV_filter": false, "potential_bias_range": "nan; nan", "temperature_range": "nan; nan", "temperature_cycling_times": "Unknown", "atmosphere": "Unknown", "relative_humidity_range": "nan; nan", "periodic_JV_measurements": false, "periodic_JV_measurements_time_between_jv": "Unknown", "PCE_burn_in_observed": false, "flexible_cell_number_of_bending_cycles": 0.0}, "outdoor": {"tested": false, "average_over_n_number_of_cells": 1.0, "location_coordinates": "nan; nan", "installation_number_of_solar_tracking_axis": 0.0, "time_start": "0000:00:00:00:00", "time_end": "0000:00:00:00:00", "potential_bias_range": "nan; nan", "temperature_range": "nan; nan", "periodic_JV_measurements": false, "PCE_burn_in_observed": false, "detaild_weather_data_available": false, "spectral_data_available": false, "irradiance_measured": false}}}

File: perovskite_solar_cell_database/data_tools/archive_entries/42843.archive.json
{"data": {"m_def": "perovskite_solar_cell_database.schema.PerovskiteSolarCell", "ref": {"ID": 42843, "ID_temp": 1, "name_of_person_entering_the_data": "Jinzhao Li", "data_entered_by_author": true, "lead_author": "Jinzhao Li", "publication_date": "2022-09-27T00:00:00", "journal": "-", "part_of_initial_dataset": false, "original_filename_data_upload": "2022-09-27 _v2.xlsx"}, "cell": {"stack_sequence": "SLG | ITO | 2PACz | Perovskite | C60 | BCP | Cu", "area_measured": 0.16, "number_of_cells_per_substrate": 0.0, "architecture": "pin", "flexible": false, "semitransparent": false, "semitransparent_wavelength_range": "nan; nan"}, "module": {"Module": false, "number_of_cells_in_module": 0.0, "JV_data_recalculated_per_cell": false}, "substrate": {"stack_sequence": "SLG | ITO", "deposition_procedure": "Unknown"}, "etl": {"stack_sequence": "C60 | BCP", "thickness": "23.0 | 8.0", "deposition_procedure": "Evaporation | Evaporation", "deposition_aggregation_state_of_reactants": "Gas | Gas", "deposition_synthesis_atmosphere": "Unknown", "deposition_solvents": "Unknown", "deposition_solvents_supplier": "Unknown", "deposition_solvents_purity": "Unknown", "deposition_reaction_solutions_compounds_supplier": "Unknown", "deposition_reaction_solutions_compounds_purity": "Unknown", "deposition_reaction_solutions_volumes": "Unknown", "deposition_reaction_solutions_age": "Unknown", "deposition_reaction_solutions_temperature": "Unknown", "deposition_substrate_temperature": "Unknown", "deposition_thermal_annealing_temperature": "Unknown", "deposition_thermal_annealing_time": "Unknown", "deposition_thermal_annealing_atmosphere": "Unknown", "storage_atmosphere": "Unknown"}, "perovskite": {"single_crystal": false, "dimension_0D": false, "dimension_2D": false, "dimension_2D3D_mixture": false, "dimension_3D": true, "dimension_3D_with_2D_capping_layer": false, "dimension_list_of_layers": 3.0, "composition_perovskite_ABC3_structure": true, "composition_perovskite_inspired_structure": false, "composition_a_ions": "MA | FA", "composition_a_ions_coefficients": "3; 7", "composition_b_ions": "Pb", "composition_b_ions_coefficients": "1", "composition_c_ions": "Br; I", "composition_c_ions_coefficients": "3; 7", "composition_assumption": "Solution composition", "composition_inorganic": false, "composition_leadfree": false, "additives_compounds": "methylammonium chloride", "additives_concentrations": "10 mol%", "band_gap": "1.713", "band_gap_graded": false, "storage_time_until_next_deposition_step": "Unknown", "storage_atmosphere": "Unknown"}, "perovskite_deposition": {"number_of_deposition_steps": 0.0, "procedure": "Slot-die coating", "aggregation_state_of_reactants": "Liquid >> Gas", "synthesis_atmosphere": "Unknown", "solvents": "2-methoxyethanol; acetonitrile; NMP; DMF", "solvents_supplier": "Unknown", "solvents_purity": "Unknown", "reaction_solutions_compounds": "PbI2; FAI; MACl; MABr; PbBr2", "reaction_solutions_compounds_supplier": "Unknown", "reaction_solutions_compounds_purity": "Unknown", "reaction_solutions_volumes": "Unknown", "reaction_solutions_age": "Unknown", "reaction_solutions_temperature": "Unknown", "substrate_temperature": "Unknown", "quenching_induced_crystallisation": true, "quenching_media": "N2", "quenching_media_volume": "Unknown", "thermal_annealing_temperature": "Unknown", "thermal_annealing_time": "Unknown", "thermal_annealing_atmosphere": "Unknown", "solvent_annealing": false, "solvent_annealing_solvent_atmosphere": "Unknown", "solvent_annealing_time": "Unknown", "solvent_annealing_temperature": "Unknown"}, "htl": {"stack_sequence": "2PACz", "deposition_procedure": "Spin-coating", "deposition_aggregation_state_of_reactants": "Liquid", "deposition_synthesis_atmosphere": "Unknown", "deposition_synthesis_atmosphere_pressure_total": "1 atm", "deposition_synthesis_atmosphere_pressure_partial": "1 atm", "deposition_solvents": "Ethanol", "deposition_solvents_supplier": "Unknown", "deposition_solvents_purity": "Unknown", "deposition_reaction_solutions_compounds": "2PACz", "deposition_reaction_solutions_compounds_supplier": "Unknown", "deposition_reaction_solutions_compounds_purity": "Unknown", "deposition_reaction_solutions_volumes": "Unknown", "deposition_reaction_solutions_age": "Unknown", "deposition_reaction_solutions_temperature": "Unknown", "deposition_substrate_temperature": "Unknown", "deposition_thermal_annealing_temperature": "Unknown", "deposition_thermal_annealing_time": "Unknown", "deposition_thermal_annealing_atmosphere": "Unknown", "storage_time_until_next_deposition_step": "Unknown", "storage_atmosphere": "Unknown"}, "backcontact": {"stack_sequence": "Cu", "thickness_list": 100.0, "deposition_procedure": "Evaporation", "deposition_aggregation_state_of_reactants": "Unknown", "deposition_synthesis_atmosphere": "Unknown", "deposition_solvents": "Unknown", "deposition_solvents_supplier": "Unknown", "deposition_solvents_purity": "Unknown", "deposition_reaction_solutions_compounds_supplier": "Unknown", "deposition_reaction_solutions_compounds_purity": "Unknown", "deposition_reaction_solutions_volumes": "Unknown", "deposition_reaction_solutions_age": "Unknown", "deposition_reaction_solutions_temperature": "Unknown", "deposition_substrate_temperature": "Unknown", "deposition_thermal_annealing_temperature": "Unknown", "deposition_thermal_annealing_time": "Unknown", "deposition_thermal_annealing_atmosphere": "Unknown", "storage_time_until_next_deposition_step": "Unknown", "storage_atmosphere": "Unknown"}, "add": {"lay_front": false, "lay_front_stack_sequence": "Unknown", "lay_front_deposition_procedure": "Unknown", "lay_front_deposition_aggregation_state_of_reactants": "Unknown", "lay_front_deposition_synthesis_atmosphere": "Unknown", "lay_front_deposition_solvents": "Unknown", "lay_front_deposition_solvents_supplier": "Unknown", "lay_front_deposition_solvents_purity": "Unknown", "lay_front_deposition_reaction_solutions_compounds_supplier": "Unknown", "lay_front_deposition_reaction_solutions_compounds_purity": "Unknown", "lay_front_deposition_reaction_solutions_volumes": "Unknown", "lay_front_deposition_reaction_solutions_age": "Unknown", "lay_front_deposition_reaction_solutions_temperature": "Unknown", "lay_front_deposition_substrate_temperature": "Unknown", "lay_front_deposition_thermal_annealing_temperature": "Unknown", "lay_front_deposition_thermal_annealing_time": "Unknown", "lay_front_deposition_thermal_annealing_atmosphere": "Unknown", "lay_front_storage_time_until_next_deposition_step": "Unknown", "lay_front_storage_atmosphere": "Unknown", "lay_back": false, "lay_back_stack_sequence": "Unknown", "lay_back_deposition_procedure": "Unknown", "lay_back_deposition_aggregation_state_of_reactants": "Unknown", "lay_back_deposition_synthesis_atmosphere": "Unknown", "lay_back_deposition_solvents": "Unknown", "lay_back_deposition_solvents_supplier": "Unknown", "lay_back_deposition_solvents_purity": "Unknown", "lay_back_deposition_reaction_solutions_compounds_supplier": "Unknown", "lay_back_deposition_reaction_solutions_compounds_purity": "Unknown", "lay_back_deposition_reaction_solutions_volumes": "Unknown", "lay_back_deposition_reaction_solutions_age": "Unknown", "lay_back_deposition_reaction_solutions_temperature": "Unknown", "lay_back_deposition_substrate_temperature": "Unknown", "lay_back_deposition_thermal_annealing_temperature": "Unknown", "lay_back_deposition_thermal_annealing_time": "Unknown", "lay_back_deposition_thermal_annealing_atmosphere": "Unknown", "lay_back_storage_time_until_next_deposition_step": "Unknown", "lay_back_storage_atmosphere": "Unknown"}, "encapsulation": {"Encapsulation": false, "stack_sequence": "Unknown", "edge_sealing_materials": "Unknown", "atmosphere_for_encapsulation": "Unknown"}, "jv": {"measured": true, "average_over_n_number_of_cells": 1, "certified_values": false, "storage_age_of_cell": "Unknown", "storage_atmosphere": "Unknown", "test_atmosphere": "Unknown", "light_intensity": 100.0, "light_spectra": "AM 1.5", "light_wavelength_range": "nan; nan", "light_illumination_direction": "Substrate", "light_masked_cell": false, "reverse_scan_Voc": 1.183, "reverse_scan_Jsc": 18.561, "reverse_scan_FF": 0.718, "reverse_scan_PCE": 15.77, "forward_scan_Voc": 1.145, "forward_scan_Jsc": 18.521, "forward_scan_FF": 0.71, "forward_scan_PCE": 15.05, "default_Voc": 1.183, "default_Jsc": 18.561, "default_FF": 0.718, "default_PCE": 15.77, "default_Voc_scan_direction": "Reversed", "default_Jsc_scan_direction": "Reversed", "default_FF_scan_direction": "Reversed", "default_PCE_scan_direction": "Reversed", "hysteresis_index": 0.097178998}, "stabilised": {"performance_measured": false}, "eqe": {"measured": false}, "stability": {"measured": false, "average_over_n_number_of_cells": 1.0, "light_wavelength_range": "nan; nan", "light_cycling_times": "Unknown", "light_UV_filter": false, "potential_bias_range": "nan; nan", "temperature_range": "nan; nan", "temperature_cycling_times": "Unknown", "atmosphere": "Unknown", "relative_humidity_range": "nan; nan", "periodic_JV_measurements": false, "periodic_JV_measurements_time_between_jv": "Unknown", "PCE_burn_in_observed": false, "flexible_cell_number_of_bending_cycles": 0.0}, "outdoor": {"tested": false, "average_over_n_number_of_cells": 1.0, "location_coordinates": "nan; nan", "installation_number_of_solar_tracking_axis": 0.0, "time_start": "0000:00:00:00:00", "time_end": "0000:00:00:00:00", "potential_bias_range": "nan; nan", "temperature_range": "nan; nan", "periodic_JV_measurements": false, "PCE_burn_in_observed": false, "detaild_weather_data_available": false, "spectral_data_available": false, "irradiance_measured": false}}}

File: perovskite_solar_cell_database/data_tools/archive_entries/42844.archive.json
{"data": {"m_def": "perovskite_solar_cell_database.schema.PerovskiteSolarCell", "ref": {"ID": 42844, "ID_temp": 2, "name_of_person_entering_the_data": "Jinzhao Li", "data_entered_by_author": true, "lead_author": "Jinzhao Li", "publication_date": "2022-09-27T00:00:00", "journal": "-", "part_of_initial_dataset": false, "original_filename_data_upload": "2022-09-27 _v2.xlsx"}, "cell": {"stack_sequence": "SLG | ITO | 2PACz | Perovskite | C60 | BCP | Cu", "area_measured": 0.16, "number_of_cells_per_substrate": 0.0, "architecture": "pin", "flexible": false, "semitransparent": false, "semitransparent_wavelength_range": "nan; nan"}, "module": {"Module": false, "number_of_cells_in_module": 0.0, "JV_data_recalculated_per_cell": false}, "substrate": {"stack_sequence": "SLG | ITO", "deposition_procedure": "Unknown"}, "etl": {"stack_sequence": "C60 | BCP", "thickness": "23.0 | 8.0", "deposition_procedure": "Evaporation | Evaporation", "deposition_aggregation_state_of_reactants": "Gas | Gas", "deposition_synthesis_atmosphere": "Unknown", "deposition_solvents": "Unknown", "deposition_solvents_supplier": "Unknown", "deposition_solvents_purity": "Unknown", "deposition_reaction_solutions_compounds_supplier": "Unknown", "deposition_reaction_solutions_compounds_purity": "Unknown", "deposition_reaction_solutions_volumes": "Unknown", "deposition_reaction_solutions_age": "Unknown", "deposition_reaction_solutions_temperature": "Unknown", "deposition_substrate_temperature": "Unknown", "deposition_thermal_annealing_temperature": "Unknown", "deposition_thermal_annealing_time": "Unknown", "deposition_thermal_annealing_atmosphere": "Unknown", "storage_atmosphere": "Unknown"}, "perovskite": {"single_crystal": false, "dimension_0D": false, "dimension_2D": false, "dimension_2D3D_mixture": false, "dimension_3D": true, "dimension_3D_with_2D_capping_layer": false, "dimension_list_of_layers": 3.0, "composition_perovskite_ABC3_structure": true, "composition_perovskite_inspired_structure": false, "composition_a_ions": "MA | FA", "composition_a_ions_coefficients": "3; 7", "composition_b_ions": "Pb", "composition_b_ions_coefficients": "1", "composition_c_ions": "Br; I", "composition_c_ions_coefficients": "3; 7", "composition_assumption": "Solution composition", "composition_inorganic": false, "composition_leadfree": false, "additives_compounds": "methylammonium chloride", "additives_concentrations": "10 mol%", "band_gap": "1.713", "band_gap_graded": false, "storage_time_until_next_deposition_step": "Unknown", "storage_atmosphere": "Unknown"}, "perovskite_deposition": {"number_of_deposition_steps": 0.0, "procedure": "Slot-die coating", "aggregation_state_of_reactants": "Liquid >> Gas", "synthesis_atmosphere": "Unknown", "solvents": "2-methoxyethanol; acetonitrile; NMP; DMF", "solvents_supplier": "Unknown", "solvents_purity": "Unknown", "reaction_solutions_compounds": "PbI2; FAI; MACl; MABr; PbBr2", "reaction_solutions_compounds_supplier": "Unknown", "reaction_solutions_compounds_purity": "Unknown", "reaction_solutions_volumes": "Unknown", "reaction_solutions_age": "Unknown", "reaction_solutions_temperature": "Unknown", "substrate_temperature": "Unknown", "quenching_induced_crystallisation": true, "quenching_media": "N2", "quenching_media_volume": "Unknown", "thermal_annealing_temperature": "Unknown", "thermal_annealing_time": "Unknown", "thermal_annealing_atmosphere": "Unknown", "solvent_annealing": false, "solvent_annealing_solvent_atmosphere": "Unknown", "solvent_annealing_time": "Unknown", "solvent_annealing_temperature": "Unknown"}, "htl": {"stack_sequence": "2PACz", "deposition_procedure": "Spin-coating", "deposition_aggregation_state_of_reactants": "Liquid", "deposition_synthesis_atmosphere": "Unknown", "deposition_synthesis_atmosphere_pressure_total": "1 atm", "deposition_synthesis_atmosphere_pressure_partial": "1 atm", "deposition_solvents": "Ethanol", "deposition_solvents_supplier": "Unknown", "deposition_solvents_purity": "Unknown", "deposition_reaction_solutions_compounds": "2PACz", "deposition_reaction_solutions_compounds_supplier": "Unknown", "deposition_reaction_solutions_compounds_purity": "Unknown", "deposition_reaction_solutions_volumes": "Unknown", "deposition_reaction_solutions_age": "Unknown", "deposition_reaction_solutions_temperature": "Unknown", "deposition_substrate_temperature": "Unknown", "deposition_thermal_annealing_temperature": "Unknown", "deposition_thermal_annealing_time": "Unknown", "deposition_thermal_annealing_atmosphere": "Unknown", "storage_time_until_next_deposition_step": "Unknown", "storage_atmosphere": "Unknown"}, "backcontact": {"stack_sequence": "Cu", "thickness_list": 100.0, "deposition_procedure": "Evaporation", "deposition_aggregation_state_of_reactants": "Unknown", "deposition_synthesis_atmosphere": "Unknown", "deposition_solvents": "Unknown", "deposition_solvents_supplier": "Unknown", "deposition_solvents_purity": "Unknown", "deposition_reaction_solutions_compounds_supplier": "Unknown", "deposition_reaction_solutions_compounds_purity": "Unknown", "deposition_reaction_solutions_volumes": "Unknown", "deposition_reaction_solutions_age": "Unknown", "deposition_reaction_solutions_temperature": "Unknown", "deposition_substrate_temperature": "Unknown", "deposition_thermal_annealing_temperature": "Unknown", "deposition_thermal_annealing_time": "Unknown", "deposition_thermal_annealing_atmosphere": "Unknown", "storage_time_until_next_deposition_step": "Unknown", "storage_atmosphere": "Unknown"}, "add": {"lay_front": false, "lay_front_stack_sequence": "Unknown", "lay_front_deposition_procedure": "Unknown", "lay_front_deposition_aggregation_state_of_reactants": "Unknown", "lay_front_deposition_synthesis_atmosphere": "Unknown", "lay_front_deposition_solvents": "Unknown", "lay_front_deposition_solvents_supplier": "Unknown", "lay_front_deposition_solvents_purity": "Unknown", "lay_front_deposition_reaction_solutions_compounds_supplier": "Unknown", "lay_front_deposition_reaction_solutions_compounds_purity": "Unknown", "lay_front_deposition_reaction_solutions_volumes": "Unknown", "lay_front_deposition_reaction_solutions_age": "Unknown", "lay_front_deposition_reaction_solutions_temperature": "Unknown", "lay_front_deposition_substrate_temperature": "Unknown", "lay_front_deposition_thermal_annealing_temperature": "Unknown", "lay_front_deposition_thermal_annealing_time": "Unknown", "lay_front_deposition_thermal_annealing_atmosphere": "Unknown", "lay_front_storage_time_until_next_deposition_step": "Unknown", "lay_front_storage_atmosphere": "Unknown", "lay_back": false, "lay_back_stack_sequence": "Unknown", "lay_back_deposition_procedure": "Unknown", "lay_back_deposition_aggregation_state_of_reactants": "Unknown", "lay_back_deposition_synthesis_atmosphere": "Unknown", "lay_back_deposition_solvents": "Unknown", "lay_back_deposition_solvents_supplier": "Unknown", "lay_back_deposition_solvents_purity": "Unknown", "lay_back_deposition_reaction_solutions_compounds_supplier": "Unknown", "lay_back_deposition_reaction_solutions_compounds_purity": "Unknown", "lay_back_deposition_reaction_solutions_volumes": "Unknown", "lay_back_deposition_reaction_solutions_age": "Unknown", "lay_back_deposition_reaction_solutions_temperature": "Unknown", "lay_back_deposition_substrate_temperature": "Unknown", "lay_back_deposition_thermal_annealing_temperature": "Unknown", "lay_back_deposition_thermal_annealing_time": "Unknown", "lay_back_deposition_thermal_annealing_atmosphere": "Unknown", "lay_back_storage_time_until_next_deposition_step": "Unknown", "lay_back_storage_atmosphere": "Unknown"}, "encapsulation": {"Encapsulation": false, "stack_sequence": "Unknown", "edge_sealing_materials": "Unknown", "atmosphere_for_encapsulation": "Unknown"}, "jv": {"measured": true, "average_over_n_number_of_cells": 1, "certified_values": false, "storage_age_of_cell": "Unknown", "storage_atmosphere": "Unknown", "test_atmosphere": "Unknown", "light_intensity": 100.0, "light_spectra": "AM 1.5", "light_wavelength_range": "nan; nan", "light_illumination_direction": "Substrate", "light_masked_cell": false, "reverse_scan_Voc": 1.178, "reverse_scan_Jsc": 18.741, "reverse_scan_FF": 0.696, "reverse_scan_PCE": 15.36, "forward_scan_Voc": 1.14, "forward_scan_Jsc": 18.719, "forward_scan_FF": 0.692, "forward_scan_PCE": 14.78, "default_Voc": 1.178, "default_Jsc": 18.741, "default_FF": 0.696, "default_PCE": 15.36, "default_Voc_scan_direction": "Reversed", "default_Jsc_scan_direction": "Reversed", "default_FF_scan_direction": "Reversed", "default_PCE_scan_direction": "Reversed", "hysteresis_index": 0.081360452}, "stabilised": {"performance_measured": false}, "eqe": {"measured": false}, "stability": {"measured": false, "average_over_n_number_of_cells": 1.0, "light_wavelength_range": "nan; nan", "light_cycling_times": "Unknown", "light_UV_filter": false, "potential_bias_range": "nan; nan", "temperature_range": "nan; nan", "temperature_cycling_times": "Unknown", "atmosphere": "Unknown", "relative_humidity_range": "nan; nan", "periodic_JV_measurements": false, "periodic_JV_measurements_time_between_jv": "Unknown", "PCE_burn_in_observed": false, "flexible_cell_number_of_bending_cycles": 0.0}, "outdoor": {"tested": false, "average_over_n_number_of_cells": 1.0, "location_coordinates": "nan; nan", "installation_number_of_solar_tracking_axis": 0.0, "time_start": "0000:00:00:00:00", "time_end": "0000:00:00:00:00", "potential_bias_range": "nan; nan", "temperature_range": "nan; nan", "periodic_JV_measurements": false, "PCE_burn_in_observed": false, "detaild_weather_data_available": false, "spectral_data_available": false, "irradiance_measured": false}}}
