Repository: FAIRmat-NFDI/nomad-perovskite-solar-cells-database

# NOMAD Perovskite Solar Cells Database
  [<img src="docs/assets/nomad_plugin_logo.png" width="200">](https://nomad-lab.eu/prod/v1/staging/docs/plugins/plugins.html)

  [<img width="280" alt="image" src="docs/assets/perovskite_database_project.png">](https://www.perovskitedatabase.com/)

## Introduction
Welcome to the NOMAD plugin for the Perovskite Solar Cell Database.
This project aims to provide a FAIR and open-access interface for the perovskite solar cells database in NOMAD
and related data sources.
Additionally, it has data models and schemas for defining ions and halide hybrid-perovskite compositions.

File: perovskite_solar_cell_database/data_tools/archive_entries/42845.archive.json
{"data": {"m_def": "perovskite_solar_cell_database.schema.PerovskiteSolarCell", "ref": {"ID": 42845, "ID_temp": 3, "name_of_person_entering_the_data": "Jinzhao Li", "data_entered_by_author": true, "lead_author": "Jinzhao Li", "publication_date": "2022-09-27T00:00:00", "journal": "-", "part_of_initial_dataset": false, "original_filename_data_upload": "2022-09-27 _v2.xlsx"}, "cell": {"stack_sequence": "SLG | ITO | 2PACz | Perovskite | C60 | BCP | Cu", "area_measured": 0.16, "number_of_cells_per_substrate": 0.0, "architecture": "pin", "flexible": false, "semitransparent": false, "semitransparent_wavelength_range": "nan; nan"}, "module": {"Module": false, "number_of_cells_in_module": 0.0, "JV_data_recalculated_per_cell": false}, "substrate": {"stack_sequence": "SLG | ITO", "deposition_procedure": "Unknown"}, "etl": {"stack_sequence": "C60 | BCP", "thickness": "23.0 | 8.0", "deposition_procedure": "Evaporation | Evaporation", "deposition_aggregation_state_of_reactants": "Gas | Gas", "deposition_synthesis_atmosphere": "Unknown", "deposition_solvents": "Unknown", "deposition_solvents_supplier": "Unknown", "deposition_solvents_purity": "Unknown", "deposition_reaction_solutions_compounds_supplier": "Unknown", "deposition_reaction_solutions_compounds_purity": "Unknown", "deposition_reaction_solutions_volumes": "Unknown", "deposition_reaction_solutions_age": "Unknown", "deposition_reaction_solutions_temperature": "Unknown", "deposition_substrate_temperature": "Unknown", "deposition_thermal_annealing_temperature": "Unknown", "deposition_thermal_annealing_time": "Unknown", "deposition_thermal_annealing_atmosphere": "Unknown", "storage_atmosphere": "Unknown"}, "perovskite": {"single_crystal": false, "dimension_0D": false, "dimension_2D": false, "dimension_2D3D_mixture": false, "dimension_3D": true, "dimension_3D_with_2D_capping_layer": false, "dimension_list_of_layers": 3.0, "composition_perovskite_ABC3_structure": true, "composition_perovskite_inspired_structure": false, "composition_a_ions": "MA | FA", "composition_a_ions_coefficients": "3; 7", "composition_b_ions": "Pb", "composition_b_ions_coefficients": "1", "composition_c_ions": "Br; I", "composition_c_ions_coefficients": "3; 7", "composition_assumption": "Solution composition", "composition_inorganic": false, "composition_leadfree": false, "additives_compounds": "methylammonium chloride", "additives_concentrations": "10 mol%", "band_gap": "1.713", "band_gap_graded": false, "storage_time_until_next_deposition_step": "Unknown", "storage_atmosphere": "Unknown"}, "perovskite_deposition": {"number_of_deposition_steps": 0.0, "procedure": "Slot-die coating", "aggregation_state_of_reactants": "Liquid >> Gas", "synthesis_atmosphere": "Unknown", "solvents": "2-methoxyethanol; acetonitrile; NMP; DMF", "solvents_supplier": "Unknown", "solvents_purity": "Unknown", "reaction_solutions_compounds": "PbI2; FAI; MACl; MABr; PbBr2", "reaction_solutions_compounds_supplier": "Unknown", "reaction_solutions_compounds_purity": "Unknown", "reaction_solutions_volumes": "Unknown", "reaction_solutions_age": "Unknown", "reaction_solutions_temperature": "Unknown", "substrate_temperature": "Unknown", "quenching_induced_crystallisation": true, "quenching_media": "N2", "quenching_media_volume": "Unknown", "thermal_annealing_temperature": "Unknown", "thermal_annealing_time": "Unknown", "thermal_annealing_atmosphere": "Unknown", "solvent_annealing": false, "solvent_annealing_solvent_atmosphere": "Unknown", "solvent_annealing_time": "Unknown", "solvent_annealing_temperature": "Unknown"}, "htl": {"stack_sequence": "2PACz", "deposition_procedure": "Spin-coating", "deposition_aggregation_state_of_reactants": "Liquid", "deposition_synthesis_atmosphere": "Unknown", "deposition_synthesis_atmosphere_pressure_total": "1 atm", "deposition_synthesis_atmosphere_pressure_partial": "1 atm", "deposition_solvents": "Ethanol", "deposition_solvents_supplier": "Unknown", "deposition_solvents_purity": "Unknown", "deposition_reaction_solutions_compounds": "2PACz", "deposition_reaction_solutions_compounds_supplier": "Unknown", "deposition_reaction_solutions_compounds_purity": "Unknown", "deposition_reaction_solutions_volumes": "Unknown", "deposition_reaction_solutions_age": "Unknown", "deposition_reaction_solutions_temperature": "Unknown", "deposition_substrate_temperature": "Unknown", "deposition_thermal_annealing_temperature": "Unknown", "deposition_thermal_annealing_time": "Unknown", "deposition_thermal_annealing_atmosphere": "Unknown", "storage_time_until_next_deposition_step": "Unknown", "storage_atmosphere": "Unknown"}, "backcontact": {"stack_sequence": "Cu", "thickness_list": 100.0, "deposition_procedure": "Evaporation", "deposition_aggregation_state_of_reactants": "Unknown", "deposition_synthesis_atmosphere": "Unknown", "deposition_solvents": "Unknown", "deposition_solvents_supplier": "Unknown", "deposition_solvents_purity": "Unknown", "deposition_reaction_solutions_compounds_supplier": "Unknown", "deposition_reaction_solutions_compounds_purity": "Unknown", "deposition_reaction_solutions_volumes": "Unknown", "deposition_reaction_solutions_age": "Unknown", "deposition_reaction_solutions_temperature": "Unknown", "deposition_substrate_temperature": "Unknown", "deposition_thermal_annealing_temperature": "Unknown", "deposition_thermal_annealing_time": "Unknown", "deposition_thermal_annealing_atmosphere": "Unknown", "storage_time_until_next_deposition_step": "Unknown", "storage_atmosphere": "Unknown"}, "add": {"lay_front": false, "lay_front_stack_sequence": "Unknown", "lay_front_deposition_procedure": "Unknown", "lay_front_deposition_aggregation_state_of_reactants": "Unknown", "lay_front_deposition_synthesis_atmosphere": "Unknown", "lay_front_deposition_solvents": "Unknown", "lay_front_deposition_solvents_supplier": "Unknown", "lay_front_deposition_solvents_purity": "Unknown", "lay_front_deposition_reaction_solutions_compounds_supplier": "Unknown", "lay_front_deposition_reaction_solutions_compounds_purity": "Unknown", "lay_front_deposition_reaction_solutions_volumes": "Unknown", "lay_front_deposition_reaction_solutions_age": "Unknown", "lay_front_deposition_reaction_solutions_temperature": "Unknown", "lay_front_deposition_substrate_temperature": "Unknown", "lay_front_deposition_thermal_annealing_temperature": "Unknown", "lay_front_deposition_thermal_annealing_time": "Unknown", "lay_front_deposition_thermal_annealing_atmosphere": "Unknown", "lay_front_storage_time_until_next_deposition_step": "Unknown", "lay_front_storage_atmosphere": "Unknown", "lay_back": false, "lay_back_stack_sequence": "Unknown", "lay_back_deposition_procedure": "Unknown", "lay_back_deposition_aggregation_state_of_reactants": "Unknown", "lay_back_deposition_synthesis_atmosphere": "Unknown", "lay_back_deposition_solvents": "Unknown", "lay_back_deposition_solvents_supplier": "Unknown", "lay_back_deposition_solvents_purity": "Unknown", "lay_back_deposition_reaction_solutions_compounds_supplier": "Unknown", "lay_back_deposition_reaction_solutions_compounds_purity": "Unknown", "lay_back_deposition_reaction_solutions_volumes": "Unknown", "lay_back_deposition_reaction_solutions_age": "Unknown", "lay_back_deposition_reaction_solutions_temperature": "Unknown", "lay_back_deposition_substrate_temperature": "Unknown", "lay_back_deposition_thermal_annealing_temperature": "Unknown", "lay_back_deposition_thermal_annealing_time": "Unknown", "lay_back_deposition_thermal_annealing_atmosphere": "Unknown", "lay_back_storage_time_until_next_deposition_step": "Unknown", "lay_back_storage_atmosphere": "Unknown"}, "encapsulation": {"Encapsulation": false, "stack_sequence": "Unknown", "edge_sealing_materials": "Unknown", "atmosphere_for_encapsulation": "Unknown"}, "jv": {"measured": true, "average_over_n_number_of_cells": 1, "certified_values": false, "storage_age_of_cell": "Unknown", "storage_atmosphere": "Unknown", "test_atmosphere": "Unknown", "light_intensity": 100.0, "light_spectra": "AM 1.5", "light_wavelength_range": "nan; nan", "light_illumination_direction": "Substrate", "light_masked_cell": false, "reverse_scan_Voc": 1.176, "reverse_scan_Jsc": 18.721, "reverse_scan_FF": 0.658, "reverse_scan_PCE": 14.49, "forward_scan_Voc": 1.136, "forward_scan_Jsc": 18.683, "forward_scan_FF": 0.649, "forward_scan_PCE": 13.77, "default_Voc": 1.176, "default_Jsc": 18.721, "default_FF": 0.658, "default_PCE": 14.49, "default_Voc_scan_direction": "Reversed", "default_Jsc_scan_direction": "Reversed", "default_FF_scan_direction": "Reversed", "default_PCE_scan_direction": "Reversed", "hysteresis_index": 0.106692742}, "stabilised": {"performance_measured": false}, "eqe": {"measured": false}, "stability": {"measured": false, "average_over_n_number_of_cells": 1.0, "light_wavelength_range": "nan; nan", "light_cycling_times": "Unknown", "light_UV_filter": false, "potential_bias_range": "nan; nan", "temperature_range": "nan; nan", "temperature_cycling_times": "Unknown", "atmosphere": "Unknown", "relative_humidity_range": "nan; nan", "periodic_JV_measurements": false, "periodic_JV_measurements_time_between_jv": "Unknown", "PCE_burn_in_observed": false, "flexible_cell_number_of_bending_cycles": 0.0}, "outdoor": {"tested": false, "average_over_n_number_of_cells": 1.0, "location_coordinates": "nan; nan", "installation_number_of_solar_tracking_axis": 0.0, "time_start": "0000:00:00:00:00", "time_end": "0000:00:00:00:00", "potential_bias_range": "nan; nan", "temperature_range": "nan; nan", "periodic_JV_measurements": false, "PCE_burn_in_observed": false, "detaild_weather_data_available": false, "spectral_data_available": false, "irradiance_measured": false}}}

File: perovskite_solar_cell_database/data_tools/archive_entries/42846.archive.json
{"data": {"m_def": "perovskite_solar_cell_database.schema.PerovskiteSolarCell", "ref": {"ID": 42846, "ID_temp": 4, "name_of_person_entering_the_data": "Jinzhao Li", "data_entered_by_author": true, "lead_author": "Jinzhao Li", "publication_date": "2022-09-27T00:00:00", "journal": "-", "part_of_initial_dataset": false, "original_filename_data_upload": "2022-09-27 _v2.xlsx"}, "cell": {"stack_sequence": "SLG | ITO | 2PACz | Perovskite | C60 | BCP | Cu", "area_measured": 0.16, "number_of_cells_per_substrate": 0.0, "architecture": "pin", "flexible": false, "semitransparent": false, "semitransparent_wavelength_range": "nan; nan"}, "module": {"Module": false, "number_of_cells_in_module": 0.0, "JV_data_recalculated_per_cell": false}, "substrate": {"stack_sequence": "SLG | ITO", "deposition_procedure": "Unknown"}, "etl": {"stack_sequence": "C60 | BCP", "thickness": "23.0 | 8.0", "deposition_procedure": "Evaporation | Evaporation", "deposition_aggregation_state_of_reactants": "Gas | Gas", "deposition_synthesis_atmosphere": "Unknown", "deposition_solvents": "Unknown", "deposition_solvents_supplier": "Unknown", "deposition_solvents_purity": "Unknown", "deposition_reaction_solutions_compounds_supplier": "Unknown", "deposition_reaction_solutions_compounds_purity": "Unknown", "deposition_reaction_solutions_volumes": "Unknown", "deposition_reaction_solutions_age": "Unknown", "deposition_reaction_solutions_temperature": "Unknown", "deposition_substrate_temperature": "Unknown", "deposition_thermal_annealing_temperature": "Unknown", "deposition_thermal_annealing_time": "Unknown", "deposition_thermal_annealing_atmosphere": "Unknown", "storage_atmosphere": "Unknown"}, "perovskite": {"single_crystal": false, "dimension_0D": false, "dimension_2D": false, "dimension_2D3D_mixture": false, "dimension_3D": true, "dimension_3D_with_2D_capping_layer": false, "dimension_list_of_layers": 3.0, "composition_perovskite_ABC3_structure": true, "composition_perovskite_inspired_structure": false, "composition_a_ions": "MA | FA", "composition_a_ions_coefficients": "3; 7", "composition_b_ions": "Pb", "composition_b_ions_coefficients": "1", "composition_c_ions": "Br; I", "composition_c_ions_coefficients": "3; 7", "composition_assumption": "Solution composition", "composition_inorganic": false, "composition_leadfree": false, "additives_compounds": "methylammonium chloride", "additives_concentrations": "10 mol%", "band_gap": "1.713", "band_gap_graded": false, "storage_time_until_next_deposition_step": "Unknown", "storage_atmosphere": "Unknown"}, "perovskite_deposition": {"number_of_deposition_steps": 0.0, "procedure": "Slot-die coating", "aggregation_state_of_reactants": "Liquid >> Gas", "synthesis_atmosphere": "Unknown", "solvents": "2-methoxyethanol; acetonitrile; NMP; DMF", "solvents_supplier": "Unknown", "solvents_purity": "Unknown", "reaction_solutions_compounds": "PbI2; FAI; MACl; MABr; PbBr2", "reaction_solutions_compounds_supplier": "Unknown", "reaction_solutions_compounds_purity": "Unknown", "reaction_solutions_volumes": "Unknown", "reaction_solutions_age": "Unknown", "reaction_solutions_temperature": "Unknown", "substrate_temperature": "Unknown", "quenching_induced_crystallisation": true, "quenching_media": "N2", "quenching_media_volume": "Unknown", "thermal_annealing_temperature": "Unknown", "thermal_annealing_time": "Unknown", "thermal_annealing_atmosphere": "Unknown", "solvent_annealing": false, "solvent_annealing_solvent_atmosphere": "Unknown", "solvent_annealing_time": "Unknown", "solvent_annealing_temperature": "Unknown"}, "htl": {"stack_sequence": "2PACz", "deposition_procedure": "Spin-coating", "deposition_aggregation_state_of_reactants": "Liquid", "deposition_synthesis_atmosphere": "Unknown", "deposition_synthesis_atmosphere_pressure_total": "1 atm", "deposition_synthesis_atmosphere_pressure_partial": "1 atm", "deposition_solvents": "Ethanol", "deposition_solvents_supplier": "Unknown", "deposition_solvents_purity": "Unknown", "deposition_reaction_solutions_compounds": "2PACz", "deposition_reaction_solutions_compounds_supplier": "Unknown", "deposition_reaction_solutions_compounds_purity": "Unknown", "deposition_reaction_solutions_volumes": "Unknown", "deposition_reaction_solutions_age": "Unknown", "deposition_reaction_solutions_temperature": "Unknown", "deposition_substrate_temperature": "Unknown", "deposition_thermal_annealing_temperature": "Unknown", "deposition_thermal_annealing_time": "Unknown", "deposition_thermal_annealing_atmosphere": "Unknown", "storage_time_until_next_deposition_step": "Unknown", "storage_atmosphere": "Unknown"}, "backcontact": {"stack_sequence": "Cu", "thickness_list": 100.0, "deposition_procedure": "Evaporation", "deposition_aggregation_state_of_reactants": "Unknown", "deposition_synthesis_atmosphere": "Unknown", "deposition_solvents": "Unknown", "deposition_solvents_supplier": "Unknown", "deposition_solvents_purity": "Unknown", "deposition_reaction_solutions_compounds_supplier": "Unknown", "deposition_reaction_solutions_compounds_purity": "Unknown", "deposition_reaction_solutions_volumes": "Unknown", "deposition_reaction_solutions_age": "Unknown", "deposition_reaction_solutions_temperature": "Unknown", "deposition_substrate_temperature": "Unknown", "deposition_thermal_annealing_temperature": "Unknown", "deposition_thermal_annealing_time": "Unknown", "deposition_thermal_annealing_atmosphere": "Unknown", "storage_time_until_next_deposition_step": "Unknown", "storage_atmosphere": "Unknown"}, "add": {"lay_front": false, "lay_front_stack_sequence": "Unknown", "lay_front_deposition_procedure": "Unknown", "lay_front_deposition_aggregation_state_of_reactants": "Unknown", "lay_front_deposition_synthesis_atmosphere": "Unknown", "lay_front_deposition_solvents": "Unknown", "lay_front_deposition_solvents_supplier": "Unknown", "lay_front_deposition_solvents_purity": "Unknown", "lay_front_deposition_reaction_solutions_compounds_supplier": "Unknown", "lay_front_deposition_reaction_solutions_compounds_purity": "Unknown", "lay_front_deposition_reaction_solutions_volumes": "Unknown", "lay_front_deposition_reaction_solutions_age": "Unknown", "lay_front_deposition_reaction_solutions_temperature": "Unknown", "lay_front_deposition_substrate_temperature": "Unknown", "lay_front_deposition_thermal_annealing_temperature": "Unknown", "lay_front_deposition_thermal_annealing_time": "Unknown", "lay_front_deposition_thermal_annealing_atmosphere": "Unknown", "lay_front_storage_time_until_next_deposition_step": "Unknown", "lay_front_storage_atmosphere": "Unknown", "lay_back": false, "lay_back_stack_sequence": "Unknown", "lay_back_deposition_procedure": "Unknown", "lay_back_deposition_aggregation_state_of_reactants": "Unknown", "lay_back_deposition_synthesis_atmosphere": "Unknown", "lay_back_deposition_solvents": "Unknown", "lay_back_deposition_solvents_supplier": "Unknown", "lay_back_deposition_solvents_purity": "Unknown", "lay_back_deposition_reaction_solutions_compounds_supplier": "Unknown", "lay_back_deposition_reaction_solutions_compounds_purity": "Unknown", "lay_back_deposition_reaction_solutions_volumes": "Unknown", "lay_back_deposition_reaction_solutions_age": "Unknown", "lay_back_deposition_reaction_solutions_temperature": "Unknown", "lay_back_deposition_substrate_temperature": "Unknown", "lay_back_deposition_thermal_annealing_temperature": "Unknown", "lay_back_deposition_thermal_annealing_time": "Unknown", "lay_back_deposition_thermal_annealing_atmosphere": "Unknown", "lay_back_storage_time_until_next_deposition_step": "Unknown", "lay_back_storage_atmosphere": "Unknown"}, "encapsulation": {"Encapsulation": false, "stack_sequence": "Unknown", "edge_sealing_materials": "Unknown", "atmosphere_for_encapsulation": "Unknown"}, "jv": {"measured": true, "average_over_n_number_of_cells": 1, "certified_values": false, "storage_age_of_cell": "Unknown", "storage_atmosphere": "Unknown", "test_atmosphere": "Unknown", "light_intensity": 100.0, "light_spectra": "AM 1.5", "light_wavelength_range": "nan; nan", "light_illumination_direction": "Substrate", "light_masked_cell": false, "reverse_scan_Voc": 1.185, "reverse_scan_Jsc": 19.068, "reverse_scan_FF": 0.724, "reverse_scan_PCE": 16.37, "forward_scan_Voc": 1.158, "forward_scan_Jsc": 19.036, "forward_scan_FF": 0.72, "forward_scan_PCE": 15.88, "default_Voc": 1.185, "default_Jsc": 19.068, "default_FF": 0.724, "default_PCE": 16.37, "default_Voc_scan_direction": "Reversed", "default_Jsc_scan_direction": "Reversed", "default_FF_scan_direction": "Reversed", "default_PCE_scan_direction": "Reversed", "hysteresis_index": 0.062535598}, "stabilised": {"performance_measured": false}, "eqe": {"measured": false}, "stability": {"measured": false, "average_over_n_number_of_cells": 1.0, "light_wavelength_range": "nan; nan", "light_cycling_times": "Unknown", "light_UV_filter": false, "potential_bias_range": "nan; nan", "temperature_range": "nan; nan", "temperature_cycling_times": "Unknown", "atmosphere": "Unknown", "relative_humidity_range": "nan; nan", "periodic_JV_measurements": false, "periodic_JV_measurements_time_between_jv": "Unknown", "PCE_burn_in_observed": false, "flexible_cell_number_of_bending_cycles": 0.0}, "outdoor": {"tested": false, "average_over_n_number_of_cells": 1.0, "location_coordinates": "nan; nan", "installation_number_of_solar_tracking_axis": 0.0, "time_start": "0000:00:00:00:00", "time_end": "0000:00:00:00:00", "potential_bias_range": "nan; nan", "temperature_range": "nan; nan", "periodic_JV_measurements": false, "PCE_burn_in_observed": false, "detaild_weather_data_available": false, "spectral_data_available": false, "irradiance_measured": false}}}

File: perovskite_solar_cell_database/data_tools/archive_entries/42847.archive.json
{"data": {"m_def": "perovskite_solar_cell_database.schema.PerovskiteSolarCell", "ref": {"ID": 42847, "ID_temp": 5, "name_of_person_entering_the_data": "Jinzhao Li", "data_entered_by_author": true, "lead_author": "Jinzhao Li", "publication_date": "2022-09-27T00:00:00", "journal": "-", "part_of_initial_dataset": false, "original_filename_data_upload": "2022-09-27 _v2.xlsx"}, "cell": {"stack_sequence": "SLG | ITO | 2PACz | Perovskite | C60 | BCP | Cu", "area_measured": 0.16, "number_of_cells_per_substrate": 0.0, "architecture": "pin", "flexible": false, "semitransparent": false, "semitransparent_wavelength_range": "nan; nan"}, "module": {"Module": false, "number_of_cells_in_module": 0.0, "JV_data_recalculated_per_cell": false}, "substrate": {"stack_sequence": "SLG | ITO", "deposition_procedure": "Unknown"}, "etl": {"stack_sequence": "C60 | BCP", "thickness": "23.0 | 8.0", "deposition_procedure": "Evaporation | Evaporation", "deposition_aggregation_state_of_reactants": "Gas | Gas", "deposition_synthesis_atmosphere": "Unknown", "deposition_solvents": "Unknown", "deposition_solvents_supplier": "Unknown", "deposition_solvents_purity": "Unknown", "deposition_reaction_solutions_compounds_supplier": "Unknown", "deposition_reaction_solutions_compounds_purity": "Unknown", "deposition_reaction_solutions_volumes": "Unknown", "deposition_reaction_solutions_age": "Unknown", "deposition_reaction_solutions_temperature": "Unknown", "deposition_substrate_temperature": "Unknown", "deposition_thermal_annealing_temperature": "Unknown", "deposition_thermal_annealing_time": "Unknown", "deposition_thermal_annealing_atmosphere": "Unknown", "storage_atmosphere": "Unknown"}, "perovskite": {"single_crystal": false, "dimension_0D": false, "dimension_2D": false, "dimension_2D3D_mixture": false, "dimension_3D": true, "dimension_3D_with_2D_capping_layer": false, "dimension_list_of_layers": 3.0, "composition_perovskite_ABC3_structure": true, "composition_perovskite_inspired_structure": false, "composition_a_ions": "MA | FA", "composition_a_ions_coefficients": "3; 7", "composition_b_ions": "Pb", "composition_b_ions_coefficients": "1", "composition_c_ions": "Br; I", "composition_c_ions_coefficients": "3; 7", "composition_assumption": "Solution composition", "composition_inorganic": false, "composition_leadfree": false, "additives_compounds": "methylammonium chloride", "additives_concentrations": "10 mol%", "band_gap": "1.713", "band_gap_graded": false, "storage_time_until_next_deposition_step": "Unknown", "storage_atmosphere": "Unknown"}, "perovskite_deposition": {"number_of_deposition_steps": 0.0, "procedure": "Slot-die coating", "aggregation_state_of_reactants": "Liquid >> Gas", "synthesis_atmosphere": "Unknown", "solvents": "2-methoxyethanol; acetonitrile; NMP; DMF", "solvents_supplier": "Unknown", "solvents_purity": "Unknown", "reaction_solutions_compounds": "PbI2; FAI; MACl; MABr; PbBr2", "reaction_solutions_compounds_supplier": "Unknown", "reaction_solutions_compounds_purity": "Unknown", "reaction_solutions_volumes": "Unknown", "reaction_solutions_age": "Unknown", "reaction_solutions_temperature": "Unknown", "substrate_temperature": "Unknown", "quenching_induced_crystallisation": true, "quenching_media": "N2", "quenching_media_volume": "Unknown", "thermal_annealing_temperature": "Unknown", "thermal_annealing_time": "Unknown", "thermal_annealing_atmosphere": "Unknown", "solvent_annealing": false, "solvent_annealing_solvent_atmosphere": "Unknown", "solvent_annealing_time": "Unknown", "solvent_annealing_temperature": "Unknown"}, "htl": {"stack_sequence": "2PACz", "deposition_procedure": "Spin-coating", "deposition_aggregation_state_of_reactants": "Liquid", "deposition_synthesis_atmosphere": "Unknown", "deposition_synthesis_atmosphere_pressure_total": "1 atm", "deposition_synthesis_atmosphere_pressure_partial": "1 atm", "deposition_solvents": "Ethanol", "deposition_solvents_supplier": "Unknown", "deposition_solvents_purity": "Unknown", "deposition_reaction_solutions_compounds": "2PACz", "deposition_reaction_solutions_compounds_supplier": "Unknown", "deposition_reaction_solutions_compounds_purity": "Unknown", "deposition_reaction_solutions_volumes": "Unknown", "deposition_reaction_solutions_age": "Unknown", "deposition_reaction_solutions_temperature": "Unknown", "deposition_substrate_temperature": "Unknown", "deposition_thermal_annealing_temperature": "Unknown", "deposition_thermal_annealing_time": "Unknown", "deposition_thermal_annealing_atmosphere": "Unknown", "storage_time_until_next_deposition_step": "Unknown", "storage_atmosphere": "Unknown"}, "backcontact": {"stack_sequence": "Cu", "thickness_list": 100.0, "deposition_procedure": "Evaporation", "deposition_aggregation_state_of_reactants": "Unknown", "deposition_synthesis_atmosphere": "Unknown", "deposition_solvents": "Unknown", "deposition_solvents_supplier": "Unknown", "deposition_solvents_purity": "Unknown", "deposition_reaction_solutions_compounds_supplier": "Unknown", "deposition_reaction_solutions_compounds_purity": "Unknown", "deposition_reaction_solutions_volumes": "Unknown", "deposition_reaction_solutions_age": "Unknown", "deposition_reaction_solutions_temperature": "Unknown", "deposition_substrate_temperature": "Unknown", "deposition_thermal_annealing_temperature": "Unknown", "deposition_thermal_annealing_time": "Unknown", "deposition_thermal_annealing_atmosphere": "Unknown", "storage_time_until_next_deposition_step": "Unknown", "storage_atmosphere": "Unknown"}, "add": {"lay_front": false, "lay_front_stack_sequence": "Unknown", "lay_front_deposition_procedure": "Unknown", "lay_front_deposition_aggregation_state_of_reactants": "Unknown", "lay_front_deposition_synthesis_atmosphere": "Unknown", "lay_front_deposition_solvents": "Unknown", "lay_front_deposition_solvents_supplier": "Unknown", "lay_front_deposition_solvents_purity": "Unknown", "lay_front_deposition_reaction_solutions_compounds_supplier": "Unknown", "lay_front_deposition_reaction_solutions_compounds_purity": "Unknown", "lay_front_deposition_reaction_solutions_volumes": "Unknown", "lay_front_deposition_reaction_solutions_age": "Unknown", "lay_front_deposition_reaction_solutions_temperature": "Unknown", "lay_front_deposition_substrate_temperature": "Unknown", "lay_front_deposition_thermal_annealing_temperature": "Unknown", "lay_front_deposition_thermal_annealing_time": "Unknown", "lay_front_deposition_thermal_annealing_atmosphere": "Unknown", "lay_front_storage_time_until_next_deposition_step": "Unknown", "lay_front_storage_atmosphere": "Unknown", "lay_back": false, "lay_back_stack_sequence": "Unknown", "lay_back_deposition_procedure": "Unknown", "lay_back_deposition_aggregation_state_of_reactants": "Unknown", "lay_back_deposition_synthesis_atmosphere": "Unknown", "lay_back_deposition_solvents": "Unknown", "lay_back_deposition_solvents_supplier": "Unknown", "lay_back_deposition_solvents_purity": "Unknown", "lay_back_deposition_reaction_solutions_compounds_supplier": "Unknown", "lay_back_deposition_reaction_solutions_compounds_purity": "Unknown", "lay_back_deposition_reaction_solutions_volumes": "Unknown", "lay_back_deposition_reaction_solutions_age": "Unknown", "lay_back_deposition_reaction_solutions_temperature": "Unknown", "lay_back_deposition_substrate_temperature": "Unknown", "lay_back_deposition_thermal_annealing_temperature": "Unknown", "lay_back_deposition_thermal_annealing_time": "Unknown", "lay_back_deposition_thermal_annealing_atmosphere": "Unknown", "lay_back_storage_time_until_next_deposition_step": "Unknown", "lay_back_storage_atmosphere": "Unknown"}, "encapsulation": {"Encapsulation": false, "stack_sequence": "Unknown", "edge_sealing_materials": "Unknown", "atmosphere_for_encapsulation": "Unknown"}, "jv": {"measured": true, "average_over_n_number_of_cells": 1, "certified_values": false, "storage_age_of_cell": "Unknown", "storage_atmosphere": "Unknown", "test_atmosphere": "Unknown", "light_intensity": 100.0, "light_spectra": "AM 1.5", "light_wavelength_range": "nan; nan", "light_illumination_direction": "Substrate", "light_masked_cell": false, "reverse_scan_Voc": 1.178, "reverse_scan_Jsc": 15.293, "reverse_scan_FF": 0.649, "reverse_scan_PCE": 13.97, "forward_scan_Voc": 1.144, "forward_scan_Jsc": 18.279, "forward_scan_FF": 0.644, "forward_scan_PCE": 13.47, "default_Voc": 1.178, "default_Jsc": 15.293, "default_FF": 0.649, "default_PCE": 13.97, "default_Voc_scan_direction": "Reversed", "default_Jsc_scan_direction": "Reversed", "default_FF_scan_direction": "Reversed", "default_PCE_scan_direction": "Reversed", "hysteresis_index": 0.286372213}, "stabilised": {"performance_measured": false}, "eqe": {"measured": false}, "stability": {"measured": false, "average_over_n_number_of_cells": 1.0, "light_wavelength_range": "nan; nan", "light_cycling_times": "Unknown", "light_UV_filter": false, "potential_bias_range": "nan; nan", "temperature_range": "nan; nan", "temperature_cycling_times": "Unknown", "atmosphere": "Unknown", "relative_humidity_range": "nan; nan", "periodic_JV_measurements": false, "periodic_JV_measurements_time_between_jv": "Unknown", "PCE_burn_in_observed": false, "flexible_cell_number_of_bending_cycles": 0.0}, "outdoor": {"tested": false, "average_over_n_number_of_cells": 1.0, "location_coordinates": "nan; nan", "installation_number_of_solar_tracking_axis": 0.0, "time_start": "0000:00:00:00:00", "time_end": "0000:00:00:00:00", "potential_bias_range": "nan; nan", "temperature_range": "nan; nan", "periodic_JV_measurements": false, "PCE_burn_in_observed": false, "detaild_weather_data_available": false, "spectral_data_available": false, "irradiance_measured": false}}}

File: perovskite_solar_cell_database/data_tools/archive_entries/42848.archive.json
{"data": {"m_def": "perovskite_solar_cell_database.schema.PerovskiteSolarCell", "ref": {"ID": 42848, "ID_temp": 6, "name_of_person_entering_the_data": "Jinzhao Li", "data_entered_by_author": true, "lead_author": "Jinzhao Li", "publication_date": "2022-09-27T00:00:00", "journal": "-", "part_of_initial_dataset": false, "original_filename_data_upload": "2022-09-27 _v2.xlsx"}, "cell": {"stack_sequence": "SLG | ITO | 2PACz | Perovskite | C60 | BCP | Cu", "area_measured": 0.16, "number_of_cells_per_substrate": 0.0, "architecture": "pin", "flexible": false, "semitransparent": false, "semitransparent_wavelength_range": "nan; nan"}, "module": {"Module": false, "number_of_cells_in_module": 0.0, "JV_data_recalculated_per_cell": false}, "substrate": {"stack_sequence": "SLG | ITO", "deposition_procedure": "Unknown"}, "etl": {"stack_sequence": "C60 | BCP", "thickness": "23.0 | 8.0", "deposition_procedure": "Evaporation | Evaporation", "deposition_aggregation_state_of_reactants": "Gas | Gas", "deposition_synthesis_atmosphere": "Unknown", "deposition_solvents": "Unknown", "deposition_solvents_supplier": "Unknown", "deposition_solvents_purity": "Unknown", "deposition_reaction_solutions_compounds_supplier": "Unknown", "deposition_reaction_solutions_compounds_purity": "Unknown", "deposition_reaction_solutions_volumes": "Unknown", "deposition_reaction_solutions_age": "Unknown", "deposition_reaction_solutions_temperature": "Unknown", "deposition_substrate_temperature": "Unknown", "deposition_thermal_annealing_temperature": "Unknown", "deposition_thermal_annealing_time": "Unknown", "deposition_thermal_annealing_atmosphere": "Unknown", "storage_atmosphere": "Unknown"}, "perovskite": {"single_crystal": false, "dimension_0D": false, "dimension_2D": false, "dimension_2D3D_mixture": false, "dimension_3D": true, "dimension_3D_with_2D_capping_layer": false, "dimension_list_of_layers": 3.0, "composition_perovskite_ABC3_structure": true, "composition_perovskite_inspired_structure": false, "composition_a_ions": "MA | FA", "composition_a_ions_coefficients": "3; 7", "composition_b_ions": "Pb", "composition_b_ions_coefficients": "1", "composition_c_ions": "Br; I", "composition_c_ions_coefficients": "3; 7", "composition_assumption": "Solution composition", "composition_inorganic": false, "composition_leadfree": false, "additives_compounds": "methylammonium chloride", "additives_concentrations": "10 mol%", "band_gap": "1.713", "band_gap_graded": false, "storage_time_until_next_deposition_step": "Unknown", "storage_atmosphere": "Unknown"}, "perovskite_deposition": {"number_of_deposition_steps": 0.0, "procedure": "Slot-die coating", "aggregation_state_of_reactants": "Liquid >> Gas", "synthesis_atmosphere": "Unknown", "solvents": "2-methoxyethanol; acetonitrile; NMP; DMF", "solvents_supplier": "Unknown", "solvents_purity": "Unknown", "reaction_solutions_compounds": "PbI2; FAI; MACl; MABr; PbBr2", "reaction_solutions_compounds_supplier": "Unknown", "reaction_solutions_compounds_purity": "Unknown", "reaction_solutions_volumes": "Unknown", "reaction_solutions_age": "Unknown", "reaction_solutions_temperature": "Unknown", "substrate_temperature": "Unknown", "quenching_induced_crystallisation": true, "quenching_media": "N2", "quenching_media_volume": "Unknown", "thermal_annealing_temperature": "Unknown", "thermal_annealing_time": "Unknown", "thermal_annealing_atmosphere": "Unknown", "solvent_annealing": false, "solvent_annealing_solvent_atmosphere": "Unknown", "solvent_annealing_time": "Unknown", "solvent_annealing_temperature": "Unknown"}, "htl": {"stack_sequence": "2PACz", "deposition_procedure": "Spin-coating", "deposition_aggregation_state_of_reactants": "Liquid", "deposition_synthesis_atmosphere": "Unknown", "deposition_synthesis_atmosphere_pressure_total": "1 atm", "deposition_synthesis_atmosphere_pressure_partial": "1 atm", "deposition_solvents": "Ethanol", "deposition_solvents_supplier": "Unknown", "deposition_solvents_purity": "Unknown", "deposition_reaction_solutions_compounds": "2PACz", "deposition_reaction_solutions_compounds_supplier": "Unknown", "deposition_reaction_solutions_compounds_purity": "Unknown", "deposition_reaction_solutions_volumes": "Unknown", "deposition_reaction_solutions_age": "Unknown", "deposition_reaction_solutions_temperature": "Unknown", "deposition_substrate_temperature": "Unknown", "deposition_thermal_annealing_temperature": "Unknown", "deposition_thermal_annealing_time": "Unknown", "deposition_thermal_annealing_atmosphere": "Unknown", "storage_time_until_next_deposition_step": "Unknown", "storage_atmosphere": "Unknown"}, "backcontact": {"stack_sequence": "Cu", "thickness_list": 100.0, "deposition_procedure": "Evaporation", "deposition_aggregation_state_of_reactants": "Unknown", "deposition_synthesis_atmosphere": "Unknown", "deposition_solvents": "Unknown", "deposition_solvents_supplier": "Unknown", "deposition_solvents_purity": "Unknown", "deposition_reaction_solutions_compounds_supplier": "Unknown", "deposition_reaction_solutions_compounds_purity": "Unknown", "deposition_reaction_solutions_volumes": "Unknown", "deposition_reaction_solutions_age": "Unknown", "deposition_reaction_solutions_temperature": "Unknown", "deposition_substrate_temperature": "Unknown", "deposition_thermal_annealing_temperature": "Unknown", "deposition_thermal_annealing_time": "Unknown", "deposition_thermal_annealing_atmosphere": "Unknown", "storage_time_until_next_deposition_step": "Unknown", "storage_atmosphere": "Unknown"}, "add": {"lay_front": false, "lay_front_stack_sequence": "Unknown", "lay_front_deposition_procedure": "Unknown", "lay_front_deposition_aggregation_state_of_reactants": "Unknown", "lay_front_deposition_synthesis_atmosphere": "Unknown", "lay_front_deposition_solvents": "Unknown", "lay_front_deposition_solvents_supplier": "Unknown", "lay_front_deposition_solvents_purity": "Unknown", "lay_front_deposition_reaction_solutions_compounds_supplier": "Unknown", "lay_front_deposition_reaction_solutions_compounds_purity": "Unknown", "lay_front_deposition_reaction_solutions_volumes": "Unknown", "lay_front_deposition_reaction_solutions_age": "Unknown", "lay_front_deposition_reaction_solutions_temperature": "Unknown", "lay_front_deposition_substrate_temperature": "Unknown", "lay_front_deposition_thermal_annealing_temperature": "Unknown", "lay_front_deposition_thermal_annealing_time": "Unknown", "lay_front_deposition_thermal_annealing_atmosphere": "Unknown", "lay_front_storage_time_until_next_deposition_step": "Unknown", "lay_front_storage_atmosphere": "Unknown", "lay_back": false, "lay_back_stack_sequence": "Unknown", "lay_back_deposition_procedure": "Unknown", "lay_back_deposition_aggregation_state_of_reactants": "Unknown", "lay_back_deposition_synthesis_atmosphere": "Unknown", "lay_back_deposition_solvents": "Unknown", "lay_back_deposition_solvents_supplier": "Unknown", "lay_back_deposition_solvents_purity": "Unknown", "lay_back_deposition_reaction_solutions_compounds_supplier": "Unknown", "lay_back_deposition_reaction_solutions_compounds_purity": "Unknown", "lay_back_deposition_reaction_solutions_volumes": "Unknown", "lay_back_deposition_reaction_solutions_age": "Unknown", "lay_back_deposition_reaction_solutions_temperature": "Unknown", "lay_back_deposition_substrate_temperature": "Unknown", "lay_back_deposition_thermal_annealing_temperature": "Unknown", "lay_back_deposition_thermal_annealing_time": "Unknown", "lay_back_deposition_thermal_annealing_atmosphere": "Unknown", "lay_back_storage_time_until_next_deposition_step": "Unknown", "lay_back_storage_atmosphere": "Unknown"}, "encapsulation": {"Encapsulation": false, "stack_sequence": "Unknown", "edge_sealing_materials": "Unknown", "atmosphere_for_encapsulation": "Unknown"}, "jv": {"measured": true, "average_over_n_number_of_cells": 1, "certified_values": false, "storage_age_of_cell": "Unknown", "storage_atmosphere": "Unknown", "test_atmosphere": "Unknown", "light_intensity": 100.0, "light_spectra": "AM 1.5", "light_wavelength_range": "nan; nan", "light_illumination_direction": "Substrate", "light_masked_cell": false, "reverse_scan_Voc": 1.191, "reverse_scan_Jsc": 18.86, "reverse_scan_FF": 0.728, "reverse_scan_PCE": 16.35, "forward_scan_Voc": 1.175, "forward_scan_Jsc": 18.827, "forward_scan_FF": 0.726, "forward_scan_PCE": 16.07, "default_Voc": 1.191, "default_Jsc": 18.86, "default_FF": 0.728, "default_PCE": 16.35, "default_Voc_scan_direction": "Reversed", "default_Jsc_scan_direction": "Reversed", "default_FF_scan_direction": "Reversed", "default_PCE_scan_direction": "Reversed", "hysteresis_index": 0.035931644}, "stabilised": {"performance_measured": false}, "eqe": {"measured": false}, "stability": {"measured": false, "average_over_n_number_of_cells": 1.0, "light_wavelength_range": "nan; nan", "light_cycling_times": "Unknown", "light_UV_filter": false, "potential_bias_range": "nan; nan", "temperature_range": "nan; nan", "temperature_cycling_times": "Unknown", "atmosphere": "Unknown", "relative_humidity_range": "nan; nan", "periodic_JV_measurements": false, "periodic_JV_measurements_time_between_jv": "Unknown", "PCE_burn_in_observed": false, "flexible_cell_number_of_bending_cycles": 0.0}, "outdoor": {"tested": false, "average_over_n_number_of_cells": 1.0, "location_coordinates": "nan; nan", "installation_number_of_solar_tracking_axis": 0.0, "time_start": "0000:00:00:00:00", "time_end": "0000:00:00:00:00", "potential_bias_range": "nan; nan", "temperature_range": "nan; nan", "periodic_JV_measurements": false, "PCE_burn_in_observed": false, "detaild_weather_data_available": false, "spectral_data_available": false, "irradiance_measured": false}}}
