Repository: FAIRmat-NFDI/nomad-perovskite-solar-cells-database

# NOMAD Perovskite Solar Cells Database
  [<img src="docs/assets/nomad_plugin_logo.png" width="200">](https://nomad-lab.eu/prod/v1/staging/docs/plugins/plugins.html)

  [<img width="280" alt="image" src="docs/assets/perovskite_database_project.png">](https://www.perovskitedatabase.com/)

## Introduction
Welcome to the NOMAD plugin for the Perovskite Solar Cell Database.
This project aims to provide a FAIR and open-access interface for the perovskite solar cells database in NOMAD
and related data sources.
Additionally, it has data models and schemas for defining ions and halide hybrid-perovskite compositions.

File: perovskite_solar_cell_database/data_tools/archive_entries/43123.archive.json
{"data": {"m_def": "perovskite_solar_cell_database.schema.PerovskiteSolarCell", "ref": {"ID": 43123, "ID_temp": 1, "name_of_person_entering_the_data": "Eva Unger", "data_entered_by_author": false, "DOI_number": "10.1038/s41467-022-32047-z", "lead_author": "Li et al.", "publication_date": "2022-07-29T00:00:00", "journal": "Nature Communications", "part_of_initial_dataset": false, "original_filename_data_upload": "2022-10-03 _v18.xlsx", "free_text_comment": "Ammonia", "internal_sample_id": "NH3-FACsPbI3"}, "cell": {"stack_sequence": "SLG | FTO | TiO2-SnO2 | Perovskite | Spiro-MeOTAD | Au", "area_measured": 0.0788, "number_of_cells_per_substrate": 0.0, "architecture": "nip", "flexible": false, "semitransparent": false, "semitransparent_wavelength_range": "nan; nan"}, "module": {"Module": false, "number_of_cells_in_module": 0.0, "JV_data_recalculated_per_cell": false}, "substrate": {"stack_sequence": "SLG | FTO", "thickness": "2.2 | 0.3", "deposition_procedure": "Commercial | Commercial"}, "etl": {"stack_sequence": "TiO2-c | SnO2-np", "deposition_procedure": "Spray-pyrolys | Spin-coating", "deposition_aggregation_state_of_reactants": "Unknown", "deposition_synthesis_atmosphere": "Unknown", "deposition_solvents": "Unknown", "deposition_solvents_supplier": "Unknown", "deposition_solvents_purity": "Unknown", "deposition_reaction_solutions_compounds_supplier": "Unknown", "deposition_reaction_solutions_compounds_purity": "Unknown", "deposition_reaction_solutions_volumes": "Unknown", "deposition_reaction_solutions_age": "Unknown", "deposition_reaction_solutions_temperature": "Unknown", "deposition_substrate_temperature": "Unknown", "deposition_thermal_annealing_temperature": "Unknown", "deposition_thermal_annealing_time": "Unknown", "deposition_thermal_annealing_atmosphere": "Unknown", "storage_atmosphere": "Unknown"}, "perovskite": {"single_crystal": false, "dimension_0D": false, "dimension_2D": false, "dimension_2D3D_mixture": false, "dimension_3D": true, "dimension_3D_with_2D_capping_layer": false, "dimension_list_of_layers": 3.0, "composition_perovskite_ABC3_structure": true, "composition_perovskite_inspired_structure": false, "composition_a_ions": "Cs; FA", "composition_a_ions_coefficients": "0.1; 0.9", "composition_b_ions": "Pb", "composition_b_ions_coefficients": "1", "composition_c_ions": "I", "composition_c_ions_coefficients": "1", "composition_short_form": "CsFAPbI", "composition_long_form": "Cs0.1FA0.9PbI", "composition_assumption": "Solution composition", "composition_inorganic": false, "composition_leadfree": false, "band_gap": "1.54", "band_gap_graded": false, "band_gap_estimation_basis": "Absorption Tauc-plot", "storage_time_until_next_deposition_step": "Unknown", "storage_atmosphere": "Unknown", "surface_treatment_before_next_deposition_step": "PTAB"}, "perovskite_deposition": {"number_of_deposition_steps": 0.0, "procedure": "Spin-coating", "aggregation_state_of_reactants": "Unknown", "synthesis_atmosphere": "Unknown", "solvents": "Unknown", "solvents_supplier": "Unknown", "solvents_purity": "Unknown", "reaction_solutions_compounds_supplier": "Unknown", "reaction_solutions_compounds_purity": "Unknown", "reaction_solutions_volumes": "Unknown", "reaction_solutions_age": "Unknown", "reaction_solutions_temperature": "Unknown", "substrate_temperature": "Unknown", "quenching_induced_crystallisation": false, "quenching_media": "Unknown", "quenching_media_volume": "Unknown", "thermal_annealing_temperature": "Unknown", "thermal_annealing_time": "Unknown", "thermal_annealing_atmosphere": "Unknown", "solvent_annealing": true, "solvent_annealing_solvent_atmosphere": "Unknown", "solvent_annealing_time": "Unknown", "solvent_annealing_temperature": "Unknown", "after_treatment_of_formed_perovskite": "Exposed to NH3"}, "htl": {"stack_sequence": "Spiro-MeOTAD", "deposition_procedure": "Spin-coating", "deposition_aggregation_state_of_reactants": "Unknown", "deposition_synthesis_atmosphere": "Unknown", "deposition_solvents": "Unknown", "deposition_solvents_supplier": "Unknown", "deposition_solvents_purity": "Unknown", "deposition_reaction_solutions_compounds_supplier": "Unknown", "deposition_reaction_solutions_compounds_purity": "Unknown", "deposition_reaction_solutions_volumes": "Unknown", "deposition_reaction_solutions_age": "Unknown", "deposition_reaction_solutions_temperature": "Unknown", "deposition_substrate_temperature": "Unknown", "deposition_thermal_annealing_temperature": "Unknown", "deposition_thermal_annealing_time": "Unknown", "deposition_thermal_annealing_atmosphere": "Unknown", "storage_time_until_next_deposition_step": "Unknown", "storage_atmosphere": "Unknown"}, "backcontact": {"stack_sequence": "Au", "thickness_list": 80.0, "deposition_procedure": "Evaporation", "deposition_aggregation_state_of_reactants": "Unknown", "deposition_synthesis_atmosphere": "Unknown", "deposition_solvents": "Unknown", "deposition_solvents_supplier": "Unknown", "deposition_solvents_purity": "Unknown", "deposition_reaction_solutions_compounds_supplier": "Unknown", "deposition_reaction_solutions_compounds_purity": "Unknown", "deposition_reaction_solutions_volumes": "Unknown", "deposition_reaction_solutions_age": "Unknown", "deposition_reaction_solutions_temperature": "Unknown", "deposition_substrate_temperature": "Unknown", "deposition_thermal_annealing_temperature": "Unknown", "deposition_thermal_annealing_time": "Unknown", "deposition_thermal_annealing_atmosphere": "Unknown", "storage_time_until_next_deposition_step": "Unknown", "storage_atmosphere": "Unknown"}, "add": {"lay_front": false, "lay_front_stack_sequence": "Unknown", "lay_front_deposition_procedure": "Unknown", "lay_front_deposition_aggregation_state_of_reactants": "Unknown", "lay_front_deposition_synthesis_atmosphere": "Unknown", "lay_front_deposition_solvents": "Unknown", "lay_front_deposition_solvents_supplier": "Unknown", "lay_front_deposition_solvents_purity": "Unknown", "lay_front_deposition_reaction_solutions_compounds_supplier": "Unknown", "lay_front_deposition_reaction_solutions_compounds_purity": "Unknown", "lay_front_deposition_reaction_solutions_volumes": "Unknown", "lay_front_deposition_reaction_solutions_age": "Unknown", "lay_front_deposition_reaction_solutions_temperature": "Unknown", "lay_front_deposition_substrate_temperature": "Unknown", "lay_front_deposition_thermal_annealing_temperature": "Unknown", "lay_front_deposition_thermal_annealing_time": "Unknown", "lay_front_deposition_thermal_annealing_atmosphere": "Unknown", "lay_front_storage_time_until_next_deposition_step": "Unknown", "lay_front_storage_atmosphere": "Unknown", "lay_back": false, "lay_back_stack_sequence": "Unknown", "lay_back_deposition_procedure": "Unknown", "lay_back_deposition_aggregation_state_of_reactants": "Unknown", "lay_back_deposition_synthesis_atmosphere": "Unknown", "lay_back_deposition_solvents": "Unknown", "lay_back_deposition_solvents_supplier": "Unknown", "lay_back_deposition_solvents_purity": "Unknown", "lay_back_deposition_reaction_solutions_compounds_supplier": "Unknown", "lay_back_deposition_reaction_solutions_compounds_purity": "Unknown", "lay_back_deposition_reaction_solutions_volumes": "Unknown", "lay_back_deposition_reaction_solutions_age": "Unknown", "lay_back_deposition_reaction_solutions_temperature": "Unknown", "lay_back_deposition_substrate_temperature": "Unknown", "lay_back_deposition_thermal_annealing_temperature": "Unknown", "lay_back_deposition_thermal_annealing_time": "Unknown", "lay_back_deposition_thermal_annealing_atmosphere": "Unknown", "lay_back_storage_time_until_next_deposition_step": "Unknown", "lay_back_storage_atmosphere": "Unknown"}, "encapsulation": {"Encapsulation": false, "stack_sequence": "Unknown", "edge_sealing_materials": "Unknown", "atmosphere_for_encapsulation": "Unknown"}, "jv": {"measured": true, "average_over_n_number_of_cells": 1, "certified_values": true, "certification_institute": "Photovoltaic and Wind Power Systems Quality Test Center, Chinese Academy of Sciences", "storage_age_of_cell": "Unknown", "storage_atmosphere": "Unknown", "test_atmosphere": "Unknown", "light_source_type": "Solar Simulator", "light_source_brand_name": "Oriel Sol3A Class AAA, Newport", "light_source_simulator_class": "AAA", "light_intensity": 100.0, "light_spectra": "AM 1.5", "light_wavelength_range": "nan; nan", "light_illumination_direction": "Substrate", "light_masked_cell": true, "light_mask_area": 0.08713, "scan_speed": 200.0, "scan_voltage_step": 20.0, "reverse_scan_Voc": 1.16, "reverse_scan_Jsc": 24.65, "reverse_scan_FF": 0.812, "reverse_scan_PCE": 23.21, "forward_scan_Voc": 1.157, "forward_scan_Jsc": 24.62, "forward_scan_FF": 0.8, "forward_scan_PCE": 22.78, "default_Voc": 1.16, "default_Jsc": 24.65, "default_FF": 0.812, "default_PCE": 22.93, "default_Voc_scan_direction": "Reversed", "default_Jsc_scan_direction": "Reversed", "default_FF_scan_direction": "Reversed", "default_PCE_scan_direction": "Stabilised", "hysteresis_index": 0.038104248}, "stabilised": {"performance_measured": true, "performance_procedure": "Constant potential", "performance_procedure_metrics": 1.002, "performance_measurement_time": 2.0, "performance_PCE": 22.93}, "eqe": {"measured": true, "integrated_Jsc": 24.41}, "stability": {"measured": true, "average_over_n_number_of_cells": 1.0, "light_wavelength_range": "nan; nan", "light_cycling_times": "Unknown", "light_UV_filter": false, "potential_bias_range": "nan; nan", "temperature_range": "nan; nan", "temperature_cycling_times": "Unknown", "atmosphere": "Unknown", "relative_humidity_range": "nan; nan", "periodic_JV_measurements": false, "periodic_JV_measurements_time_between_jv": "Unknown", "PCE_burn_in_observed": false, "flexible_cell_number_of_bending_cycles": 0.0}, "outdoor": {"tested": false, "average_over_n_number_of_cells": 1.0, "location_coordinates": "nan; nan", "installation_number_of_solar_tracking_axis": 0.0, "time_start": "0000:00:00:00:00", "time_end": "0000:00:00:00:00", "potential_bias_range": "nan; nan", "temperature_range": "nan; nan", "periodic_JV_measurements": false, "PCE_burn_in_observed": false, "detaild_weather_data_available": false, "spectral_data_available": false, "irradiance_measured": false}}}

File: perovskite_solar_cell_database/data_tools/archive_entries/43124.archive.json
{"data": {"m_def": "perovskite_solar_cell_database.schema.PerovskiteSolarCell", "ref": {"ID": 43124, "ID_temp": 2, "name_of_person_entering_the_data": "Eva Unger", "data_entered_by_author": false, "DOI_number": "10.1038/s41467-022-32047-z", "lead_author": "Li et al.", "publication_date": "2022-07-29T00:00:00", "journal": "Nature Communications", "part_of_initial_dataset": false, "original_filename_data_upload": "2022-10-03 _v18.xlsx", "free_text_comment": "Anti-solvent", "internal_sample_id": "anti-FACsPbI3"}, "cell": {"stack_sequence": "SLG | FTO | TiO2-SnO2 | Perovskite | Spiro-MeOTAD | Au", "area_total": 0.08, "area_measured": 0.0788, "number_of_cells_per_substrate": 0.0, "architecture": "nip", "flexible": false, "semitransparent": false, "semitransparent_wavelength_range": "nan; nan"}, "module": {"Module": false, "number_of_cells_in_module": 0.0, "JV_data_recalculated_per_cell": false}, "substrate": {"stack_sequence": "SLG | FTO", "thickness": "2.2", "deposition_procedure": "Commercial | Commercial"}, "etl": {"stack_sequence": "TiO2-c | SnO2-np", "deposition_procedure": "Spray-pyrolys | Spin-coating", "deposition_aggregation_state_of_reactants": "Unknown", "deposition_synthesis_atmosphere": "Unknown", "deposition_solvents": "Unknown", "deposition_solvents_supplier": "Unknown", "deposition_solvents_purity": "Unknown", "deposition_reaction_solutions_compounds_supplier": "Unknown", "deposition_reaction_solutions_compounds_purity": "Unknown", "deposition_reaction_solutions_volumes": "Unknown", "deposition_reaction_solutions_age": "Unknown", "deposition_reaction_solutions_temperature": "Unknown", "deposition_substrate_temperature": "Unknown", "deposition_thermal_annealing_temperature": "Unknown", "deposition_thermal_annealing_time": "Unknown", "deposition_thermal_annealing_atmosphere": "Unknown", "storage_atmosphere": "Unknown"}, "perovskite": {"single_crystal": false, "dimension_0D": false, "dimension_2D": false, "dimension_2D3D_mixture": false, "dimension_3D": true, "dimension_3D_with_2D_capping_layer": false, "dimension_list_of_layers": 3.0, "composition_perovskite_ABC3_structure": true, "composition_perovskite_inspired_structure": false, "composition_a_ions": "Cs; FA", "composition_a_ions_coefficients": "0.1; 0.9", "composition_b_ions": "Pb", "composition_b_ions_coefficients": "1", "composition_c_ions": "I", "composition_c_ions_coefficients": "1", "composition_short_form": "CsFAPbI", "composition_long_form": "Cs0.1FA0.9PbI", "composition_assumption": "Solution composition", "composition_inorganic": false, "composition_leadfree": false, "band_gap": "1.54", "band_gap_graded": false, "band_gap_estimation_basis": "Absorption Tauc-plot", "storage_time_until_next_deposition_step": "Unknown", "storage_atmosphere": "Unknown", "surface_treatment_before_next_deposition_step": "PTAB"}, "perovskite_deposition": {"number_of_deposition_steps": 0.0, "procedure": "Spin-coating", "aggregation_state_of_reactants": "Unknown", "synthesis_atmosphere": "Unknown", "solvents": "Unknown", "solvents_supplier": "Unknown", "solvents_purity": "Unknown", "reaction_solutions_compounds_supplier": "Unknown", "reaction_solutions_compounds_purity": "Unknown", "reaction_solutions_volumes": "Unknown", "reaction_solutions_age": "Unknown", "reaction_solutions_temperature": "Unknown", "substrate_temperature": "Unknown", "quenching_induced_crystallisation": true, "quenching_media": "Anisole", "quenching_media_volume": "Unknown", "thermal_annealing_temperature": "Unknown", "thermal_annealing_time": "Unknown", "thermal_annealing_atmosphere": "Unknown", "solvent_annealing": false, "solvent_annealing_solvent_atmosphere": "Unknown", "solvent_annealing_time": "Unknown", "solvent_annealing_temperature": "Unknown"}, "htl": {"stack_sequence": "Spiro-MeOTAD", "deposition_procedure": "Unknown", "deposition_aggregation_state_of_reactants": "Unknown", "deposition_synthesis_atmosphere": "Unknown", "deposition_solvents": "Unknown", "deposition_solvents_supplier": "Unknown", "deposition_solvents_purity": "Unknown", "deposition_reaction_solutions_compounds_supplier": "Unknown", "deposition_reaction_solutions_compounds_purity": "Unknown", "deposition_reaction_solutions_volumes": "Unknown", "deposition_reaction_solutions_age": "Unknown", "deposition_reaction_solutions_temperature": "Unknown", "deposition_substrate_temperature": "Unknown", "deposition_thermal_annealing_temperature": "Unknown", "deposition_thermal_annealing_time": "Unknown", "deposition_thermal_annealing_atmosphere": "Unknown", "storage_time_until_next_deposition_step": "Unknown", "storage_atmosphere": "Unknown"}, "backcontact": {"stack_sequence": "Au", "thickness_list": 80.0, "deposition_procedure": "Unknown", "deposition_aggregation_state_of_reactants": "Unknown", "deposition_synthesis_atmosphere": "Unknown", "deposition_solvents": "Unknown", "deposition_solvents_supplier": "Unknown", "deposition_solvents_purity": "Unknown", "deposition_reaction_solutions_compounds_supplier": "Unknown", "deposition_reaction_solutions_compounds_purity": "Unknown", "deposition_reaction_solutions_volumes": "Unknown", "deposition_reaction_solutions_age": "Unknown", "deposition_reaction_solutions_temperature": "Unknown", "deposition_substrate_temperature": "Unknown", "deposition_thermal_annealing_temperature": "Unknown", "deposition_thermal_annealing_time": "Unknown", "deposition_thermal_annealing_atmosphere": "Unknown", "storage_time_until_next_deposition_step": "Unknown", "storage_atmosphere": "Unknown"}, "add": {"lay_front": false, "lay_front_stack_sequence": "Unknown", "lay_front_deposition_procedure": "Unknown", "lay_front_deposition_aggregation_state_of_reactants": "Unknown", "lay_front_deposition_synthesis_atmosphere": "Unknown", "lay_front_deposition_solvents": "Unknown", "lay_front_deposition_solvents_supplier": "Unknown", "lay_front_deposition_solvents_purity": "Unknown", "lay_front_deposition_reaction_solutions_compounds_supplier": "Unknown", "lay_front_deposition_reaction_solutions_compounds_purity": "Unknown", "lay_front_deposition_reaction_solutions_volumes": "Unknown", "lay_front_deposition_reaction_solutions_age": "Unknown", "lay_front_deposition_reaction_solutions_temperature": "Unknown", "lay_front_deposition_substrate_temperature": "Unknown", "lay_front_deposition_thermal_annealing_temperature": "Unknown", "lay_front_deposition_thermal_annealing_time": "Unknown", "lay_front_deposition_thermal_annealing_atmosphere": "Unknown", "lay_front_storage_time_until_next_deposition_step": "Unknown", "lay_front_storage_atmosphere": "Unknown", "lay_back": false, "lay_back_stack_sequence": "Unknown", "lay_back_deposition_procedure": "Unknown", "lay_back_deposition_aggregation_state_of_reactants": "Unknown", "lay_back_deposition_synthesis_atmosphere": "Unknown", "lay_back_deposition_solvents": "Unknown", "lay_back_deposition_solvents_supplier": "Unknown", "lay_back_deposition_solvents_purity": "Unknown", "lay_back_deposition_reaction_solutions_compounds_supplier": "Unknown", "lay_back_deposition_reaction_solutions_compounds_purity": "Unknown", "lay_back_deposition_reaction_solutions_volumes": "Unknown", "lay_back_deposition_reaction_solutions_age": "Unknown", "lay_back_deposition_reaction_solutions_temperature": "Unknown", "lay_back_deposition_substrate_temperature": "Unknown", "lay_back_deposition_thermal_annealing_temperature": "Unknown", "lay_back_deposition_thermal_annealing_time": "Unknown", "lay_back_deposition_thermal_annealing_atmosphere": "Unknown", "lay_back_storage_time_until_next_deposition_step": "Unknown", "lay_back_storage_atmosphere": "Unknown"}, "encapsulation": {"Encapsulation": false, "stack_sequence": "Unknown", "edge_sealing_materials": "Unknown", "atmosphere_for_encapsulation": "Unknown"}, "jv": {"measured": true, "average_over_n_number_of_cells": 1, "certified_values": false, "storage_age_of_cell": "Unknown", "storage_atmosphere": "Unknown", "test_atmosphere": "Unknown", "light_source_type": "Solar Simulator", "light_source_brand_name": "Oriel Sol3A Class AAA, Newport", "light_source_simulator_class": "AAA", "light_intensity": 100.0, "light_spectra": "AM 1.5", "light_wavelength_range": "nan; nan", "light_illumination_direction": "Substrate", "light_masked_cell": true, "light_mask_area": 0.08713, "scan_speed": 200.0, "scan_voltage_step": 20.0, "reverse_scan_Voc": 1.15, "reverse_scan_Jsc": 24.65, "reverse_scan_FF": 0.811, "reverse_scan_PCE": 22.99, "default_Voc": 1.15, "default_Jsc": 24.65, "default_FF": 0.811, "default_PCE": 22.99, "default_Voc_scan_direction": "Reversed", "default_Jsc_scan_direction": "Reversed", "default_FF_scan_direction": "Reversed", "default_PCE_scan_direction": "Reversed"}, "stabilised": {"performance_measured": false}, "eqe": {"measured": false}, "stability": {"measured": true, "average_over_n_number_of_cells": 1.0, "light_wavelength_range": "nan; nan", "light_cycling_times": "Unknown", "light_UV_filter": false, "potential_bias_range": "nan; nan", "temperature_range": "nan; nan", "temperature_cycling_times": "Unknown", "atmosphere": "Unknown", "relative_humidity_range": "nan; nan", "periodic_JV_measurements": false, "periodic_JV_measurements_time_between_jv": "Unknown", "PCE_burn_in_observed": false, "flexible_cell_number_of_bending_cycles": 0.0}, "outdoor": {"tested": false, "average_over_n_number_of_cells": 1.0, "location_coordinates": "nan; nan", "installation_number_of_solar_tracking_axis": 0.0, "time_start": "0000:00:00:00:00", "time_end": "0000:00:00:00:00", "potential_bias_range": "nan; nan", "temperature_range": "nan; nan", "periodic_JV_measurements": false, "PCE_burn_in_observed": false, "detaild_weather_data_available": false, "spectral_data_available": false, "irradiance_measured": false}}}

File: perovskite_solar_cell_database/data_tools/archive_entries/43125.archive.json
{"data": {"m_def": "perovskite_solar_cell_database.schema.PerovskiteSolarCell", "ref": {"ID": 43125, "ID_temp": 3, "name_of_person_entering_the_data": "Eva Unger", "data_entered_by_author": false, "DOI_number": "10.1038/s41467-022-32047-z", "lead_author": "Li et al.", "publication_date": "2022-07-29T00:00:00", "journal": "Nature Communications", "part_of_initial_dataset": false, "original_filename_data_upload": "2022-10-03 _v18.xlsx", "free_text_comment": "Ammonia post-treatment", "internal_sample_id": "NH3-FACsPbI3 module"}, "cell": {"stack_sequence": "SLG | FTO | TiO2-SnO2 | Perovskite | Spiro-MeOTAD | Au", "area_measured": 14.0, "number_of_cells_per_substrate": 0.0, "architecture": "nip", "flexible": false, "semitransparent": false, "semitransparent_wavelength_range": "nan; nan"}, "module": {"Module": true, "number_of_cells_in_module": 10.0, "area_effective": 14.0, "JV_data_recalculated_per_cell": false}, "substrate": {"stack_sequence": "SLG | FTO", "thickness": "2.2", "deposition_procedure": "Commercial | Commercial"}, "etl": {"stack_sequence": "TiO2-c | SnO2-np", "deposition_procedure": "Spray-pyrolys | Spin-coating", "deposition_aggregation_state_of_reactants": "Unknown", "deposition_synthesis_atmosphere": "Unknown", "deposition_solvents": "Unknown", "deposition_solvents_supplier": "Unknown", "deposition_solvents_purity": "Unknown", "deposition_reaction_solutions_compounds_supplier": "Unknown", "deposition_reaction_solutions_compounds_purity": "Unknown", "deposition_reaction_solutions_volumes": "Unknown", "deposition_reaction_solutions_age": "Unknown", "deposition_reaction_solutions_temperature": "Unknown", "deposition_substrate_temperature": "Unknown", "deposition_thermal_annealing_temperature": "Unknown", "deposition_thermal_annealing_time": "Unknown", "deposition_thermal_annealing_atmosphere": "Unknown", "storage_atmosphere": "Unknown"}, "perovskite": {"single_crystal": false, "dimension_0D": false, "dimension_2D": false, "dimension_2D3D_mixture": false, "dimension_3D": true, "dimension_3D_with_2D_capping_layer": false, "dimension_list_of_layers": 3.0, "composition_perovskite_ABC3_structure": true, "composition_perovskite_inspired_structure": false, "composition_a_ions": "Cs; FA", "composition_a_ions_coefficients": "0.1; 0.9", "composition_b_ions": "Pb", "composition_b_ions_coefficients": "1", "composition_c_ions": "I", "composition_c_ions_coefficients": "1", "composition_short_form": "CsFAPbI", "composition_long_form": "Cs0.1FA0.9PbI", "composition_assumption": "Solution composition", "composition_inorganic": false, "composition_leadfree": false, "band_gap": "1.54", "band_gap_graded": false, "band_gap_estimation_basis": "Absorption Tauc-plot", "storage_time_until_next_deposition_step": "Unknown", "storage_atmosphere": "Unknown", "surface_treatment_before_next_deposition_step": "PTAB"}, "perovskite_deposition": {"number_of_deposition_steps": 0.0, "procedure": "Doctor blading", "aggregation_state_of_reactants": "Unknown", "synthesis_atmosphere": "Unknown", "solvents": "Unknown", "solvents_supplier": "Unknown", "solvents_purity": "Unknown", "reaction_solutions_compounds_supplier": "Unknown", "reaction_solutions_compounds_purity": "Unknown", "reaction_solutions_volumes": "Unknown", "reaction_solutions_age": "Unknown", "reaction_solutions_temperature": "Unknown", "substrate_temperature": "Unknown", "quenching_induced_crystallisation": false, "quenching_media": "Unknown", "quenching_media_volume": "Unknown", "thermal_annealing_temperature": "Unknown", "thermal_annealing_time": "Unknown", "thermal_annealing_atmosphere": "Unknown", "solvent_annealing": true, "solvent_annealing_solvent_atmosphere": "Unknown", "solvent_annealing_time": "Unknown", "solvent_annealing_temperature": "Unknown", "after_treatment_of_formed_perovskite": "Exposed to NH3"}, "htl": {"stack_sequence": "Spiro-MeOTAD", "deposition_procedure": "Unknown", "deposition_aggregation_state_of_reactants": "Unknown", "deposition_synthesis_atmosphere": "Unknown", "deposition_solvents": "Unknown", "deposition_solvents_supplier": "Unknown", "deposition_solvents_purity": "Unknown", "deposition_reaction_solutions_compounds_supplier": "Unknown", "deposition_reaction_solutions_compounds_purity": "Unknown", "deposition_reaction_solutions_volumes": "Unknown", "deposition_reaction_solutions_age": "Unknown", "deposition_reaction_solutions_temperature": "Unknown", "deposition_substrate_temperature": "Unknown", "deposition_thermal_annealing_temperature": "Unknown", "deposition_thermal_annealing_time": "Unknown", "deposition_thermal_annealing_atmosphere": "Unknown", "storage_time_until_next_deposition_step": "Unknown", "storage_atmosphere": "Unknown"}, "backcontact": {"stack_sequence": "Au", "thickness_list": 80.0, "deposition_procedure": "Unknown", "deposition_aggregation_state_of_reactants": "Unknown", "deposition_synthesis_atmosphere": "Unknown", "deposition_solvents": "Unknown", "deposition_solvents_supplier": "Unknown", "deposition_solvents_purity": "Unknown", "deposition_reaction_solutions_compounds_supplier": "Unknown", "deposition_reaction_solutions_compounds_purity": "Unknown", "deposition_reaction_solutions_volumes": "Unknown", "deposition_reaction_solutions_age": "Unknown", "deposition_reaction_solutions_temperature": "Unknown", "deposition_substrate_temperature": "Unknown", "deposition_thermal_annealing_temperature": "Unknown", "deposition_thermal_annealing_time": "Unknown", "deposition_thermal_annealing_atmosphere": "Unknown", "storage_time_until_next_deposition_step": "Unknown", "storage_atmosphere": "Unknown"}, "add": {"lay_front": false, "lay_front_stack_sequence": "Unknown", "lay_front_deposition_procedure": "Unknown", "lay_front_deposition_aggregation_state_of_reactants": "Unknown", "lay_front_deposition_synthesis_atmosphere": "Unknown", "lay_front_deposition_solvents": "Unknown", "lay_front_deposition_solvents_supplier": "Unknown", "lay_front_deposition_solvents_purity": "Unknown", "lay_front_deposition_reaction_solutions_compounds_supplier": "Unknown", "lay_front_deposition_reaction_solutions_compounds_purity": "Unknown", "lay_front_deposition_reaction_solutions_volumes": "Unknown", "lay_front_deposition_reaction_solutions_age": "Unknown", "lay_front_deposition_reaction_solutions_temperature": "Unknown", "lay_front_deposition_substrate_temperature": "Unknown", "lay_front_deposition_thermal_annealing_temperature": "Unknown", "lay_front_deposition_thermal_annealing_time": "Unknown", "lay_front_deposition_thermal_annealing_atmosphere": "Unknown", "lay_front_storage_time_until_next_deposition_step": "Unknown", "lay_front_storage_atmosphere": "Unknown", "lay_back": false, "lay_back_stack_sequence": "Unknown", "lay_back_deposition_procedure": "Unknown", "lay_back_deposition_aggregation_state_of_reactants": "Unknown", "lay_back_deposition_synthesis_atmosphere": "Unknown", "lay_back_deposition_solvents": "Unknown", "lay_back_deposition_solvents_supplier": "Unknown", "lay_back_deposition_solvents_purity": "Unknown", "lay_back_deposition_reaction_solutions_compounds_supplier": "Unknown", "lay_back_deposition_reaction_solutions_compounds_purity": "Unknown", "lay_back_deposition_reaction_solutions_volumes": "Unknown", "lay_back_deposition_reaction_solutions_age": "Unknown", "lay_back_deposition_reaction_solutions_temperature": "Unknown", "lay_back_deposition_substrate_temperature": "Unknown", "lay_back_deposition_thermal_annealing_temperature": "Unknown", "lay_back_deposition_thermal_annealing_time": "Unknown", "lay_back_deposition_thermal_annealing_atmosphere": "Unknown", "lay_back_storage_time_until_next_deposition_step": "Unknown", "lay_back_storage_atmosphere": "Unknown"}, "encapsulation": {"Encapsulation": false, "stack_sequence": "Unknown", "edge_sealing_materials": "Unknown", "atmosphere_for_encapsulation": "Unknown"}, "jv": {"measured": true, "average_over_n_number_of_cells": 1, "certified_values": false, "storage_age_of_cell": "Unknown", "storage_atmosphere": "Unknown", "test_atmosphere": "Unknown", "light_source_type": "Solar Simulator", "light_source_brand_name": "Oriel Sol3A Class AAA, Newport", "light_source_simulator_class": "AAA", "light_intensity": 100.0, "light_spectra": "AM 1.5", "light_wavelength_range": "nan; nan", "light_illumination_direction": "Substrate", "light_masked_cell": false, "light_mask_area": 14.0, "scan_speed": 200.0, "scan_voltage_step": 20.0, "reverse_scan_Voc": 1.108, "reverse_scan_Jsc": 2.36, "reverse_scan_FF": 0.788, "reverse_scan_PCE": 20.61, "default_Voc": 1.108, "default_Jsc": 2.36, "default_FF": 0.788, "default_PCE": 20.61, "default_Voc_scan_direction": "Reversed", "default_Jsc_scan_direction": "Reversed", "default_FF_scan_direction": "Reversed", "default_PCE_scan_direction": "Reversed"}, "stabilised": {"performance_measured": false}, "eqe": {"measured": false}, "stability": {"measured": false, "average_over_n_number_of_cells": 1.0, "light_wavelength_range": "nan; nan", "light_cycling_times": "Unknown", "light_UV_filter": false, "potential_bias_range": "nan; nan", "temperature_range": "nan; nan", "temperature_cycling_times": "Unknown", "atmosphere": "Unknown", "relative_humidity_range": "nan; nan", "periodic_JV_measurements": false, "periodic_JV_measurements_time_between_jv": "Unknown", "PCE_burn_in_observed": false, "flexible_cell_number_of_bending_cycles": 0.0}, "outdoor": {"tested": false, "average_over_n_number_of_cells": 1.0, "location_coordinates": "nan; nan", "installation_number_of_solar_tracking_axis": 0.0, "time_start": "0000:00:00:00:00", "time_end": "0000:00:00:00:00", "potential_bias_range": "nan; nan", "temperature_range": "nan; nan", "periodic_JV_measurements": false, "PCE_burn_in_observed": false, "detaild_weather_data_available": false, "spectral_data_available": false, "irradiance_measured": false}}}

File: perovskite_solar_cell_database/data_tools/archive_entries/43126.archive.json
{"data": {"m_def": "perovskite_solar_cell_database.schema.PerovskiteSolarCell", "ref": {"ID": 43126, "ID_temp": 4, "name_of_person_entering_the_data": "Eva Unger", "data_entered_by_author": false, "DOI_number": "10.1038/s41467-022-32047-z", "lead_author": "Li et al.", "publication_date": "2022-07-29T00:00:00", "journal": "Nature Communications", "part_of_initial_dataset": false, "original_filename_data_upload": "2022-10-03 _v18.xlsx", "free_text_comment": "no treatment", "internal_sample_id": "Raw-FAPbI3"}, "cell": {"stack_sequence": "SLG | FTO | TiO2-SnO2 | Perovskite | Spiro-MeOTAD | Au", "area_total": 0.08, "area_measured": 0.0788, "number_of_cells_per_substrate": 0.0, "architecture": "nip", "flexible": false, "semitransparent": false, "semitransparent_wavelength_range": "nan; nan"}, "module": {"Module": false, "number_of_cells_in_module": 0.0, "JV_data_recalculated_per_cell": false}, "substrate": {"stack_sequence": "SLG | FTO", "thickness": "2.2", "deposition_procedure": "Commercial | Commercial"}, "etl": {"stack_sequence": "TiO2-c | SnO2-np", "deposition_procedure": "Spray-pyrolys | Spin-coating", "deposition_aggregation_state_of_reactants": "Unknown", "deposition_synthesis_atmosphere": "Unknown", "deposition_solvents": "Unknown", "deposition_solvents_supplier": "Unknown", "deposition_solvents_purity": "Unknown", "deposition_reaction_solutions_compounds_supplier": "Unknown", "deposition_reaction_solutions_compounds_purity": "Unknown", "deposition_reaction_solutions_volumes": "Unknown", "deposition_reaction_solutions_age": "Unknown", "deposition_reaction_solutions_temperature": "Unknown", "deposition_substrate_temperature": "Unknown", "deposition_thermal_annealing_temperature": "Unknown", "deposition_thermal_annealing_time": "Unknown", "deposition_thermal_annealing_atmosphere": "Unknown", "storage_atmosphere": "Unknown"}, "perovskite": {"single_crystal": false, "dimension_0D": false, "dimension_2D": false, "dimension_2D3D_mixture": false, "dimension_3D": true, "dimension_3D_with_2D_capping_layer": false, "dimension_list_of_layers": 3.0, "composition_perovskite_ABC3_structure": true, "composition_perovskite_inspired_structure": false, "composition_a_ions": "FA", "composition_a_ions_coefficients": "1", "composition_b_ions": "Pb", "composition_b_ions_coefficients": "1", "composition_c_ions": "I", "composition_c_ions_coefficients": "1", "composition_short_form": "FAPbI", "composition_long_form": "FAPbI", "composition_assumption": "Solution composition", "composition_inorganic": false, "composition_leadfree": false, "band_gap": "1.54", "band_gap_graded": false, "band_gap_estimation_basis": "Absorption Tauc-plot", "storage_time_until_next_deposition_step": "Unknown", "storage_atmosphere": "Unknown", "surface_treatment_before_next_deposition_step": "PTAB"}, "perovskite_deposition": {"number_of_deposition_steps": 0.0, "procedure": "Spin-coating", "aggregation_state_of_reactants": "Unknown", "synthesis_atmosphere": "Unknown", "solvents": "Unknown", "solvents_supplier": "Unknown", "solvents_purity": "Unknown", "reaction_solutions_compounds_supplier": "Unknown", "reaction_solutions_compounds_purity": "Unknown", "reaction_solutions_volumes": "Unknown", "reaction_solutions_age": "Unknown", "reaction_solutions_temperature": "Unknown", "substrate_temperature": "Unknown", "quenching_induced_crystallisation": false, "quenching_media": "Unknown", "quenching_media_volume": "Unknown", "thermal_annealing_temperature": "Unknown", "thermal_annealing_time": "Unknown", "thermal_annealing_atmosphere": "Unknown", "solvent_annealing": false, "solvent_annealing_solvent_atmosphere": "Unknown", "solvent_annealing_time": "Unknown", "solvent_annealing_temperature": "Unknown"}, "htl": {"stack_sequence": "Spiro-MeOTAD", "deposition_procedure": "Unknown", "deposition_aggregation_state_of_reactants": "Unknown", "deposition_synthesis_atmosphere": "Unknown", "deposition_solvents": "Unknown", "deposition_solvents_supplier": "Unknown", "deposition_solvents_purity": "Unknown", "deposition_reaction_solutions_compounds_supplier": "Unknown", "deposition_reaction_solutions_compounds_purity": "Unknown", "deposition_reaction_solutions_volumes": "Unknown", "deposition_reaction_solutions_age": "Unknown", "deposition_reaction_solutions_temperature": "Unknown", "deposition_substrate_temperature": "Unknown", "deposition_thermal_annealing_temperature": "Unknown", "deposition_thermal_annealing_time": "Unknown", "deposition_thermal_annealing_atmosphere": "Unknown", "storage_time_until_next_deposition_step": "Unknown", "storage_atmosphere": "Unknown"}, "backcontact": {"stack_sequence": "Au", "thickness_list": 80.0, "deposition_procedure": "Unknown", "deposition_aggregation_state_of_reactants": "Unknown", "deposition_synthesis_atmosphere": "Unknown", "deposition_solvents": "Unknown", "deposition_solvents_supplier": "Unknown", "deposition_solvents_purity": "Unknown", "deposition_reaction_solutions_compounds_supplier": "Unknown", "deposition_reaction_solutions_compounds_purity": "Unknown", "deposition_reaction_solutions_volumes": "Unknown", "deposition_reaction_solutions_age": "Unknown", "deposition_reaction_solutions_temperature": "Unknown", "deposition_substrate_temperature": "Unknown", "deposition_thermal_annealing_temperature": "Unknown", "deposition_thermal_annealing_time": "Unknown", "deposition_thermal_annealing_atmosphere": "Unknown", "storage_time_until_next_deposition_step": "Unknown", "storage_atmosphere": "Unknown"}, "add": {"lay_front": false, "lay_front_stack_sequence": "Unknown", "lay_front_deposition_procedure": "Unknown", "lay_front_deposition_aggregation_state_of_reactants": "Unknown", "lay_front_deposition_synthesis_atmosphere": "Unknown", "lay_front_deposition_solvents": "Unknown", "lay_front_deposition_solvents_supplier": "Unknown", "lay_front_deposition_solvents_purity": "Unknown", "lay_front_deposition_reaction_solutions_compounds_supplier": "Unknown", "lay_front_deposition_reaction_solutions_compounds_purity": "Unknown", "lay_front_deposition_reaction_solutions_volumes": "Unknown", "lay_front_deposition_reaction_solutions_age": "Unknown", "lay_front_deposition_reaction_solutions_temperature": "Unknown", "lay_front_deposition_substrate_temperature": "Unknown", "lay_front_deposition_thermal_annealing_temperature": "Unknown", "lay_front_deposition_thermal_annealing_time": "Unknown", "lay_front_deposition_thermal_annealing_atmosphere": "Unknown", "lay_front_storage_time_until_next_deposition_step": "Unknown", "lay_front_storage_atmosphere": "Unknown", "lay_back": false, "lay_back_stack_sequence": "Unknown", "lay_back_deposition_procedure": "Unknown", "lay_back_deposition_aggregation_state_of_reactants": "Unknown", "lay_back_deposition_synthesis_atmosphere": "Unknown", "lay_back_deposition_solvents": "Unknown", "lay_back_deposition_solvents_supplier": "Unknown", "lay_back_deposition_solvents_purity": "Unknown", "lay_back_deposition_reaction_solutions_compounds_supplier": "Unknown", "lay_back_deposition_reaction_solutions_compounds_purity": "Unknown", "lay_back_deposition_reaction_solutions_volumes": "Unknown", "lay_back_deposition_reaction_solutions_age": "Unknown", "lay_back_deposition_reaction_solutions_temperature": "Unknown", "lay_back_deposition_substrate_temperature": "Unknown", "lay_back_deposition_thermal_annealing_temperature": "Unknown", "lay_back_deposition_thermal_annealing_time": "Unknown", "lay_back_deposition_thermal_annealing_atmosphere": "Unknown", "lay_back_storage_time_until_next_deposition_step": "Unknown", "lay_back_storage_atmosphere": "Unknown"}, "encapsulation": {"Encapsulation": false, "stack_sequence": "Unknown", "edge_sealing_materials": "Unknown", "atmosphere_for_encapsulation": "Unknown"}, "jv": {"measured": true, "average_over_n_number_of_cells": 1, "certified_values": false, "storage_age_of_cell": "Unknown", "storage_atmosphere": "Unknown", "test_atmosphere": "Unknown", "light_source_type": "Solar Simulator", "light_source_brand_name": "Oriel Sol3A Class AAA, Newport", "light_source_simulator_class": "AAA", "light_intensity": 100.0, "light_spectra": "AM 1.5", "light_wavelength_range": "nan; nan", "light_illumination_direction": "Substrate", "light_masked_cell": true, "light_mask_area": 0.08713, "scan_speed": 200.0, "scan_voltage_step": 20.0, "reverse_scan_Voc": 0.86, "reverse_scan_Jsc": 17.32, "reverse_scan_FF": 0.451, "reverse_scan_PCE": 6.72, "default_Voc": 0.86, "default_Jsc": 17.32, "default_FF": 0.451, "default_PCE": 6.72, "default_Voc_scan_direction": "Reversed", "default_Jsc_scan_direction": "Reversed", "default_FF_scan_direction": "Reversed", "default_PCE_scan_direction": "Reversed"}, "stabilised": {"performance_measured": false}, "eqe": {"measured": false}, "stability": {"measured": true, "average_over_n_number_of_cells": 1.0, "light_wavelength_range": "nan; nan", "light_cycling_times": "Unknown", "light_UV_filter": false, "potential_bias_range": "nan; nan", "temperature_range": "nan; nan", "temperature_cycling_times": "Unknown", "atmosphere": "Unknown", "relative_humidity_range": "nan; nan", "periodic_JV_measurements": false, "periodic_JV_measurements_time_between_jv": "Unknown", "PCE_burn_in_observed": false, "flexible_cell_number_of_bending_cycles": 0.0}, "outdoor": {"tested": false, "average_over_n_number_of_cells": 1.0, "location_coordinates": "nan; nan", "installation_number_of_solar_tracking_axis": 0.0, "time_start": "0000:00:00:00:00", "time_end": "0000:00:00:00:00", "potential_bias_range": "nan; nan", "temperature_range": "nan; nan", "periodic_JV_measurements": false, "PCE_burn_in_observed": false, "detaild_weather_data_available": false, "spectral_data_available": false, "irradiance_measured": false}}}
