Repository: FAIRmat-NFDI/nomad-perovskite-solar-cells-database

# NOMAD Perovskite Solar Cells Database
  [<img src="docs/assets/nomad_plugin_logo.png" width="200">](https://nomad-lab.eu/prod/v1/staging/docs/plugins/plugins.html)

  [<img width="280" alt="image" src="docs/assets/perovskite_database_project.png">](https://www.perovskitedatabase.com/)

## Introduction
Welcome to the NOMAD plugin for the Perovskite Solar Cell Database.
This project aims to provide a FAIR and open-access interface for the perovskite solar cells database in NOMAD
and related data sources.
Additionally, it has data models and schemas for defining ions and halide hybrid-perovskite compositions.

File: perovskite_solar_cell_database/data_tools/archive_entries/43127.archive.json
{"data": {"m_def": "perovskite_solar_cell_database.schema.PerovskiteSolarCell", "ref": {"ID": 43127, "ID_temp": 5, "name_of_person_entering_the_data": "Eva Unger", "data_entered_by_author": false, "DOI_number": "10.1038/s41467-022-32047-z", "lead_author": "Li et al.", "publication_date": "2022-07-29T00:00:00", "journal": "Nature Communications", "part_of_initial_dataset": false, "original_filename_data_upload": "2022-10-03 _v18.xlsx", "free_text_comment": "no treatment", "internal_sample_id": "NH3-FAPbI3"}, "cell": {"stack_sequence": "SLG | FTO | TiO2-SnO2 | Perovskite | Spiro-MeOTAD | Au", "area_total": 0.08, "area_measured": 0.0788, "number_of_cells_per_substrate": 0.0, "architecture": "nip", "flexible": false, "semitransparent": false, "semitransparent_wavelength_range": "nan; nan"}, "module": {"Module": false, "number_of_cells_in_module": 0.0, "JV_data_recalculated_per_cell": false}, "substrate": {"stack_sequence": "SLG | FTO", "thickness": "2.2", "deposition_procedure": "Commercial | Commercial"}, "etl": {"stack_sequence": "TiO2-c | SnO2-np", "deposition_procedure": "Spray-pyrolys | Spin-coating", "deposition_aggregation_state_of_reactants": "Unknown", "deposition_synthesis_atmosphere": "Unknown", "deposition_solvents": "Unknown", "deposition_solvents_supplier": "Unknown", "deposition_solvents_purity": "Unknown", "deposition_reaction_solutions_compounds_supplier": "Unknown", "deposition_reaction_solutions_compounds_purity": "Unknown", "deposition_reaction_solutions_volumes": "Unknown", "deposition_reaction_solutions_age": "Unknown", "deposition_reaction_solutions_temperature": "Unknown", "deposition_substrate_temperature": "Unknown", "deposition_thermal_annealing_temperature": "Unknown", "deposition_thermal_annealing_time": "Unknown", "deposition_thermal_annealing_atmosphere": "Unknown", "storage_atmosphere": "Unknown"}, "perovskite": {"single_crystal": false, "dimension_0D": false, "dimension_2D": false, "dimension_2D3D_mixture": false, "dimension_3D": true, "dimension_3D_with_2D_capping_layer": false, "dimension_list_of_layers": 3.0, "composition_perovskite_ABC3_structure": true, "composition_perovskite_inspired_structure": false, "composition_a_ions": "FA", "composition_a_ions_coefficients": "1", "composition_b_ions": "Pb", "composition_b_ions_coefficients": "1", "composition_c_ions": "I", "composition_c_ions_coefficients": "1", "composition_short_form": "FAPbI", "composition_long_form": "FAPbI", "composition_assumption": "Solution composition", "composition_inorganic": false, "composition_leadfree": false, "band_gap": "1.54", "band_gap_graded": false, "band_gap_estimation_basis": "Absorption Tauc-plot", "storage_time_until_next_deposition_step": "Unknown", "storage_atmosphere": "Unknown", "surface_treatment_before_next_deposition_step": "PTAB"}, "perovskite_deposition": {"number_of_deposition_steps": 0.0, "procedure": "Spin-coating", "aggregation_state_of_reactants": "Unknown", "synthesis_atmosphere": "Unknown", "solvents": "Unknown", "solvents_supplier": "Unknown", "solvents_purity": "Unknown", "reaction_solutions_compounds_supplier": "Unknown", "reaction_solutions_compounds_purity": "Unknown", "reaction_solutions_volumes": "Unknown", "reaction_solutions_age": "Unknown", "reaction_solutions_temperature": "Unknown", "substrate_temperature": "Unknown", "quenching_induced_crystallisation": false, "quenching_media": "Unknown", "quenching_media_volume": "Unknown", "thermal_annealing_temperature": "Unknown", "thermal_annealing_time": "Unknown", "thermal_annealing_atmosphere": "Unknown", "solvent_annealing": false, "solvent_annealing_solvent_atmosphere": "Unknown", "solvent_annealing_time": "Unknown", "solvent_annealing_temperature": "Unknown", "after_treatment_of_formed_perovskite": "Exposed to NH3"}, "htl": {"stack_sequence": "Spiro-MeOTAD", "deposition_procedure": "Unknown", "deposition_aggregation_state_of_reactants": "Unknown", "deposition_synthesis_atmosphere": "Unknown", "deposition_solvents": "Unknown", "deposition_solvents_supplier": "Unknown", "deposition_solvents_purity": "Unknown", "deposition_reaction_solutions_compounds_supplier": "Unknown", "deposition_reaction_solutions_compounds_purity": "Unknown", "deposition_reaction_solutions_volumes": "Unknown", "deposition_reaction_solutions_age": "Unknown", "deposition_reaction_solutions_temperature": "Unknown", "deposition_substrate_temperature": "Unknown", "deposition_thermal_annealing_temperature": "Unknown", "deposition_thermal_annealing_time": "Unknown", "deposition_thermal_annealing_atmosphere": "Unknown", "storage_time_until_next_deposition_step": "Unknown", "storage_atmosphere": "Unknown"}, "backcontact": {"stack_sequence": "Au", "thickness_list": 80.0, "deposition_procedure": "Unknown", "deposition_aggregation_state_of_reactants": "Unknown", "deposition_synthesis_atmosphere": "Unknown", "deposition_solvents": "Unknown", "deposition_solvents_supplier": "Unknown", "deposition_solvents_purity": "Unknown", "deposition_reaction_solutions_compounds_supplier": "Unknown", "deposition_reaction_solutions_compounds_purity": "Unknown", "deposition_reaction_solutions_volumes": "Unknown", "deposition_reaction_solutions_age": "Unknown", "deposition_reaction_solutions_temperature": "Unknown", "deposition_substrate_temperature": "Unknown", "deposition_thermal_annealing_temperature": "Unknown", "deposition_thermal_annealing_time": "Unknown", "deposition_thermal_annealing_atmosphere": "Unknown", "storage_time_until_next_deposition_step": "Unknown", "storage_atmosphere": "Unknown"}, "add": {"lay_front": false, "lay_front_stack_sequence": "Unknown", "lay_front_deposition_procedure": "Unknown", "lay_front_deposition_aggregation_state_of_reactants": "Unknown", "lay_front_deposition_synthesis_atmosphere": "Unknown", "lay_front_deposition_solvents": "Unknown", "lay_front_deposition_solvents_supplier": "Unknown", "lay_front_deposition_solvents_purity": "Unknown", "lay_front_deposition_reaction_solutions_compounds_supplier": "Unknown", "lay_front_deposition_reaction_solutions_compounds_purity": "Unknown", "lay_front_deposition_reaction_solutions_volumes": "Unknown", "lay_front_deposition_reaction_solutions_age": "Unknown", "lay_front_deposition_reaction_solutions_temperature": "Unknown", "lay_front_deposition_substrate_temperature": "Unknown", "lay_front_deposition_thermal_annealing_temperature": "Unknown", "lay_front_deposition_thermal_annealing_time": "Unknown", "lay_front_deposition_thermal_annealing_atmosphere": "Unknown", "lay_front_storage_time_until_next_deposition_step": "Unknown", "lay_front_storage_atmosphere": "Unknown", "lay_back": false, "lay_back_stack_sequence": "Unknown", "lay_back_deposition_procedure": "Unknown", "lay_back_deposition_aggregation_state_of_reactants": "Unknown", "lay_back_deposition_synthesis_atmosphere": "Unknown", "lay_back_deposition_solvents": "Unknown", "lay_back_deposition_solvents_supplier": "Unknown", "lay_back_deposition_solvents_purity": "Unknown", "lay_back_deposition_reaction_solutions_compounds_supplier": "Unknown", "lay_back_deposition_reaction_solutions_compounds_purity": "Unknown", "lay_back_deposition_reaction_solutions_volumes": "Unknown", "lay_back_deposition_reaction_solutions_age": "Unknown", "lay_back_deposition_reaction_solutions_temperature": "Unknown", "lay_back_deposition_substrate_temperature": "Unknown", "lay_back_deposition_thermal_annealing_temperature": "Unknown", "lay_back_deposition_thermal_annealing_time": "Unknown", "lay_back_deposition_thermal_annealing_atmosphere": "Unknown", "lay_back_storage_time_until_next_deposition_step": "Unknown", "lay_back_storage_atmosphere": "Unknown"}, "encapsulation": {"Encapsulation": false, "stack_sequence": "Unknown", "edge_sealing_materials": "Unknown", "atmosphere_for_encapsulation": "Unknown"}, "jv": {"measured": true, "average_over_n_number_of_cells": 1, "certified_values": false, "storage_age_of_cell": "Unknown", "storage_atmosphere": "Unknown", "test_atmosphere": "Unknown", "light_source_type": "Solar Simulator", "light_source_brand_name": "Oriel Sol3A Class AAA, Newport", "light_source_simulator_class": "AAA", "light_intensity": 100.0, "light_spectra": "AM 1.5", "light_wavelength_range": "nan; nan", "light_illumination_direction": "Substrate", "light_masked_cell": true, "light_mask_area": 0.08713, "scan_speed": 200.0, "scan_voltage_step": 20.0, "reverse_scan_Jsc": 22.81, "reverse_scan_FF": 0.665, "reverse_scan_PCE": 15.23, "default_Jsc": 22.81, "default_FF": 0.665, "default_PCE": 15.23, "default_Jsc_scan_direction": "Reversed", "default_FF_scan_direction": "Reversed", "default_PCE_scan_direction": "Reversed"}, "stabilised": {"performance_measured": false}, "eqe": {"measured": false}, "stability": {"measured": true, "average_over_n_number_of_cells": 1.0, "light_wavelength_range": "nan; nan", "light_cycling_times": "Unknown", "light_UV_filter": false, "potential_bias_range": "nan; nan", "temperature_range": "nan; nan", "temperature_cycling_times": "Unknown", "atmosphere": "Unknown", "relative_humidity_range": "nan; nan", "periodic_JV_measurements": false, "periodic_JV_measurements_time_between_jv": "Unknown", "PCE_burn_in_observed": false, "flexible_cell_number_of_bending_cycles": 0.0}, "outdoor": {"tested": false, "average_over_n_number_of_cells": 1.0, "location_coordinates": "nan; nan", "installation_number_of_solar_tracking_axis": 0.0, "time_start": "0000:00:00:00:00", "time_end": "0000:00:00:00:00", "potential_bias_range": "nan; nan", "temperature_range": "nan; nan", "periodic_JV_measurements": false, "PCE_burn_in_observed": false, "detaild_weather_data_available": false, "spectral_data_available": false, "irradiance_measured": false}}}

File: perovskite_solar_cell_database/data_tools/archive_entries/43128.archive.json
{"data": {"m_def": "perovskite_solar_cell_database.schema.PerovskiteSolarCell", "ref": {"ID": 43128, "ID_temp": 6, "name_of_person_entering_the_data": "Eva Unger", "data_entered_by_author": false, "DOI_number": "10.1038/s41467-022-32047-z", "lead_author": "Li et al.", "publication_date": "2022-07-29T00:00:00", "journal": "Nature Communications", "part_of_initial_dataset": false, "original_filename_data_upload": "2022-10-03 _v18.xlsx", "free_text_comment": "no treatment", "internal_sample_id": "Raw-FACsPbI3"}, "cell": {"stack_sequence": "SLG | FTO | TiO2-SnO2 | Perovskite | Spiro-MeOTAD | Au", "area_total": 0.08, "area_measured": 0.0788, "number_of_cells_per_substrate": 0.0, "architecture": "nip", "flexible": false, "semitransparent": false, "semitransparent_wavelength_range": "nan; nan"}, "module": {"Module": false, "number_of_cells_in_module": 0.0, "JV_data_recalculated_per_cell": false}, "substrate": {"stack_sequence": "SLG | FTO", "thickness": "2.2", "deposition_procedure": "Commercial | Commercial"}, "etl": {"stack_sequence": "TiO2-c | SnO2-np", "deposition_procedure": "Spray-pyrolys | Spin-coating", "deposition_aggregation_state_of_reactants": "Unknown", "deposition_synthesis_atmosphere": "Unknown", "deposition_solvents": "Unknown", "deposition_solvents_supplier": "Unknown", "deposition_solvents_purity": "Unknown", "deposition_reaction_solutions_compounds_supplier": "Unknown", "deposition_reaction_solutions_compounds_purity": "Unknown", "deposition_reaction_solutions_volumes": "Unknown", "deposition_reaction_solutions_age": "Unknown", "deposition_reaction_solutions_temperature": "Unknown", "deposition_substrate_temperature": "Unknown", "deposition_thermal_annealing_temperature": "Unknown", "deposition_thermal_annealing_time": "Unknown", "deposition_thermal_annealing_atmosphere": "Unknown", "storage_atmosphere": "Unknown"}, "perovskite": {"single_crystal": false, "dimension_0D": false, "dimension_2D": false, "dimension_2D3D_mixture": false, "dimension_3D": true, "dimension_3D_with_2D_capping_layer": false, "dimension_list_of_layers": 3.0, "composition_perovskite_ABC3_structure": true, "composition_perovskite_inspired_structure": false, "composition_a_ions": "Cs; FA", "composition_a_ions_coefficients": "0.1; 0.9", "composition_b_ions": "Pb", "composition_b_ions_coefficients": "1", "composition_c_ions": "I", "composition_c_ions_coefficients": "1", "composition_short_form": "CsFAPbI", "composition_long_form": "Cs0.1FA0.9PbI", "composition_assumption": "Solution composition", "composition_inorganic": false, "composition_leadfree": false, "band_gap": "1.54", "band_gap_graded": false, "band_gap_estimation_basis": "Absorption Tauc-plot", "storage_time_until_next_deposition_step": "Unknown", "storage_atmosphere": "Unknown", "surface_treatment_before_next_deposition_step": "PTAB"}, "perovskite_deposition": {"number_of_deposition_steps": 0.0, "procedure": "Spin-coating", "aggregation_state_of_reactants": "Unknown", "synthesis_atmosphere": "Unknown", "solvents": "Unknown", "solvents_supplier": "Unknown", "solvents_purity": "Unknown", "reaction_solutions_compounds_supplier": "Unknown", "reaction_solutions_compounds_purity": "Unknown", "reaction_solutions_volumes": "Unknown", "reaction_solutions_age": "Unknown", "reaction_solutions_temperature": "Unknown", "substrate_temperature": "Unknown", "quenching_induced_crystallisation": false, "quenching_media": "Unknown", "quenching_media_volume": "Unknown", "thermal_annealing_temperature": "Unknown", "thermal_annealing_time": "Unknown", "thermal_annealing_atmosphere": "Unknown", "solvent_annealing": false, "solvent_annealing_solvent_atmosphere": "Unknown", "solvent_annealing_time": "Unknown", "solvent_annealing_temperature": "Unknown"}, "htl": {"stack_sequence": "Spiro-MeOTAD", "deposition_procedure": "Unknown", "deposition_aggregation_state_of_reactants": "Unknown", "deposition_synthesis_atmosphere": "Unknown", "deposition_solvents": "Unknown", "deposition_solvents_supplier": "Unknown", "deposition_solvents_purity": "Unknown", "deposition_reaction_solutions_compounds_supplier": "Unknown", "deposition_reaction_solutions_compounds_purity": "Unknown", "deposition_reaction_solutions_volumes": "Unknown", "deposition_reaction_solutions_age": "Unknown", "deposition_reaction_solutions_temperature": "Unknown", "deposition_substrate_temperature": "Unknown", "deposition_thermal_annealing_temperature": "Unknown", "deposition_thermal_annealing_time": "Unknown", "deposition_thermal_annealing_atmosphere": "Unknown", "storage_time_until_next_deposition_step": "Unknown", "storage_atmosphere": "Unknown"}, "backcontact": {"stack_sequence": "Au", "thickness_list": 80.0, "deposition_procedure": "Unknown", "deposition_aggregation_state_of_reactants": "Unknown", "deposition_synthesis_atmosphere": "Unknown", "deposition_solvents": "Unknown", "deposition_solvents_supplier": "Unknown", "deposition_solvents_purity": "Unknown", "deposition_reaction_solutions_compounds_supplier": "Unknown", "deposition_reaction_solutions_compounds_purity": "Unknown", "deposition_reaction_solutions_volumes": "Unknown", "deposition_reaction_solutions_age": "Unknown", "deposition_reaction_solutions_temperature": "Unknown", "deposition_substrate_temperature": "Unknown", "deposition_thermal_annealing_temperature": "Unknown", "deposition_thermal_annealing_time": "Unknown", "deposition_thermal_annealing_atmosphere": "Unknown", "storage_time_until_next_deposition_step": "Unknown", "storage_atmosphere": "Unknown"}, "add": {"lay_front": false, "lay_front_stack_sequence": "Unknown", "lay_front_deposition_procedure": "Unknown", "lay_front_deposition_aggregation_state_of_reactants": "Unknown", "lay_front_deposition_synthesis_atmosphere": "Unknown", "lay_front_deposition_solvents": "Unknown", "lay_front_deposition_solvents_supplier": "Unknown", "lay_front_deposition_solvents_purity": "Unknown", "lay_front_deposition_reaction_solutions_compounds_supplier": "Unknown", "lay_front_deposition_reaction_solutions_compounds_purity": "Unknown", "lay_front_deposition_reaction_solutions_volumes": "Unknown", "lay_front_deposition_reaction_solutions_age": "Unknown", "lay_front_deposition_reaction_solutions_temperature": "Unknown", "lay_front_deposition_substrate_temperature": "Unknown", "lay_front_deposition_thermal_annealing_temperature": "Unknown", "lay_front_deposition_thermal_annealing_time": "Unknown", "lay_front_deposition_thermal_annealing_atmosphere": "Unknown", "lay_front_storage_time_until_next_deposition_step": "Unknown", "lay_front_storage_atmosphere": "Unknown", "lay_back": false, "lay_back_stack_sequence": "Unknown", "lay_back_deposition_procedure": "Unknown", "lay_back_deposition_aggregation_state_of_reactants": "Unknown", "lay_back_deposition_synthesis_atmosphere": "Unknown", "lay_back_deposition_solvents": "Unknown", "lay_back_deposition_solvents_supplier": "Unknown", "lay_back_deposition_solvents_purity": "Unknown", "lay_back_deposition_reaction_solutions_compounds_supplier": "Unknown", "lay_back_deposition_reaction_solutions_compounds_purity": "Unknown", "lay_back_deposition_reaction_solutions_volumes": "Unknown", "lay_back_deposition_reaction_solutions_age": "Unknown", "lay_back_deposition_reaction_solutions_temperature": "Unknown", "lay_back_deposition_substrate_temperature": "Unknown", "lay_back_deposition_thermal_annealing_temperature": "Unknown", "lay_back_deposition_thermal_annealing_time": "Unknown", "lay_back_deposition_thermal_annealing_atmosphere": "Unknown", "lay_back_storage_time_until_next_deposition_step": "Unknown", "lay_back_storage_atmosphere": "Unknown"}, "encapsulation": {"Encapsulation": false, "stack_sequence": "Unknown", "edge_sealing_materials": "Unknown", "atmosphere_for_encapsulation": "Unknown"}, "jv": {"measured": true, "average_over_n_number_of_cells": 1, "certified_values": false, "storage_age_of_cell": "Unknown", "storage_atmosphere": "Unknown", "test_atmosphere": "Unknown", "light_source_type": "Solar Simulator", "light_source_brand_name": "Oriel Sol3A Class AAA, Newport", "light_source_simulator_class": "AAA", "light_intensity": 100.0, "light_spectra": "AM 1.5", "light_wavelength_range": "nan; nan", "light_illumination_direction": "Substrate", "light_masked_cell": true, "light_mask_area": 0.08713, "scan_speed": 200.0, "scan_voltage_step": 20.0, "reverse_scan_Voc": 0.9, "reverse_scan_Jsc": 1.56, "reverse_scan_FF": 0.616, "reverse_scan_PCE": 10.92, "default_Voc": 0.9, "default_Jsc": 1.56, "default_FF": 0.616, "default_PCE": 10.92, "default_Voc_scan_direction": "Reversed", "default_Jsc_scan_direction": "Reversed", "default_FF_scan_direction": "Reversed", "default_PCE_scan_direction": "Reversed"}, "stabilised": {"performance_measured": false}, "eqe": {"measured": false}, "stability": {"measured": false, "average_over_n_number_of_cells": 1.0, "light_wavelength_range": "nan; nan", "light_cycling_times": "Unknown", "light_UV_filter": false, "potential_bias_range": "nan; nan", "temperature_range": "nan; nan", "temperature_cycling_times": "Unknown", "atmosphere": "Unknown", "relative_humidity_range": "nan; nan", "periodic_JV_measurements": false, "periodic_JV_measurements_time_between_jv": "Unknown", "PCE_burn_in_observed": false, "flexible_cell_number_of_bending_cycles": 0.0}, "outdoor": {"tested": false, "average_over_n_number_of_cells": 1.0, "location_coordinates": "nan; nan", "installation_number_of_solar_tracking_axis": 0.0, "time_start": "0000:00:00:00:00", "time_end": "0000:00:00:00:00", "potential_bias_range": "nan; nan", "temperature_range": "nan; nan", "periodic_JV_measurements": false, "PCE_burn_in_observed": false, "detaild_weather_data_available": false, "spectral_data_available": false, "irradiance_measured": false}}}

File: perovskite_solar_cell_database/data_tools/archive_entries/43129.archive.json
{"data": {"m_def": "perovskite_solar_cell_database.schema.PerovskiteSolarCell", "ref": {"ID": 43129, "ID_temp": 1, "name_of_person_entering_the_data": "Maxim Simmonds", "data_entered_by_author": false, "DOI_number": "10.1007/s11426-021-1306-4", "lead_author": "Tao et al.", "publication_date": "2022-02-07T00:00:00", "journal": "Science China Chemistry", "part_of_initial_dataset": false, "original_filename_data_upload": "2022-10-11 _v1.xlsx", "free_text_comment": "Solvent: DMF/DMSO with Vdmf/Vdmso =  4/1"}, "cell": {"number_of_cells_per_substrate": 0.0, "architecture": "Unknown", "flexible": false, "semitransparent": false, "semitransparent_wavelength_range": "nan; nan"}, "module": {"Module": false, "number_of_cells_in_module": 0.0, "JV_data_recalculated_per_cell": false}, "etl": {"stack_sequence": "CPTA | BACl"}, "perovskite": {"single_crystal": false, "dimension_0D": false, "dimension_2D": false, "dimension_2D3D_mixture": false, "dimension_3D": false, "dimension_3D_with_2D_capping_layer": false, "composition_perovskite_ABC3_structure": false, "composition_perovskite_inspired_structure": false, "composition_a_ions": "MA", "composition_a_ions_coefficients": "1", "composition_b_ions": "Pb", "composition_b_ions_coefficients": "1", "composition_c_ions": "Br; I", "composition_c_ions_coefficients": "0.25; 0.75", "composition_short_form": "MAPbBrI", "composition_long_form": "MAPbBr0.25I0.75", "composition_inorganic": false, "composition_leadfree": false, "band_gap": "1.73", "band_gap_graded": false, "band_gap_estimation_basis": "Absorption Tauc-plot"}, "perovskite_deposition": {"number_of_deposition_steps": 0.0, "quenching_induced_crystallisation": false, "solvent_annealing": false}, "htl": {"stack_sequence": "Spiro-MeOTAD"}, "add": {"lay_front": false, "lay_back": false}, "encapsulation": {"Encapsulation": false}, "jv": {"measured": true, "average_over_n_number_of_cells": 50, "certified_values": false, "light_intensity": 100.0, "light_masked_cell": false, "reverse_scan_Voc": 1.14, "reverse_scan_Jsc": 18.28, "reverse_scan_FF": 0.695, "reverse_scan_PCE": 14.53, "forward_scan_Voc": 1.05, "forward_scan_Jsc": 18.27, "forward_scan_FF": 0.571, "forward_scan_PCE": 11.01, "default_Voc": 1.14, "default_Jsc": 18.28, "default_FF": 0.695, "default_PCE": 14.53, "default_Voc_scan_direction": "Reversed", "default_Jsc_scan_direction": "Reversed", "default_FF_scan_direction": "Reversed", "default_PCE_scan_direction": "Reversed", "hysteresis_index": 0.744938753}, "stabilised": {"performance_measured": false}, "eqe": {"measured": false}, "stability": {"measured": false, "average_over_n_number_of_cells": 1.0, "light_UV_filter": false, "periodic_JV_measurements": false, "PCE_burn_in_observed": false, "flexible_cell_number_of_bending_cycles": 0.0}, "outdoor": {"tested": false, "average_over_n_number_of_cells": 1.0, "installation_number_of_solar_tracking_axis": 0.0, "periodic_JV_measurements": false, "PCE_burn_in_observed": false, "detaild_weather_data_available": false, "spectral_data_available": false, "irradiance_measured": false}}}

File: perovskite_solar_cell_database/data_tools/archive_entries/43130.archive.json
{"data": {"m_def": "perovskite_solar_cell_database.schema.PerovskiteSolarCell", "ref": {"ID": 43130, "ID_temp": 2, "name_of_person_entering_the_data": "Maxim Simmonds", "data_entered_by_author": false, "DOI_number": "10.1007/s11426-021-1306-4", "lead_author": "Tao et al.", "publication_date": "2022-02-07T00:00:00", "journal": "Science China Chemistry", "part_of_initial_dataset": false, "original_filename_data_upload": "2022-10-11 _v1.xlsx", "free_text_comment": "Solvent: MAAc-based"}, "cell": {"number_of_cells_per_substrate": 0.0, "architecture": "Unknown", "flexible": false, "semitransparent": false, "semitransparent_wavelength_range": "nan; nan"}, "module": {"Module": false, "number_of_cells_in_module": 0.0, "JV_data_recalculated_per_cell": false}, "etl": {"stack_sequence": "CPTA | BACl"}, "perovskite": {"single_crystal": false, "dimension_0D": false, "dimension_2D": false, "dimension_2D3D_mixture": false, "dimension_3D": false, "dimension_3D_with_2D_capping_layer": false, "composition_perovskite_ABC3_structure": false, "composition_perovskite_inspired_structure": false, "composition_a_ions": "MA", "composition_a_ions_coefficients": "1", "composition_b_ions": "Pb", "composition_b_ions_coefficients": "1", "composition_c_ions": "Br; I", "composition_c_ions_coefficients": "0.25; 0.75", "composition_short_form": "MAPbBrI", "composition_long_form": "MAPbBr0.25I0.75", "composition_inorganic": false, "composition_leadfree": false, "band_gap": "1.73", "band_gap_graded": false, "band_gap_estimation_basis": "Absorption Tauc-plot"}, "perovskite_deposition": {"number_of_deposition_steps": 0.0, "quenching_induced_crystallisation": false, "solvent_annealing": false}, "htl": {"stack_sequence": "Spiro-MeOTAD"}, "add": {"lay_front": false, "lay_back": false}, "encapsulation": {"Encapsulation": false}, "jv": {"measured": true, "average_over_n_number_of_cells": 50, "certified_values": false, "light_intensity": 100.0, "light_masked_cell": false, "reverse_scan_Voc": 1.22, "reverse_scan_Jsc": 20.15, "reverse_scan_FF": 0.788, "reverse_scan_PCE": 19.36, "forward_scan_Voc": 1.17, "forward_scan_Jsc": 20.12, "forward_scan_FF": 0.76, "forward_scan_PCE": 17.95, "default_Voc": 1.22, "default_Jsc": 20.15, "default_FF": 0.788, "default_PCE": 19.36, "default_Voc_scan_direction": "Reversed", "default_Jsc_scan_direction": "Reversed", "default_FF_scan_direction": "Reversed", "default_PCE_scan_direction": "Reversed", "hysteresis_index": 0.167816396}, "stabilised": {"performance_measured": false}, "eqe": {"measured": false}, "stability": {"measured": false, "average_over_n_number_of_cells": 1.0, "light_UV_filter": false, "periodic_JV_measurements": false, "PCE_burn_in_observed": false, "flexible_cell_number_of_bending_cycles": 0.0}, "outdoor": {"tested": false, "average_over_n_number_of_cells": 1.0, "installation_number_of_solar_tracking_axis": 0.0, "periodic_JV_measurements": false, "PCE_burn_in_observed": false, "detaild_weather_data_available": false, "spectral_data_available": false, "irradiance_measured": false}}}

File: perovskite_solar_cell_database/data_tools/archive_entries/43131.archive.json
{"data": {"m_def": "perovskite_solar_cell_database.schema.PerovskiteSolarCell", "ref": {"ID": 43131, "ID_temp": 3, "name_of_person_entering_the_data": "Maxim Simmonds", "data_entered_by_author": false, "DOI_number": "10.1002/adma.202201451", "lead_author": "Li et al.", "publication_date": "2022-04-27T00:00:00", "journal": "Advanced Materials", "part_of_initial_dataset": false, "original_filename_data_upload": "2022-10-11 _v1.xlsx"}, "cell": {"number_of_cells_per_substrate": 0.0, "architecture": "Unknown", "flexible": false, "semitransparent": false, "semitransparent_wavelength_range": "nan; nan"}, "module": {"Module": false, "number_of_cells_in_module": 0.0, "JV_data_recalculated_per_cell": false}, "etl": {"stack_sequence": "BCP | C60"}, "perovskite": {"single_crystal": false, "dimension_0D": false, "dimension_2D": false, "dimension_2D3D_mixture": false, "dimension_3D": false, "dimension_3D_with_2D_capping_layer": false, "composition_perovskite_ABC3_structure": false, "composition_perovskite_inspired_structure": false, "composition_a_ions": "Cs; FA", "composition_a_ions_coefficients": "0.22; 0.78", "composition_b_ions": "Pb", "composition_b_ions_coefficients": "1", "composition_c_ions": "Br; I", "composition_c_ions_coefficients": "0.15; 0.85", "composition_short_form": "CsFAPbBrI", "composition_long_form": "Cs0.22FA0.78PbBr0.15I0.85", "composition_inorganic": false, "composition_leadfree": false, "additives_compounds": "CsCl; PbCl2", "additives_concentrations": "3 mol%; 3 mol%", "band_gap": "1.67", "band_gap_graded": false, "band_gap_estimation_basis": "Absorption Tauc-plot"}, "perovskite_deposition": {"number_of_deposition_steps": 0.0, "quenching_induced_crystallisation": false, "solvent_annealing": false}, "htl": {"stack_sequence": "NiO"}, "add": {"lay_front": false, "lay_back": false}, "encapsulation": {"Encapsulation": false}, "jv": {"measured": true, "average_over_n_number_of_cells": 1, "certified_values": true, "light_intensity": 100.0, "light_masked_cell": false, "scan_speed": 20.0, "reverse_scan_Voc": 1.15, "reverse_scan_Jsc": 20.35, "reverse_scan_FF": 0.816, "reverse_scan_PCE": 19.09, "default_Voc": 1.15, "default_Jsc": 20.35, "default_FF": 0.816, "default_PCE": 19.09, "default_Voc_scan_direction": "Reversed", "default_Jsc_scan_direction": "Reversed", "default_FF_scan_direction": "Reversed", "default_PCE_scan_direction": "Reversed"}, "stabilised": {"performance_measured": false}, "eqe": {"measured": false}, "stability": {"measured": false, "average_over_n_number_of_cells": 1.0, "light_UV_filter": false, "periodic_JV_measurements": false, "PCE_burn_in_observed": false, "flexible_cell_number_of_bending_cycles": 0.0}, "outdoor": {"tested": false, "average_over_n_number_of_cells": 1.0, "installation_number_of_solar_tracking_axis": 0.0, "periodic_JV_measurements": false, "PCE_burn_in_observed": false, "detaild_weather_data_available": false, "spectral_data_available": false, "irradiance_measured": false}}}

File: perovskite_solar_cell_database/data_tools/archive_entries/43132.archive.json
{"data": {"m_def": "perovskite_solar_cell_database.schema.PerovskiteSolarCell", "ref": {"ID": 43132, "ID_temp": 4, "name_of_person_entering_the_data": "Maxim Simmonds", "data_entered_by_author": false, "DOI_number": "10.1002/adma.202201451", "lead_author": "Li et al.", "publication_date": "2022-04-27T00:00:00", "journal": "Advanced Materials", "part_of_initial_dataset": false, "original_filename_data_upload": "2022-10-11 _v1.xlsx"}, "cell": {"number_of_cells_per_substrate": 0.0, "architecture": "Unknown", "flexible": false, "semitransparent": false, "semitransparent_wavelength_range": "nan; nan"}, "module": {"Module": false, "number_of_cells_in_module": 0.0, "JV_data_recalculated_per_cell": false}, "etl": {"stack_sequence": "BCP | C60"}, "perovskite": {"single_crystal": false, "dimension_0D": false, "dimension_2D": false, "dimension_2D3D_mixture": false, "dimension_3D": false, "dimension_3D_with_2D_capping_layer": false, "composition_perovskite_ABC3_structure": false, "composition_perovskite_inspired_structure": false, "composition_a_ions": "Cs; FA", "composition_a_ions_coefficients": "0.22; 0.78", "composition_b_ions": "Pb", "composition_b_ions_coefficients": "1", "composition_c_ions": "Br; I", "composition_c_ions_coefficients": "0.15; 0.85", "composition_short_form": "CsFAPbBrI", "composition_long_form": "Cs0.22FA0.78PbBr0.15I0.85", "composition_inorganic": false, "composition_leadfree": false, "additives_compounds": "CsCl; PbCl2", "additives_concentrations": "5 mol%; 3 mol%", "band_gap": "1.67", "band_gap_graded": false, "band_gap_estimation_basis": "Absorption Tauc-plot"}, "perovskite_deposition": {"number_of_deposition_steps": 0.0, "quenching_induced_crystallisation": false, "solvent_annealing": false}, "htl": {"stack_sequence": "NiO"}, "add": {"lay_front": false, "lay_back": false}, "encapsulation": {"Encapsulation": false}, "jv": {"measured": true, "average_over_n_number_of_cells": 1, "certified_values": true, "light_intensity": 100.0, "light_masked_cell": false, "scan_speed": 20.0, "reverse_scan_Voc": 1.19, "reverse_scan_Jsc": 20.33, "reverse_scan_FF": 0.817, "reverse_scan_PCE": 19.76, "default_Voc": 1.19, "default_Jsc": 20.33, "default_FF": 0.817, "default_PCE": 19.76, "default_Voc_scan_direction": "Reversed", "default_Jsc_scan_direction": "Reversed", "default_FF_scan_direction": "Reversed", "default_PCE_scan_direction": "Reversed"}, "stabilised": {"performance_measured": false}, "eqe": {"measured": false}, "stability": {"measured": false, "average_over_n_number_of_cells": 1.0, "light_UV_filter": false, "periodic_JV_measurements": false, "PCE_burn_in_observed": false, "flexible_cell_number_of_bending_cycles": 0.0}, "outdoor": {"tested": false, "average_over_n_number_of_cells": 1.0, "installation_number_of_solar_tracking_axis": 0.0, "periodic_JV_measurements": false, "PCE_burn_in_observed": false, "detaild_weather_data_available": false, "spectral_data_available": false, "irradiance_measured": false}}}

File: perovskite_solar_cell_database/data_tools/archive_entries/43133.archive.json
{"data": {"m_def": "perovskite_solar_cell_database.schema.PerovskiteSolarCell", "ref": {"ID": 43133, "ID_temp": 5, "name_of_person_entering_the_data": "Maxim Simmonds", "data_entered_by_author": false, "DOI_number": "10.1002/solr.202200252", "lead_author": "Jang et al.", "publication_date": "2022-05-14T00:00:00", "journal": "Solar RRL", "part_of_initial_dataset": false, "original_filename_data_upload": "2022-10-11 _v1.xlsx"}, "cell": {"number_of_cells_per_substrate": 0.0, "architecture": "Unknown", "flexible": false, "semitransparent": false, "semitransparent_wavelength_range": "nan; nan"}, "module": {"Module": false, "number_of_cells_in_module": 0.0, "JV_data_recalculated_per_cell": false}, "etl": {"stack_sequence": "SnO2 Nanoparticle"}, "perovskite": {"single_crystal": false, "dimension_0D": false, "dimension_2D": false, "dimension_2D3D_mixture": false, "dimension_3D": false, "dimension_3D_with_2D_capping_layer": false, "composition_perovskite_ABC3_structure": false, "composition_perovskite_inspired_structure": false, "composition_a_ions": "Cs; FA", "composition_a_ions_coefficients": "0.17; 0.83", "composition_b_ions": "Pb", "composition_b_ions_coefficients": "1", "composition_c_ions": "Br; I", "composition_c_ions_coefficients": "0.2; 0.8", "composition_short_form": "CsFAPbBrI", "composition_long_form": "Cs0.17FA0.83PbBr0.2I0.8", "composition_inorganic": false, "composition_leadfree": false, "additives_compounds": "Formamide; MaCl", "band_gap_graded": false, "band_gap_estimation_basis": "EQE"}, "perovskite_deposition": {"number_of_deposition_steps": 0.0, "quenching_induced_crystallisation": false, "solvent_annealing": false}, "htl": {"stack_sequence": "Spiro-MeOTAD"}, "add": {"lay_front": false, "lay_back": false}, "encapsulation": {"Encapsulation": false}, "jv": {"measured": true, "average_over_n_number_of_cells": 1, "certified_values": false, "light_intensity": 100.0, "light_masked_cell": false, "reverse_scan_Voc": 1.244, "reverse_scan_Jsc": 20.8, "reverse_scan_FF": 0.795, "reverse_scan_PCE": 20.56, "default_Voc": 1.244, "default_Jsc": 20.8, "default_FF": 0.795, "default_PCE": 20.56, "default_Voc_scan_direction": "Reversed", "default_Jsc_scan_direction": "Reversed", "default_FF_scan_direction": "Reversed", "default_PCE_scan_direction": "Reversed"}, "stabilised": {"performance_measured": false}, "eqe": {"measured": false}, "stability": {"measured": false, "average_over_n_number_of_cells": 1.0, "light_UV_filter": false, "periodic_JV_measurements": false, "PCE_burn_in_observed": false, "flexible_cell_number_of_bending_cycles": 0.0}, "outdoor": {"tested": false, "average_over_n_number_of_cells": 1.0, "installation_number_of_solar_tracking_axis": 0.0, "periodic_JV_measurements": false, "PCE_burn_in_observed": false, "detaild_weather_data_available": false, "spectral_data_available": false, "irradiance_measured": false}}}

File: perovskite_solar_cell_database/data_tools/archive_entries/43134.archive.json
{"data": {"m_def": "perovskite_solar_cell_database.schema.PerovskiteSolarCell", "ref": {"ID": 43134, "ID_temp": 6, "name_of_person_entering_the_data": "Maxim Simmonds", "data_entered_by_author": false, "DOI_number": "10.1002/solr.202200252", "lead_author": "Jang et al.", "publication_date": "2022-05-14T00:00:00", "journal": "Solar RRL", "part_of_initial_dataset": false, "original_filename_data_upload": "2022-10-11 _v1.xlsx"}, "cell": {"number_of_cells_per_substrate": 0.0, "architecture": "Unknown", "flexible": false, "semitransparent": false, "semitransparent_wavelength_range": "nan; nan"}, "module": {"Module": false, "number_of_cells_in_module": 0.0, "JV_data_recalculated_per_cell": false}, "etl": {"stack_sequence": "SnO2 Nanoparticle"}, "perovskite": {"single_crystal": false, "dimension_0D": false, "dimension_2D": false, "dimension_2D3D_mixture": false, "dimension_3D": false, "dimension_3D_with_2D_capping_layer": false, "composition_perovskite_ABC3_structure": false, "composition_perovskite_inspired_structure": false, "composition_a_ions": "Cs; FA", "composition_a_ions_coefficients": "0.17; 0.83", "composition_b_ions": "Pb", "composition_b_ions_coefficients": "1", "composition_c_ions": "Br; I", "composition_c_ions_coefficients": "0.3; 0.7", "composition_short_form": "CsFAPbBrI", "composition_long_form": "Cs0.17FA0.83PbBr0.3I0.7", "composition_inorganic": false, "composition_leadfree": false, "additives_compounds": "Formamide; MaCl", "band_gap": "1.68", "band_gap_graded": false, "band_gap_estimation_basis": "EQE"}, "perovskite_deposition": {"number_of_deposition_steps": 0.0, "quenching_induced_crystallisation": false, "solvent_annealing": false}, "htl": {"stack_sequence": "Spiro-MeOTAD"}, "add": {"lay_front": false, "lay_back": false}, "encapsulation": {"Encapsulation": false}, "jv": {"measured": true, "average_over_n_number_of_cells": 1, "certified_values": false, "light_intensity": 100.0, "light_masked_cell": false, "reverse_scan_Voc": 1.191, "reverse_scan_Jsc": 18.71, "reverse_scan_FF": 0.789, "reverse_scan_PCE": 17.57, "default_Voc": 1.191, "default_Jsc": 18.71, "default_FF": 0.789, "default_PCE": 17.57, "default_Voc_scan_direction": "Reversed", "default_Jsc_scan_direction": "Reversed", "default_FF_scan_direction": "Reversed", "default_PCE_scan_direction": "Reversed"}, "stabilised": {"performance_measured": false}, "eqe": {"measured": false}, "stability": {"measured": false, "average_over_n_number_of_cells": 1.0, "light_UV_filter": false, "periodic_JV_measurements": false, "PCE_burn_in_observed": false, "flexible_cell_number_of_bending_cycles": 0.0}, "outdoor": {"tested": false, "average_over_n_number_of_cells": 1.0, "installation_number_of_solar_tracking_axis": 0.0, "periodic_JV_measurements": false, "PCE_burn_in_observed": false, "detaild_weather_data_available": false, "spectral_data_available": false, "irradiance_measured": false}}}
