Repository: FAIRmat-NFDI/nomad-perovskite-solar-cells-database

# NOMAD Perovskite Solar Cells Database
  [<img src="docs/assets/nomad_plugin_logo.png" width="200">](https://nomad-lab.eu/prod/v1/staging/docs/plugins/plugins.html)

  [<img width="280" alt="image" src="docs/assets/perovskite_database_project.png">](https://www.perovskitedatabase.com/)

## Introduction
Welcome to the NOMAD plugin for the Perovskite Solar Cell Database.
This project aims to provide a FAIR and open-access interface for the perovskite solar cells database in NOMAD
and related data sources.
Additionally, it has data models and schemas for defining ions and halide hybrid-perovskite compositions.

File: perovskite_solar_cell_database/data_tools/archive_entries/43135.archive.json
{"data": {"m_def": "perovskite_solar_cell_database.schema.PerovskiteSolarCell", "ref": {"ID": 43135, "ID_temp": 7, "name_of_person_entering_the_data": "Maxim Simmonds", "data_entered_by_author": false, "DOI_number": "10.1002/solr.202200252", "lead_author": "Jang et al.", "publication_date": "2022-05-14T00:00:00", "journal": "Solar RRL", "part_of_initial_dataset": false, "original_filename_data_upload": "2022-10-11 _v1.xlsx"}, "cell": {"number_of_cells_per_substrate": 0.0, "architecture": "Unknown", "flexible": false, "semitransparent": false, "semitransparent_wavelength_range": "nan; nan"}, "module": {"Module": false, "number_of_cells_in_module": 0.0, "JV_data_recalculated_per_cell": false}, "etl": {"stack_sequence": "SnO2 Nanoparticle"}, "perovskite": {"single_crystal": false, "dimension_0D": false, "dimension_2D": false, "dimension_2D3D_mixture": false, "dimension_3D": false, "dimension_3D_with_2D_capping_layer": false, "composition_perovskite_ABC3_structure": false, "composition_perovskite_inspired_structure": false, "composition_a_ions": "Cs; FA", "composition_a_ions_coefficients": "0.17; 0.83", "composition_b_ions": "Pb", "composition_b_ions_coefficients": "1", "composition_c_ions": "Br; I", "composition_c_ions_coefficients": "0.4; 0.6", "composition_short_form": "CsFAPbBrI", "composition_long_form": "Cs0.17FA0.83PbBr0.4I0.6", "composition_inorganic": false, "composition_leadfree": false, "additives_compounds": "Formamide; MaCl", "band_gap": "1.73", "band_gap_graded": false, "band_gap_estimation_basis": "EQE"}, "perovskite_deposition": {"number_of_deposition_steps": 0.0, "quenching_induced_crystallisation": false, "solvent_annealing": false}, "htl": {"stack_sequence": "Spiro-MeOTAD"}, "add": {"lay_front": false, "lay_back": false}, "encapsulation": {"Encapsulation": false}, "jv": {"measured": true, "average_over_n_number_of_cells": 1, "certified_values": false, "light_intensity": 100.0, "light_masked_cell": false, "reverse_scan_Voc": 1.224, "reverse_scan_Jsc": 17.54, "reverse_scan_FF": 0.784, "reverse_scan_PCE": 16.83, "default_Voc": 1.224, "default_Jsc": 17.54, "default_FF": 0.784, "default_PCE": 16.83, "default_Voc_scan_direction": "Reversed", "default_Jsc_scan_direction": "Reversed", "default_FF_scan_direction": "Reversed", "default_PCE_scan_direction": "Reversed"}, "stabilised": {"performance_measured": false}, "eqe": {"measured": false}, "stability": {"measured": false, "average_over_n_number_of_cells": 1.0, "light_UV_filter": false, "periodic_JV_measurements": false, "PCE_burn_in_observed": false, "flexible_cell_number_of_bending_cycles": 0.0}, "outdoor": {"tested": false, "average_over_n_number_of_cells": 1.0, "installation_number_of_solar_tracking_axis": 0.0, "periodic_JV_measurements": false, "PCE_burn_in_observed": false, "detaild_weather_data_available": false, "spectral_data_available": false, "irradiance_measured": false}}}

File: perovskite_solar_cell_database/data_tools/archive_entries/43136.archive.json
{"data": {"m_def": "perovskite_solar_cell_database.schema.PerovskiteSolarCell", "ref": {"ID": 43136, "ID_temp": 8, "name_of_person_entering_the_data": "Maxim Simmonds", "data_entered_by_author": false, "DOI_number": "10.1002/adma.202110356", "lead_author": "Wen et al.", "publication_date": "2022-04-19T00:00:00", "journal": "Advanced Materials", "part_of_initial_dataset": false, "original_filename_data_upload": "2022-10-11 _v1.xlsx"}, "cell": {"number_of_cells_per_substrate": 0.0, "architecture": "Unknown", "flexible": false, "semitransparent": false, "semitransparent_wavelength_range": "nan; nan"}, "module": {"Module": false, "number_of_cells_in_module": 0.0, "JV_data_recalculated_per_cell": false}, "etl": {"stack_sequence": "BCP | C60"}, "perovskite": {"single_crystal": false, "dimension_0D": false, "dimension_2D": false, "dimension_2D3D_mixture": false, "dimension_3D": false, "dimension_3D_with_2D_capping_layer": false, "composition_perovskite_ABC3_structure": false, "composition_perovskite_inspired_structure": false, "composition_a_ions": "Cs; FA", "composition_a_ions_coefficients": "0.4; 0.6", "composition_b_ions": "Pb", "composition_b_ions_coefficients": "1", "composition_c_ions": "Br; I", "composition_c_ions_coefficients": "0.24; 0.75", "composition_short_form": "CsFAPbBrI", "composition_long_form": "Cs0.4FA0.6PbBr0.24I0.75", "composition_inorganic": false, "composition_leadfree": false, "additives_compounds": "DMAI; MAPbCl3", "additives_concentrations": "10 mol%; 5 mol%", "band_gap": "1.8", "band_gap_graded": false, "band_gap_estimation_basis": "Absorption"}, "perovskite_deposition": {"number_of_deposition_steps": 0.0, "quenching_induced_crystallisation": false, "solvent_annealing": false}, "htl": {"stack_sequence": "NiO nanocrystals | VNPB"}, "add": {"lay_front": false, "lay_back": false}, "encapsulation": {"Encapsulation": false}, "jv": {"measured": true, "average_over_n_number_of_cells": 30, "certified_values": false, "light_intensity": 100.0, "light_masked_cell": false, "reverse_scan_PCE": 17.1, "default_PCE": 17.1, "default_PCE_scan_direction": "Reversed"}, "stabilised": {"performance_measured": false}, "eqe": {"measured": false}, "stability": {"measured": false, "average_over_n_number_of_cells": 1.0, "light_UV_filter": false, "periodic_JV_measurements": false, "PCE_burn_in_observed": false, "flexible_cell_number_of_bending_cycles": 0.0}, "outdoor": {"tested": false, "average_over_n_number_of_cells": 1.0, "installation_number_of_solar_tracking_axis": 0.0, "periodic_JV_measurements": false, "PCE_burn_in_observed": false, "detaild_weather_data_available": false, "spectral_data_available": false, "irradiance_measured": false}}}

File: perovskite_solar_cell_database/data_tools/archive_entries/43137.archive.json
{"data": {"m_def": "perovskite_solar_cell_database.schema.PerovskiteSolarCell", "ref": {"ID": 43137, "ID_temp": 9, "name_of_person_entering_the_data": "Maxim Simmonds", "data_entered_by_author": false, "DOI_number": "10.1002/adma.202110356", "lead_author": "Wen et al.", "publication_date": "2022-04-19T00:00:00", "journal": "Advanced Materials", "part_of_initial_dataset": false, "original_filename_data_upload": "2022-10-11 _v1.xlsx"}, "cell": {"number_of_cells_per_substrate": 0.0, "architecture": "Unknown", "flexible": false, "semitransparent": false, "semitransparent_wavelength_range": "nan; nan"}, "module": {"Module": false, "number_of_cells_in_module": 0.0, "JV_data_recalculated_per_cell": false}, "etl": {"stack_sequence": "BCP | C60"}, "perovskite": {"single_crystal": false, "dimension_0D": false, "dimension_2D": false, "dimension_2D3D_mixture": false, "dimension_3D": false, "dimension_3D_with_2D_capping_layer": false, "composition_perovskite_ABC3_structure": false, "composition_perovskite_inspired_structure": false, "composition_a_ions": "Cs; FA", "composition_a_ions_coefficients": "0.4; 0.6", "composition_b_ions": "Pb", "composition_b_ions_coefficients": "1", "composition_c_ions": "Br; I", "composition_c_ions_coefficients": "0.24; 0.75", "composition_short_form": "CsFAPbBrI", "composition_long_form": "Cs0.4FA0.6PbBr0.24I0.75", "composition_inorganic": false, "composition_leadfree": false, "additives_compounds": "DMAI; MAPbCl3", "additives_concentrations": "10 mol%; 5 mol%", "band_gap": "1.8", "band_gap_graded": false, "band_gap_estimation_basis": "Absorption"}, "perovskite_deposition": {"number_of_deposition_steps": 0.0, "quenching_induced_crystallisation": false, "solvent_annealing": false}, "htl": {"stack_sequence": "NiO nanocrystals | VNPB"}, "add": {"lay_front": false, "lay_back": false}, "encapsulation": {"Encapsulation": false}, "jv": {"measured": true, "average_over_n_number_of_cells": 1, "certified_values": false, "light_intensity": 100.0, "light_masked_cell": false, "reverse_scan_Voc": 1.263, "reverse_scan_Jsc": 17.4, "reverse_scan_FF": 0.797, "reverse_scan_PCE": 17.7, "default_Voc": 1.263, "default_Jsc": 17.4, "default_FF": 0.797, "default_PCE": 17.7, "default_Voc_scan_direction": "Reversed", "default_Jsc_scan_direction": "Reversed", "default_FF_scan_direction": "Reversed", "default_PCE_scan_direction": "Reversed"}, "stabilised": {"performance_measured": false}, "eqe": {"measured": false}, "stability": {"measured": false, "average_over_n_number_of_cells": 1.0, "light_UV_filter": false, "periodic_JV_measurements": false, "PCE_burn_in_observed": false, "flexible_cell_number_of_bending_cycles": 0.0}, "outdoor": {"tested": false, "average_over_n_number_of_cells": 1.0, "installation_number_of_solar_tracking_axis": 0.0, "periodic_JV_measurements": false, "PCE_burn_in_observed": false, "detaild_weather_data_available": false, "spectral_data_available": false, "irradiance_measured": false}}}

File: perovskite_solar_cell_database/data_tools/archive_entries/43138.archive.json
{"data": {"m_def": "perovskite_solar_cell_database.schema.PerovskiteSolarCell", "ref": {"ID": 43138, "ID_temp": 10, "name_of_person_entering_the_data": "Maxim Simmonds", "data_entered_by_author": false, "DOI_number": "10.1002/solr.202200134", "lead_author": "Tian et al.", "publication_date": "2022-04-20T00:00:00", "journal": "Solar RRL", "part_of_initial_dataset": false, "original_filename_data_upload": "2022-10-11 _v1.xlsx"}, "cell": {"number_of_cells_per_substrate": 0.0, "architecture": "Unknown", "flexible": false, "semitransparent": false, "semitransparent_wavelength_range": "nan; nan"}, "module": {"Module": false, "number_of_cells_in_module": 0.0, "JV_data_recalculated_per_cell": false}, "etl": {"stack_sequence": "SnO2"}, "perovskite": {"single_crystal": false, "dimension_0D": false, "dimension_2D": false, "dimension_2D3D_mixture": false, "dimension_3D": false, "dimension_3D_with_2D_capping_layer": false, "composition_perovskite_ABC3_structure": false, "composition_perovskite_inspired_structure": false, "composition_a_ions": "Cs; FA", "composition_a_ions_coefficients": "0.17; 0.83", "composition_b_ions": "Pb", "composition_b_ions_coefficients": "1", "composition_c_ions": "Br; I", "composition_c_ions_coefficients": "0.3; 0.7", "composition_short_form": "CsFAPbBrI", "composition_long_form": "Cs0.17FA0.83PbBr0.3I0.7", "composition_inorganic": false, "composition_leadfree": false, "additives_compounds": "NMP", "band_gap": "1.72", "band_gap_graded": false}, "perovskite_deposition": {"number_of_deposition_steps": 0.0, "quenching_induced_crystallisation": false, "solvent_annealing": false}, "htl": {"stack_sequence": "Spiro-MeOTAD"}, "add": {"lay_front": false, "lay_back": false}, "encapsulation": {"Encapsulation": false}, "jv": {"measured": true, "average_over_n_number_of_cells": 1, "certified_values": false, "light_intensity": 100.0, "light_masked_cell": false, "reverse_scan_Voc": 1.171, "reverse_scan_Jsc": 19.6, "reverse_scan_FF": 0.76, "reverse_scan_PCE": 17.36, "default_Voc": 1.171, "default_Jsc": 19.6, "default_FF": 0.76, "default_PCE": 17.36, "default_Voc_scan_direction": "Reversed", "default_Jsc_scan_direction": "Reversed", "default_FF_scan_direction": "Reversed", "default_PCE_scan_direction": "Reversed"}, "stabilised": {"performance_measured": false}, "eqe": {"measured": false}, "stability": {"measured": false, "average_over_n_number_of_cells": 1.0, "light_UV_filter": false, "periodic_JV_measurements": false, "PCE_burn_in_observed": false, "flexible_cell_number_of_bending_cycles": 0.0}, "outdoor": {"tested": false, "average_over_n_number_of_cells": 1.0, "installation_number_of_solar_tracking_axis": 0.0, "periodic_JV_measurements": false, "PCE_burn_in_observed": false, "detaild_weather_data_available": false, "spectral_data_available": false, "irradiance_measured": false}}}

File: perovskite_solar_cell_database/data_tools/archive_entries/43139.archive.json
{"data": {"m_def": "perovskite_solar_cell_database.schema.PerovskiteSolarCell", "ref": {"ID": 43139, "ID_temp": 11, "name_of_person_entering_the_data": "Maxim Simmonds", "data_entered_by_author": false, "DOI_number": "10.1002/solr.202200134", "lead_author": "Tian et al.", "publication_date": "2022-04-20T00:00:00", "journal": "Solar RRL", "part_of_initial_dataset": false, "original_filename_data_upload": "2022-10-11 _v1.xlsx"}, "cell": {"number_of_cells_per_substrate": 0.0, "architecture": "Unknown", "flexible": false, "semitransparent": false, "semitransparent_wavelength_range": "nan; nan"}, "module": {"Module": false, "number_of_cells_in_module": 0.0, "JV_data_recalculated_per_cell": false}, "etl": {"stack_sequence": "SnO2"}, "perovskite": {"single_crystal": false, "dimension_0D": false, "dimension_2D": false, "dimension_2D3D_mixture": false, "dimension_3D": false, "dimension_3D_with_2D_capping_layer": false, "composition_perovskite_ABC3_structure": false, "composition_perovskite_inspired_structure": false, "composition_a_ions": "Cs; FA", "composition_a_ions_coefficients": "0.17; 0.83", "composition_b_ions": "Pb", "composition_b_ions_coefficients": "1", "composition_c_ions": "Br; I", "composition_c_ions_coefficients": "0.3; 0.7", "composition_short_form": "CsFAPbBrI", "composition_long_form": "Cs0.17FA0.83PbBr0.3I0.7", "composition_inorganic": false, "composition_leadfree": false, "additives_compounds": "2-ThMaBr", "additives_concentrations": "4 mg/ml", "band_gap": "1.72", "band_gap_graded": false}, "perovskite_deposition": {"number_of_deposition_steps": 0.0, "quenching_induced_crystallisation": false, "solvent_annealing": false}, "htl": {"stack_sequence": "Spiro-MeOTAD"}, "add": {"lay_front": false, "lay_back": false}, "encapsulation": {"Encapsulation": false}, "jv": {"measured": true, "average_over_n_number_of_cells": 1, "certified_values": false, "light_intensity": 100.0, "light_masked_cell": false, "reverse_scan_Voc": 1.219, "reverse_scan_Jsc": 19.99, "reverse_scan_FF": 0.8, "reverse_scan_PCE": 19.46, "forward_scan_Voc": 1.209, "forward_scan_Jsc": 19.9, "forward_scan_FF": 0.78, "forward_scan_PCE": 18.84, "default_Voc": 1.219, "default_Jsc": 19.99, "default_FF": 0.8, "default_PCE": 19.46, "default_Voc_scan_direction": "Reversed", "default_Jsc_scan_direction": "Reversed", "default_FF_scan_direction": "Reversed", "default_PCE_scan_direction": "Reversed", "hysteresis_index": 0.072986961}, "stabilised": {"performance_measured": false}, "eqe": {"measured": false}, "stability": {"measured": false, "average_over_n_number_of_cells": 1.0, "light_UV_filter": false, "periodic_JV_measurements": false, "PCE_burn_in_observed": false, "flexible_cell_number_of_bending_cycles": 0.0}, "outdoor": {"tested": false, "average_over_n_number_of_cells": 1.0, "installation_number_of_solar_tracking_axis": 0.0, "periodic_JV_measurements": false, "PCE_burn_in_observed": false, "detaild_weather_data_available": false, "spectral_data_available": false, "irradiance_measured": false}}}

File: perovskite_solar_cell_database/data_tools/archive_entries/43140.archive.json
{"data": {"m_def": "perovskite_solar_cell_database.schema.PerovskiteSolarCell", "ref": {"ID": 43140, "ID_temp": 12, "name_of_person_entering_the_data": "Maxim Simmonds", "data_entered_by_author": false, "DOI_number": "10.3390/ma15093185", "lead_author": "Du et al.", "publication_date": "2022-04-29T00:00:00", "journal": "Materials", "part_of_initial_dataset": false, "original_filename_data_upload": "2022-10-11 _v1.xlsx", "free_text_comment": "Precursor solution at 2mol%"}, "cell": {"number_of_cells_per_substrate": 0.0, "architecture": "Unknown", "flexible": false, "semitransparent": false, "semitransparent_wavelength_range": "nan; nan"}, "module": {"Module": false, "number_of_cells_in_module": 0.0, "JV_data_recalculated_per_cell": false}, "etl": {"stack_sequence": "TiO2"}, "perovskite": {"single_crystal": false, "dimension_0D": false, "dimension_2D": false, "dimension_2D3D_mixture": false, "dimension_3D": false, "dimension_3D_with_2D_capping_layer": false, "composition_perovskite_ABC3_structure": false, "composition_perovskite_inspired_structure": false, "composition_a_ions": "Cs; FA; MA", "composition_a_ions_coefficients": "0.05; 0.8; 0.15", "composition_b_ions": "Pb", "composition_b_ions_coefficients": "1", "composition_c_ions": "Br; I", "composition_c_ions_coefficients": "0.16; 0.84", "composition_short_form": "CsFAMAPbBrI", "composition_long_form": "Cs0.05FA0.8MA0.15PbBr0.16I0.84", "composition_inorganic": false, "composition_leadfree": false, "band_gap_graded": false}, "perovskite_deposition": {"number_of_deposition_steps": 0.0, "quenching_induced_crystallisation": false, "solvent_annealing": false}, "htl": {"stack_sequence": "Spiro-MeOTAD"}, "add": {"lay_front": false, "lay_back": false}, "encapsulation": {"Encapsulation": false}, "jv": {"measured": true, "average_over_n_number_of_cells": 1, "certified_values": false, "light_intensity": 100.0, "light_masked_cell": false, "reverse_scan_Voc": 1.16, "reverse_scan_Jsc": 22.85, "reverse_scan_FF": 0.797, "reverse_scan_PCE": 21.13, "default_Voc": 1.16, "default_Jsc": 22.85, "default_FF": 0.797, "default_PCE": 21.13, "default_Voc_scan_direction": "Reversed", "default_Jsc_scan_direction": "Reversed", "default_FF_scan_direction": "Reversed", "default_PCE_scan_direction": "Reversed"}, "stabilised": {"performance_measured": false}, "eqe": {"measured": false}, "stability": {"measured": false, "average_over_n_number_of_cells": 1.0, "light_UV_filter": false, "periodic_JV_measurements": false, "PCE_burn_in_observed": false, "flexible_cell_number_of_bending_cycles": 0.0}, "outdoor": {"tested": false, "average_over_n_number_of_cells": 1.0, "installation_number_of_solar_tracking_axis": 0.0, "periodic_JV_measurements": false, "PCE_burn_in_observed": false, "detaild_weather_data_available": false, "spectral_data_available": false, "irradiance_measured": false}}}

File: perovskite_solar_cell_database/data_tools/archive_entries/43141.archive.json
{"data": {"m_def": "perovskite_solar_cell_database.schema.PerovskiteSolarCell", "ref": {"ID": 43141, "ID_temp": 13, "name_of_person_entering_the_data": "Maxim Simmonds", "data_entered_by_author": false, "DOI_number": "10.1002/adfm.202200431", "lead_author": "Zheng et al.", "publication_date": "2022-04-25T00:00:00", "journal": "Advanced Functional Materials", "part_of_initial_dataset": false, "original_filename_data_upload": "2022-10-11 _v1.xlsx"}, "cell": {"number_of_cells_per_substrate": 0.0, "architecture": "Unknown", "flexible": false, "semitransparent": false, "semitransparent_wavelength_range": "nan; nan"}, "module": {"Module": false, "number_of_cells_in_module": 0.0, "JV_data_recalculated_per_cell": false}, "etl": {"stack_sequence": "BCP | PCBM-60"}, "perovskite": {"single_crystal": false, "dimension_0D": false, "dimension_2D": false, "dimension_2D3D_mixture": false, "dimension_3D": false, "dimension_3D_with_2D_capping_layer": false, "composition_perovskite_ABC3_structure": false, "composition_perovskite_inspired_structure": false, "composition_a_ions": "Cs; FA; MA; Rb", "composition_a_ions_coefficients": "0.05; 0.83; 0.17; 0.05; ", "composition_b_ions": "Pb", "composition_b_ions_coefficients": "1", "composition_c_ions": "Br; I", "composition_c_ions_coefficients": "0.17; 0.83", "composition_short_form": "CsFAMARbPbBrI", "composition_long_form": "Cs0.05FA0.83MA0.17Rb0.05PbBr0.17I0.83", "composition_inorganic": false, "composition_leadfree": false, "additives_compounds": "ABF", "additives_concentrations": "1 wt%", "band_gap": "1.63", "band_gap_graded": false, "band_gap_estimation_basis": "Composition"}, "perovskite_deposition": {"number_of_deposition_steps": 0.0, "quenching_induced_crystallisation": false, "solvent_annealing": false}, "htl": {"stack_sequence": "NiO"}, "add": {"lay_front": false, "lay_back": false}, "encapsulation": {"Encapsulation": false}, "jv": {"measured": true, "average_over_n_number_of_cells": 1, "certified_values": false, "light_intensity": 100.0, "light_masked_cell": false, "reverse_scan_Voc": 1.18, "reverse_scan_Jsc": 22.56, "reverse_scan_FF": 0.818, "reverse_scan_PCE": 21.76, "default_Voc": 1.18, "default_Jsc": 22.56, "default_FF": 0.818, "default_PCE": 21.76, "default_Voc_scan_direction": "Reversed", "default_Jsc_scan_direction": "Reversed", "default_FF_scan_direction": "Reversed", "default_PCE_scan_direction": "Reversed"}, "stabilised": {"performance_measured": false}, "eqe": {"measured": false}, "stability": {"measured": false, "average_over_n_number_of_cells": 1.0, "light_UV_filter": false, "periodic_JV_measurements": false, "PCE_burn_in_observed": false, "flexible_cell_number_of_bending_cycles": 0.0}, "outdoor": {"tested": false, "average_over_n_number_of_cells": 1.0, "installation_number_of_solar_tracking_axis": 0.0, "periodic_JV_measurements": false, "PCE_burn_in_observed": false, "detaild_weather_data_available": false, "spectral_data_available": false, "irradiance_measured": false}}}

File: perovskite_solar_cell_database/data_tools/archive_entries/43142.archive.json
{"data": {"m_def": "perovskite_solar_cell_database.schema.PerovskiteSolarCell", "ref": {"ID": 43142, "ID_temp": 14, "name_of_person_entering_the_data": "Maxim Simmonds", "data_entered_by_author": false, "DOI_number": "10.1002/adfm.202200431", "lead_author": "Zheng et al.", "publication_date": "2022-04-25T00:00:00", "journal": "Advanced Functional Materials", "part_of_initial_dataset": false, "original_filename_data_upload": "2022-10-11 _v1.xlsx"}, "cell": {"number_of_cells_per_substrate": 0.0, "architecture": "Unknown", "flexible": false, "semitransparent": false, "semitransparent_wavelength_range": "nan; nan"}, "module": {"Module": false, "number_of_cells_in_module": 0.0, "JV_data_recalculated_per_cell": false}, "etl": {"stack_sequence": "BCP | PCBM-60"}, "perovskite": {"single_crystal": false, "dimension_0D": false, "dimension_2D": false, "dimension_2D3D_mixture": false, "dimension_3D": false, "dimension_3D_with_2D_capping_layer": false, "composition_perovskite_ABC3_structure": false, "composition_perovskite_inspired_structure": false, "composition_a_ions": "Cs; FA; MA; Rb", "composition_a_ions_coefficients": "0.05; 0.75; 0.25; 0.05; ", "composition_b_ions": "Pb", "composition_b_ions_coefficients": "1", "composition_c_ions": "Br; I", "composition_c_ions_coefficients": "0.25; 0.75", "composition_short_form": "CsFAMARbPbBrI", "composition_long_form": "Cs0.05FA0.75MA0.25Rb0.05PbBr0.25I0.75", "composition_inorganic": false, "composition_leadfree": false, "additives_compounds": "ABF", "additives_concentrations": "1 wt%", "band_gap": "1.68", "band_gap_graded": false, "band_gap_estimation_basis": "Composition"}, "perovskite_deposition": {"number_of_deposition_steps": 0.0, "quenching_induced_crystallisation": false, "solvent_annealing": false}, "htl": {"stack_sequence": "NiO"}, "add": {"lay_front": false, "lay_back": false}, "encapsulation": {"Encapsulation": false}, "jv": {"measured": true, "average_over_n_number_of_cells": 1, "certified_values": false, "light_intensity": 100.0, "light_masked_cell": false, "reverse_scan_Voc": 1.207, "reverse_scan_Jsc": 20.98, "reverse_scan_FF": 0.794, "reverse_scan_PCE": 20.11, "default_Voc": 1.207, "default_Jsc": 20.98, "default_FF": 0.794, "default_PCE": 20.11, "default_Voc_scan_direction": "Reversed", "default_Jsc_scan_direction": "Reversed", "default_FF_scan_direction": "Reversed", "default_PCE_scan_direction": "Reversed"}, "stabilised": {"performance_measured": false}, "eqe": {"measured": false}, "stability": {"measured": false, "average_over_n_number_of_cells": 1.0, "light_UV_filter": false, "periodic_JV_measurements": false, "PCE_burn_in_observed": false, "flexible_cell_number_of_bending_cycles": 0.0}, "outdoor": {"tested": false, "average_over_n_number_of_cells": 1.0, "installation_number_of_solar_tracking_axis": 0.0, "periodic_JV_measurements": false, "PCE_burn_in_observed": false, "detaild_weather_data_available": false, "spectral_data_available": false, "irradiance_measured": false}}}

File: perovskite_solar_cell_database/data_tools/archive_entries/43143.archive.json
{"data": {"m_def": "perovskite_solar_cell_database.schema.PerovskiteSolarCell", "ref": {"ID": 43143, "ID_temp": 15, "name_of_person_entering_the_data": "Maxim Simmonds", "data_entered_by_author": false, "DOI_number": "10.1039/d1se01692j", "lead_author": "Dewi et al.", "publication_date": "2022-04-13T00:00:00", "journal": "Sustainable Energy &amp; Fuels", "part_of_initial_dataset": false, "original_filename_data_upload": "2022-10-11 _v1.xlsx", "free_text_comment": "Interdiffusion of bromide into MaPbI"}, "cell": {"number_of_cells_per_substrate": 0.0, "architecture": "Unknown", "flexible": false, "semitransparent": false, "semitransparent_wavelength_range": "nan; nan"}, "module": {"Module": false, "number_of_cells_in_module": 0.0, "JV_data_recalculated_per_cell": false}, "etl": {"stack_sequence": "SnO2 | PCBM-60"}, "perovskite": {"single_crystal": false, "dimension_0D": false, "dimension_2D": false, "dimension_2D3D_mixture": false, "dimension_3D": false, "dimension_3D_with_2D_capping_layer": false, "composition_perovskite_ABC3_structure": false, "composition_perovskite_inspired_structure": false, "composition_a_ions": "MA", "composition_a_ions_coefficients": "1", "composition_b_ions": "Pb", "composition_b_ions_coefficients": "1", "composition_c_ions": "Br; I", "composition_c_ions_coefficients": "0.18; 0.82", "composition_short_form": "MAPbBrI", "composition_long_form": "MAPbBr0.18I0.82", "composition_inorganic": false, "composition_leadfree": false, "band_gap": "1.66", "band_gap_graded": false, "band_gap_estimation_basis": "Absorption"}, "perovskite_deposition": {"number_of_deposition_steps": 0.0, "quenching_induced_crystallisation": false, "solvent_annealing": false}, "htl": {"stack_sequence": "Spiro-MeOTAD"}, "add": {"lay_front": false, "lay_back": false}, "encapsulation": {"Encapsulation": false}, "jv": {"measured": true, "average_over_n_number_of_cells": 20, "certified_values": false, "light_intensity": 100.0, "light_masked_cell": false, "reverse_scan_Voc": 1.08, "reverse_scan_Jsc": 17.0, "reverse_scan_FF": 0.74, "reverse_scan_PCE": 14.0, "default_Voc": 1.08, "default_Jsc": 17.0, "default_FF": 0.74, "default_PCE": 14.0, "default_Voc_scan_direction": "Reversed", "default_Jsc_scan_direction": "Reversed", "default_FF_scan_direction": "Reversed", "default_PCE_scan_direction": "Reversed"}, "stabilised": {"performance_measured": false}, "eqe": {"measured": false}, "stability": {"measured": false, "average_over_n_number_of_cells": 1.0, "light_UV_filter": false, "periodic_JV_measurements": false, "PCE_burn_in_observed": false, "flexible_cell_number_of_bending_cycles": 0.0}, "outdoor": {"tested": false, "average_over_n_number_of_cells": 1.0, "installation_number_of_solar_tracking_axis": 0.0, "periodic_JV_measurements": false, "PCE_burn_in_observed": false, "detaild_weather_data_available": false, "spectral_data_available": false, "irradiance_measured": false}}}

File: perovskite_solar_cell_database/data_tools/archive_entries/43144.archive.json
{"data": {"m_def": "perovskite_solar_cell_database.schema.PerovskiteSolarCell", "ref": {"ID": 43144, "ID_temp": 16, "name_of_person_entering_the_data": "Maxim Simmonds", "data_entered_by_author": false, "DOI_number": "10.1039/d1se01692j", "lead_author": "Dewi et al.", "publication_date": "2022-04-13T00:00:00", "journal": "Sustainable Energy &amp; Fuels", "part_of_initial_dataset": false, "original_filename_data_upload": "2022-10-11 _v1.xlsx", "free_text_comment": "Interdiffusion of bromide into MaPbI"}, "cell": {"number_of_cells_per_substrate": 0.0, "architecture": "Unknown", "flexible": false, "semitransparent": false, "semitransparent_wavelength_range": "nan; nan"}, "module": {"Module": false, "number_of_cells_in_module": 0.0, "JV_data_recalculated_per_cell": false}, "etl": {"stack_sequence": "SnO2 | PCBM-60"}, "perovskite": {"single_crystal": false, "dimension_0D": false, "dimension_2D": false, "dimension_2D3D_mixture": false, "dimension_3D": false, "dimension_3D_with_2D_capping_layer": false, "composition_perovskite_ABC3_structure": false, "composition_perovskite_inspired_structure": false, "composition_a_ions": "MA", "composition_a_ions_coefficients": "1", "composition_b_ions": "Pb", "composition_b_ions_coefficients": "1", "composition_c_ions": "Br; I", "composition_c_ions_coefficients": "0.28; 0.72", "composition_short_form": "MAPbBrI", "composition_long_form": "MAPbBr0.28I0.72", "composition_inorganic": false, "composition_leadfree": false, "band_gap": "1.7", "band_gap_graded": false, "band_gap_estimation_basis": "Absorption"}, "perovskite_deposition": {"number_of_deposition_steps": 0.0, "quenching_induced_crystallisation": false, "solvent_annealing": false}, "htl": {"stack_sequence": "PTAA"}, "add": {"lay_front": false, "lay_back": false}, "encapsulation": {"Encapsulation": false}, "jv": {"measured": true, "average_over_n_number_of_cells": 20, "certified_values": false, "light_intensity": 100.0, "light_masked_cell": false, "reverse_scan_Voc": 1.12, "reverse_scan_Jsc": 17.0, "reverse_scan_FF": 0.77, "reverse_scan_PCE": 14.5, "default_Voc": 1.12, "default_Jsc": 17.0, "default_FF": 0.77, "default_PCE": 14.5, "default_Voc_scan_direction": "Reversed", "default_Jsc_scan_direction": "Reversed", "default_FF_scan_direction": "Reversed", "default_PCE_scan_direction": "Reversed"}, "stabilised": {"performance_measured": false}, "eqe": {"measured": false}, "stability": {"measured": false, "average_over_n_number_of_cells": 1.0, "light_UV_filter": false, "periodic_JV_measurements": false, "PCE_burn_in_observed": false, "flexible_cell_number_of_bending_cycles": 0.0}, "outdoor": {"tested": false, "average_over_n_number_of_cells": 1.0, "installation_number_of_solar_tracking_axis": 0.0, "periodic_JV_measurements": false, "PCE_burn_in_observed": false, "detaild_weather_data_available": false, "spectral_data_available": false, "irradiance_measured": false}}}

File: perovskite_solar_cell_database/data_tools/archive_entries/43145.archive.json
{"data": {"m_def": "perovskite_solar_cell_database.schema.PerovskiteSolarCell", "ref": {"ID": 43145, "ID_temp": 1, "name_of_person_entering_the_data": "Jesper Jacobsson", "data_entered_by_author": false, "DOI_number": "10.1016/j.nanoen.2021.106608", "lead_author": "Chen et al.", "publication_date": "2021-09-10T00:00:00", "journal": "Nano Energy", "part_of_initial_dataset": false, "original_filename_data_upload": "2022-10-12 _v2.xlsx"}, "cell": {"number_of_cells_per_substrate": 0.0, "architecture": "Unknown", "flexible": false, "semitransparent": false, "semitransparent_wavelength_range": "nan; nan"}, "module": {"Module": false, "number_of_cells_in_module": 0.0, "JV_data_recalculated_per_cell": false}, "etl": {"stack_sequence": "C60 | BCP"}, "perovskite": {"single_crystal": false, "dimension_0D": false, "dimension_2D": false, "dimension_2D3D_mixture": false, "dimension_3D": true, "dimension_3D_with_2D_capping_layer": false, "composition_perovskite_ABC3_structure": false, "composition_perovskite_inspired_structure": false, "composition_a_ions": "Cs; FA", "composition_a_ions_coefficients": "0.2; 0.8", "composition_b_ions": "Pb", "composition_b_ions_coefficients": "1", "composition_c_ions": "Br; I", "composition_c_ions_coefficients": "0.6; 2.4", "composition_short_form": "CsFAPbBrI", "composition_long_form": "Cs0.2FA0.8PbBr0.6I2.4", "composition_inorganic": false, "composition_leadfree": false, "additives_compounds": "2-thiopheneethylammonium chloride; Pb(SCN)2", "additives_concentrations": "2 mg/ml; 5.2 mg/ml", "band_gap": "1.68", "band_gap_graded": false, "band_gap_estimation_basis": "Absorption Tauc-plot"}, "perovskite_deposition": {"number_of_deposition_steps": 0.0, "quenching_induced_crystallisation": false, "solvent_annealing": false}, "htl": {"stack_sequence": "PTAA"}, "add": {"lay_front": false, "lay_back": false}, "encapsulation": {"Encapsulation": false}, "jv": {"measured": true, "average_over_n_number_of_cells": 1, "certified_values": false, "light_intensity": 100.0, "light_masked_cell": false, "reverse_scan_Voc": 1.19, "reverse_scan_Jsc": 20.94, "reverse_scan_FF": 0.816, "reverse_scan_PCE": 20.31, "forward_scan_Voc": 1.18, "forward_scan_Jsc": 20.92, "forward_scan_FF": 0.806, "forward_scan_PCE": 19.85, "default_Voc": 1.19, "default_Jsc": 20.94, "default_FF": 0.816, "default_PCE": 20.31, "default_Voc_scan_direction": "Reversed", "default_Jsc_scan_direction": "Reversed", "default_FF_scan_direction": "Reversed", "default_PCE_scan_direction": "Reversed", "hysteresis_index": 0.045645519}, "stabilised": {"performance_measured": false}, "eqe": {"measured": false}, "stability": {"measured": false, "average_over_n_number_of_cells": 1.0, "light_UV_filter": false, "periodic_JV_measurements": false, "PCE_burn_in_observed": false, "flexible_cell_number_of_bending_cycles": 0.0}, "outdoor": {"tested": false, "average_over_n_number_of_cells": 1.0, "installation_number_of_solar_tracking_axis": 0.0, "periodic_JV_measurements": false, "PCE_burn_in_observed": false, "detaild_weather_data_available": false, "spectral_data_available": false, "irradiance_measured": false}}}

File: perovskite_solar_cell_database/data_tools/archive_entries/43146.archive.json
{"data": {"m_def": "perovskite_solar_cell_database.schema.PerovskiteSolarCell", "ref": {"ID": 43146, "ID_temp": 2, "name_of_person_entering_the_data": "Jesper Jacobsson", "data_entered_by_author": false, "DOI_number": "10.1016/j.nanoen.2021.106608", "lead_author": "Chen et al.", "publication_date": "2021-09-10T00:00:00", "journal": "Nano Energy", "part_of_initial_dataset": false, "original_filename_data_upload": "2022-10-12 _v2.xlsx"}, "cell": {"number_of_cells_per_substrate": 0.0, "architecture": "Unknown", "flexible": false, "semitransparent": false, "semitransparent_wavelength_range": "nan; nan"}, "module": {"Module": false, "number_of_cells_in_module": 0.0, "JV_data_recalculated_per_cell": false}, "etl": {"stack_sequence": "C60 | BCP"}, "perovskite": {"single_crystal": false, "dimension_0D": false, "dimension_2D": false, "dimension_2D3D_mixture": false, "dimension_3D": true, "dimension_3D_with_2D_capping_layer": false, "composition_perovskite_ABC3_structure": false, "composition_perovskite_inspired_structure": false, "composition_a_ions": "Cs; FA", "composition_a_ions_coefficients": "0.2; 0.8", "composition_b_ions": "Pb", "composition_b_ions_coefficients": "1", "composition_c_ions": "Br; I", "composition_c_ions_coefficients": "0.6; 2.4", "composition_short_form": "CsFAPbBrI", "composition_long_form": "Cs0.2FA0.8PbBr0.6I2.4", "composition_inorganic": false, "composition_leadfree": false, "additives_compounds": "Pb(SCN)2", "additives_concentrations": "5.2 mg/ml", "band_gap": "1.68", "band_gap_graded": false, "band_gap_estimation_basis": "Absorption Tauc-plot"}, "perovskite_deposition": {"number_of_deposition_steps": 0.0, "quenching_induced_crystallisation": false, "solvent_annealing": false}, "htl": {"stack_sequence": "PTAA"}, "add": {"lay_front": false, "lay_back": false}, "encapsulation": {"Encapsulation": false}, "jv": {"measured": true, "average_over_n_number_of_cells": 1, "certified_values": false, "light_intensity": 100.0, "light_masked_cell": false, "reverse_scan_Voc": 1.08, "reverse_scan_Jsc": 20.82, "reverse_scan_FF": 0.793, "reverse_scan_PCE": 17.97, "forward_scan_Voc": 1.07, "forward_scan_Jsc": 20.83, "forward_scan_FF": 0.772, "forward_scan_PCE": 17.28, "default_Voc": 1.08, "default_Jsc": 20.82, "default_FF": 0.793, "default_PCE": 17.97, "default_Voc_scan_direction": "Reversed", "default_Jsc_scan_direction": "Reversed", "default_FF_scan_direction": "Reversed", "default_PCE_scan_direction": "Reversed", "hysteresis_index": 0.078720044}, "stabilised": {"performance_measured": false}, "eqe": {"measured": false}, "stability": {"measured": false, "average_over_n_number_of_cells": 1.0, "light_UV_filter": false, "periodic_JV_measurements": false, "PCE_burn_in_observed": false, "flexible_cell_number_of_bending_cycles": 0.0}, "outdoor": {"tested": false, "average_over_n_number_of_cells": 1.0, "installation_number_of_solar_tracking_axis": 0.0, "periodic_JV_measurements": false, "PCE_burn_in_observed": false, "detaild_weather_data_available": false, "spectral_data_available": false, "irradiance_measured": false}}}

File: perovskite_solar_cell_database/data_tools/archive_entries/43147.archive.json
{"data": {"m_def": "perovskite_solar_cell_database.schema.PerovskiteSolarCell", "ref": {"ID": 43147, "ID_temp": 3, "name_of_person_entering_the_data": "Jesper Jacobsson", "data_entered_by_author": false, "DOI_number": "10.1016/j.nanoen.2021.106608", "lead_author": "Chen et al.", "publication_date": "2021-09-10T00:00:00", "journal": "Nano Energy", "part_of_initial_dataset": false, "original_filename_data_upload": "2022-10-12 _v2.xlsx"}, "cell": {"number_of_cells_per_substrate": 0.0, "architecture": "Unknown", "flexible": false, "semitransparent": false, "semitransparent_wavelength_range": "nan; nan"}, "module": {"Module": false, "number_of_cells_in_module": 0.0, "JV_data_recalculated_per_cell": false}, "etl": {"stack_sequence": "C60 | BCP"}, "perovskite": {"single_crystal": false, "dimension_0D": false, "dimension_2D": false, "dimension_2D3D_mixture": false, "dimension_3D": true, "dimension_3D_with_2D_capping_layer": false, "composition_perovskite_ABC3_structure": false, "composition_perovskite_inspired_structure": false, "composition_a_ions": "Cs; FA", "composition_a_ions_coefficients": "0.2; 0.8", "composition_b_ions": "Pb", "composition_b_ions_coefficients": "1", "composition_c_ions": "Br; I", "composition_c_ions_coefficients": "0.6; 2.4", "composition_short_form": "CsFAPbBrI", "composition_long_form": "Cs0.2FA0.8PbBr0.6I2.4", "composition_inorganic": false, "composition_leadfree": false, "additives_compounds": "Pb(SCN)2", "additives_concentrations": "5.2 mg/ml", "band_gap": "1.68", "band_gap_graded": false, "band_gap_estimation_basis": "Absorption Tauc-plot"}, "perovskite_deposition": {"number_of_deposition_steps": 0.0, "quenching_induced_crystallisation": false, "solvent_annealing": false}, "htl": {"stack_sequence": "PTAA"}, "add": {"lay_front": false, "lay_back": false}, "encapsulation": {"Encapsulation": false}, "jv": {"measured": true, "average_over_n_number_of_cells": 28, "certified_values": false, "light_intensity": 100.0, "light_masked_cell": false, "reverse_scan_Voc": 1.07, "reverse_scan_Jsc": 20.67, "reverse_scan_FF": 0.774, "reverse_scan_PCE": 17.16, "default_Voc": 1.07, "default_Jsc": 20.67, "default_FF": 0.774, "default_PCE": 17.16, "default_Voc_scan_direction": "Reversed", "default_Jsc_scan_direction": "Reversed", "default_FF_scan_direction": "Reversed", "default_PCE_scan_direction": "Reversed"}, "stabilised": {"performance_measured": false}, "eqe": {"measured": false}, "stability": {"measured": false, "average_over_n_number_of_cells": 1.0, "light_UV_filter": false, "periodic_JV_measurements": false, "PCE_burn_in_observed": false, "flexible_cell_number_of_bending_cycles": 0.0}, "outdoor": {"tested": false, "average_over_n_number_of_cells": 1.0, "installation_number_of_solar_tracking_axis": 0.0, "periodic_JV_measurements": false, "PCE_burn_in_observed": false, "detaild_weather_data_available": false, "spectral_data_available": false, "irradiance_measured": false}}}

File: perovskite_solar_cell_database/data_tools/archive_entries/43148.archive.json
{"data": {"m_def": "perovskite_solar_cell_database.schema.PerovskiteSolarCell", "ref": {"ID": 43148, "ID_temp": 4, "name_of_person_entering_the_data": "Jesper Jacobsson", "data_entered_by_author": false, "DOI_number": "10.1016/j.nanoen.2021.106608", "lead_author": "Chen et al.", "publication_date": "2021-09-10T00:00:00", "journal": "Nano Energy", "part_of_initial_dataset": false, "original_filename_data_upload": "2022-10-12 _v2.xlsx"}, "cell": {"number_of_cells_per_substrate": 0.0, "architecture": "Unknown", "flexible": false, "semitransparent": false, "semitransparent_wavelength_range": "nan; nan"}, "module": {"Module": false, "number_of_cells_in_module": 0.0, "JV_data_recalculated_per_cell": false}, "etl": {"stack_sequence": "C60 | BCP"}, "perovskite": {"single_crystal": false, "dimension_0D": false, "dimension_2D": false, "dimension_2D3D_mixture": false, "dimension_3D": true, "dimension_3D_with_2D_capping_layer": false, "composition_perovskite_ABC3_structure": false, "composition_perovskite_inspired_structure": false, "composition_a_ions": "Cs; FA", "composition_a_ions_coefficients": "0.2; 0.8", "composition_b_ions": "Pb", "composition_b_ions_coefficients": "1", "composition_c_ions": "Br; I", "composition_c_ions_coefficients": "0.6; 2.4", "composition_short_form": "CsFAPbBrI", "composition_long_form": "Cs0.2FA0.8PbBr0.6I2.4", "composition_inorganic": false, "composition_leadfree": false, "additives_compounds": "2-thiopheneethylammonium chloride; Pb(SCN)2", "additives_concentrations": "1 mg/ml; 5.2 mg/ml", "band_gap": "1.68", "band_gap_graded": false, "band_gap_estimation_basis": "Absorption Tauc-plot"}, "perovskite_deposition": {"number_of_deposition_steps": 0.0, "quenching_induced_crystallisation": false, "solvent_annealing": false}, "htl": {"stack_sequence": "PTAA"}, "add": {"lay_front": false, "lay_back": false}, "encapsulation": {"Encapsulation": false}, "jv": {"measured": true, "average_over_n_number_of_cells": 28, "certified_values": false, "light_intensity": 100.0, "light_masked_cell": false, "reverse_scan_Voc": 1.12, "reverse_scan_Jsc": 20.84, "reverse_scan_FF": 0.788, "reverse_scan_PCE": 18.38, "default_Voc": 1.12, "default_Jsc": 20.84, "default_FF": 0.788, "default_PCE": 18.38, "default_Voc_scan_direction": "Reversed", "default_Jsc_scan_direction": "Reversed", "default_FF_scan_direction": "Reversed", "default_PCE_scan_direction": "Reversed"}, "stabilised": {"performance_measured": false}, "eqe": {"measured": false}, "stability": {"measured": false, "average_over_n_number_of_cells": 1.0, "light_UV_filter": false, "periodic_JV_measurements": false, "PCE_burn_in_observed": false, "flexible_cell_number_of_bending_cycles": 0.0}, "outdoor": {"tested": false, "average_over_n_number_of_cells": 1.0, "installation_number_of_solar_tracking_axis": 0.0, "periodic_JV_measurements": false, "PCE_burn_in_observed": false, "detaild_weather_data_available": false, "spectral_data_available": false, "irradiance_measured": false}}}
