Repository: FAIRmat-NFDI/nomad-perovskite-solar-cells-database

# NOMAD Perovskite Solar Cells Database
  [<img src="docs/assets/nomad_plugin_logo.png" width="200">](https://nomad-lab.eu/prod/v1/staging/docs/plugins/plugins.html)

  [<img width="280" alt="image" src="docs/assets/perovskite_database_project.png">](https://www.perovskitedatabase.com/)

## Introduction
Welcome to the NOMAD plugin for the Perovskite Solar Cell Database.
This project aims to provide a FAIR and open-access interface for the perovskite solar cells database in NOMAD
and related data sources.
Additionally, it has data models and schemas for defining ions and halide hybrid-perovskite compositions.

File: perovskite_solar_cell_database/data_tools/archive_entries/43149.archive.json
{"data": {"m_def": "perovskite_solar_cell_database.schema.PerovskiteSolarCell", "ref": {"ID": 43149, "ID_temp": 5, "name_of_person_entering_the_data": "Jesper Jacobsson", "data_entered_by_author": false, "DOI_number": "10.1016/j.nanoen.2021.106608", "lead_author": "Chen et al.", "publication_date": "2021-09-10T00:00:00", "journal": "Nano Energy", "part_of_initial_dataset": false, "original_filename_data_upload": "2022-10-12 _v2.xlsx"}, "cell": {"number_of_cells_per_substrate": 0.0, "architecture": "Unknown", "flexible": false, "semitransparent": false, "semitransparent_wavelength_range": "nan; nan"}, "module": {"Module": false, "number_of_cells_in_module": 0.0, "JV_data_recalculated_per_cell": false}, "etl": {"stack_sequence": "C60 | BCP"}, "perovskite": {"single_crystal": false, "dimension_0D": false, "dimension_2D": false, "dimension_2D3D_mixture": false, "dimension_3D": true, "dimension_3D_with_2D_capping_layer": false, "composition_perovskite_ABC3_structure": false, "composition_perovskite_inspired_structure": false, "composition_a_ions": "Cs; FA", "composition_a_ions_coefficients": "0.2; 0.8", "composition_b_ions": "Pb", "composition_b_ions_coefficients": "1", "composition_c_ions": "Br; I", "composition_c_ions_coefficients": "0.6; 2.4", "composition_short_form": "CsFAPbBrI", "composition_long_form": "Cs0.2FA0.8PbBr0.6I2.4", "composition_inorganic": false, "composition_leadfree": false, "additives_compounds": "2-thiopheneethylammonium chloride; Pb(SCN)2", "additives_concentrations": "2 mg/ml; 5.2 mg/ml", "band_gap": "1.68", "band_gap_graded": false, "band_gap_estimation_basis": "Absorption Tauc-plot"}, "perovskite_deposition": {"number_of_deposition_steps": 0.0, "quenching_induced_crystallisation": false, "solvent_annealing": false}, "htl": {"stack_sequence": "PTAA"}, "add": {"lay_front": false, "lay_back": false}, "encapsulation": {"Encapsulation": false}, "jv": {"measured": true, "average_over_n_number_of_cells": 28, "certified_values": false, "light_intensity": 100.0, "light_masked_cell": false, "reverse_scan_Voc": 1.17, "reverse_scan_Jsc": 20.86, "reverse_scan_FF": 0.797, "reverse_scan_PCE": 19.5, "default_Voc": 1.17, "default_Jsc": 20.86, "default_FF": 0.797, "default_PCE": 19.5, "default_Voc_scan_direction": "Reversed", "default_Jsc_scan_direction": "Reversed", "default_FF_scan_direction": "Reversed", "default_PCE_scan_direction": "Reversed"}, "stabilised": {"performance_measured": false}, "eqe": {"measured": false}, "stability": {"measured": false, "average_over_n_number_of_cells": 1.0, "light_UV_filter": false, "periodic_JV_measurements": false, "PCE_burn_in_observed": false, "flexible_cell_number_of_bending_cycles": 0.0}, "outdoor": {"tested": false, "average_over_n_number_of_cells": 1.0, "installation_number_of_solar_tracking_axis": 0.0, "periodic_JV_measurements": false, "PCE_burn_in_observed": false, "detaild_weather_data_available": false, "spectral_data_available": false, "irradiance_measured": false}}}

File: perovskite_solar_cell_database/data_tools/archive_entries/43150.archive.json
{"data": {"m_def": "perovskite_solar_cell_database.schema.PerovskiteSolarCell", "ref": {"ID": 43150, "ID_temp": 6, "name_of_person_entering_the_data": "Jesper Jacobsson", "data_entered_by_author": false, "DOI_number": "10.1016/j.nanoen.2021.106608", "lead_author": "Chen et al.", "publication_date": "2021-09-10T00:00:00", "journal": "Nano Energy", "part_of_initial_dataset": false, "original_filename_data_upload": "2022-10-12 _v2.xlsx"}, "cell": {"number_of_cells_per_substrate": 0.0, "architecture": "Unknown", "flexible": false, "semitransparent": false, "semitransparent_wavelength_range": "nan; nan"}, "module": {"Module": false, "number_of_cells_in_module": 0.0, "JV_data_recalculated_per_cell": false}, "etl": {"stack_sequence": "C60 | BCP"}, "perovskite": {"single_crystal": false, "dimension_0D": false, "dimension_2D": false, "dimension_2D3D_mixture": false, "dimension_3D": true, "dimension_3D_with_2D_capping_layer": false, "composition_perovskite_ABC3_structure": false, "composition_perovskite_inspired_structure": false, "composition_a_ions": "Cs; FA", "composition_a_ions_coefficients": "0.2; 0.8", "composition_b_ions": "Pb", "composition_b_ions_coefficients": "1", "composition_c_ions": "Br; I", "composition_c_ions_coefficients": "0.6; 2.4", "composition_short_form": "CsFAPbBrI", "composition_long_form": "Cs0.2FA0.8PbBr0.6I2.4", "composition_inorganic": false, "composition_leadfree": false, "additives_compounds": "2-thiopheneethylammonium chloride; Pb(SCN)2", "additives_concentrations": "4 mg/ml; 5.2 mg/ml", "band_gap": "1.68", "band_gap_graded": false, "band_gap_estimation_basis": "Absorption Tauc-plot"}, "perovskite_deposition": {"number_of_deposition_steps": 0.0, "quenching_induced_crystallisation": false, "solvent_annealing": false}, "htl": {"stack_sequence": "PTAA"}, "add": {"lay_front": false, "lay_back": false}, "encapsulation": {"Encapsulation": false}, "jv": {"measured": true, "average_over_n_number_of_cells": 28, "certified_values": false, "light_intensity": 100.0, "light_masked_cell": false, "reverse_scan_Voc": 1.15, "reverse_scan_Jsc": 17.79, "reverse_scan_FF": 0.727, "reverse_scan_PCE": 14.96, "default_Voc": 1.15, "default_Jsc": 17.79, "default_FF": 0.727, "default_PCE": 14.96, "default_Voc_scan_direction": "Reversed", "default_Jsc_scan_direction": "Reversed", "default_FF_scan_direction": "Reversed", "default_PCE_scan_direction": "Reversed"}, "stabilised": {"performance_measured": false}, "eqe": {"measured": false}, "stability": {"measured": false, "average_over_n_number_of_cells": 1.0, "light_UV_filter": false, "periodic_JV_measurements": false, "PCE_burn_in_observed": false, "flexible_cell_number_of_bending_cycles": 0.0}, "outdoor": {"tested": false, "average_over_n_number_of_cells": 1.0, "installation_number_of_solar_tracking_axis": 0.0, "periodic_JV_measurements": false, "PCE_burn_in_observed": false, "detaild_weather_data_available": false, "spectral_data_available": false, "irradiance_measured": false}}}

File: perovskite_solar_cell_database/data_tools/archive_entries/43151.archive.json
{"data": {"m_def": "perovskite_solar_cell_database.schema.PerovskiteSolarCell", "ref": {"ID": 43151, "ID_temp": 7, "name_of_person_entering_the_data": "Jesper Jacobsson", "data_entered_by_author": false, "DOI_number": "10.1016/j.nanoen.2021.106608", "lead_author": "Chen et al.", "publication_date": "2021-09-10T00:00:00", "journal": "Nano Energy", "part_of_initial_dataset": false, "original_filename_data_upload": "2022-10-12 _v2.xlsx"}, "cell": {"number_of_cells_per_substrate": 0.0, "architecture": "Unknown", "flexible": false, "semitransparent": false, "semitransparent_wavelength_range": "nan; nan"}, "module": {"Module": false, "number_of_cells_in_module": 0.0, "JV_data_recalculated_per_cell": false}, "etl": {"stack_sequence": "C60 | BCP"}, "perovskite": {"single_crystal": false, "dimension_0D": false, "dimension_2D": false, "dimension_2D3D_mixture": false, "dimension_3D": true, "dimension_3D_with_2D_capping_layer": false, "composition_perovskite_ABC3_structure": false, "composition_perovskite_inspired_structure": false, "composition_a_ions": "Cs; FA", "composition_a_ions_coefficients": "0.2; 0.8", "composition_b_ions": "Pb", "composition_b_ions_coefficients": "1", "composition_c_ions": "Br; I", "composition_c_ions_coefficients": "0.6; 2.4", "composition_short_form": "CsFAPbBrI", "composition_long_form": "Cs0.2FA0.8PbBr0.6I2.4", "composition_inorganic": false, "composition_leadfree": false, "additives_compounds": "2-thiopheneethylammonium chloride; Pb(SCN)2", "additives_concentrations": "6 mg/ml; 5.2 mg/ml", "band_gap": "1.68", "band_gap_graded": false, "band_gap_estimation_basis": "Absorption Tauc-plot"}, "perovskite_deposition": {"number_of_deposition_steps": 0.0, "quenching_induced_crystallisation": false, "solvent_annealing": false}, "htl": {"stack_sequence": "PTAA"}, "add": {"lay_front": false, "lay_back": false}, "encapsulation": {"Encapsulation": false}, "jv": {"measured": true, "average_over_n_number_of_cells": 28, "certified_values": false, "light_intensity": 100.0, "light_masked_cell": false, "reverse_scan_Voc": 1.14, "reverse_scan_Jsc": 13.85, "reverse_scan_FF": 0.497, "reverse_scan_PCE": 7.84, "default_Voc": 1.14, "default_Jsc": 13.85, "default_FF": 0.497, "default_PCE": 7.84, "default_Voc_scan_direction": "Reversed", "default_Jsc_scan_direction": "Reversed", "default_FF_scan_direction": "Reversed", "default_PCE_scan_direction": "Reversed"}, "stabilised": {"performance_measured": false}, "eqe": {"measured": false}, "stability": {"measured": false, "average_over_n_number_of_cells": 1.0, "light_UV_filter": false, "periodic_JV_measurements": false, "PCE_burn_in_observed": false, "flexible_cell_number_of_bending_cycles": 0.0}, "outdoor": {"tested": false, "average_over_n_number_of_cells": 1.0, "installation_number_of_solar_tracking_axis": 0.0, "periodic_JV_measurements": false, "PCE_burn_in_observed": false, "detaild_weather_data_available": false, "spectral_data_available": false, "irradiance_measured": false}}}

File: perovskite_solar_cell_database/data_tools/archive_entries/43152.archive.json
{"data": {"m_def": "perovskite_solar_cell_database.schema.PerovskiteSolarCell", "ref": {"ID": 43152, "ID_temp": 8, "name_of_person_entering_the_data": "Jesper Jacobsson", "data_entered_by_author": false, "DOI_number": "10.1016/j.nanoen.2021.106537", "lead_author": "Wang et al.", "publication_date": "2021-09-21T00:00:00", "journal": "Nano Energy", "part_of_initial_dataset": false, "original_filename_data_upload": "2022-10-12 _v2.xlsx", "free_text_comment": "HABr"}, "cell": {"number_of_cells_per_substrate": 0.0, "architecture": "Unknown", "flexible": false, "semitransparent": false, "semitransparent_wavelength_range": "nan; nan"}, "module": {"Module": false, "number_of_cells_in_module": 0.0, "JV_data_recalculated_per_cell": false}, "etl": {"stack_sequence": "SnO2-np"}, "perovskite": {"single_crystal": false, "dimension_0D": false, "dimension_2D": false, "dimension_2D3D_mixture": false, "dimension_3D": true, "dimension_3D_with_2D_capping_layer": false, "composition_perovskite_ABC3_structure": false, "composition_perovskite_inspired_structure": false, "composition_a_ions": "Cs; FA; MA", "composition_a_ions_coefficients": "0.05; 0.79; 0.16", "composition_b_ions": "Pb", "composition_b_ions_coefficients": "1", "composition_c_ions": "Br; I", "composition_c_ions_coefficients": "0.99; 2.01", "composition_short_form": "CsFAMAPbBrI", "composition_long_form": "Cs0.05FA0.79MA0.16PbBr0.99I2.01", "composition_inorganic": false, "composition_leadfree": false, "additives_compounds": "Hexanelammonium bromide", "additives_concentrations": "3 mg/ml", "band_gap": "1.72", "band_gap_graded": false, "band_gap_estimation_basis": "Absorption Tauc-plot"}, "perovskite_deposition": {"number_of_deposition_steps": 0.0, "quenching_induced_crystallisation": false, "solvent_annealing": false}, "htl": {"stack_sequence": "Spiro-MeOTAD"}, "add": {"lay_front": false, "lay_back": false}, "encapsulation": {"Encapsulation": false}, "jv": {"measured": true, "average_over_n_number_of_cells": 1, "certified_values": false, "light_intensity": 100.0, "light_masked_cell": false, "scan_speed": 10.0, "reverse_scan_Voc": 1.31, "reverse_scan_Jsc": 19.6, "reverse_scan_FF": 0.771, "reverse_scan_PCE": 19.8, "default_Voc": 1.31, "default_Jsc": 19.6, "default_FF": 0.771, "default_PCE": 19.8, "default_Voc_scan_direction": "Reversed", "default_Jsc_scan_direction": "Reversed", "default_FF_scan_direction": "Reversed", "default_PCE_scan_direction": "Reversed"}, "stabilised": {"performance_measured": false}, "eqe": {"measured": false}, "stability": {"measured": false, "average_over_n_number_of_cells": 1.0, "light_UV_filter": false, "periodic_JV_measurements": false, "PCE_burn_in_observed": false, "flexible_cell_number_of_bending_cycles": 0.0}, "outdoor": {"tested": false, "average_over_n_number_of_cells": 1.0, "installation_number_of_solar_tracking_axis": 0.0, "periodic_JV_measurements": false, "PCE_burn_in_observed": false, "detaild_weather_data_available": false, "spectral_data_available": false, "irradiance_measured": false}}}

File: perovskite_solar_cell_database/data_tools/archive_entries/43153.archive.json
{"data": {"m_def": "perovskite_solar_cell_database.schema.PerovskiteSolarCell", "ref": {"ID": 43153, "ID_temp": 9, "name_of_person_entering_the_data": "Jesper Jacobsson", "data_entered_by_author": false, "DOI_number": "10.1016/j.nanoen.2021.106537", "lead_author": "Wang et al.", "publication_date": "2021-09-21T00:00:00", "journal": "Nano Energy", "part_of_initial_dataset": false, "original_filename_data_upload": "2022-10-12 _v2.xlsx", "free_text_comment": "BABr"}, "cell": {"number_of_cells_per_substrate": 0.0, "architecture": "Unknown", "flexible": false, "semitransparent": false, "semitransparent_wavelength_range": "nan; nan"}, "module": {"Module": false, "number_of_cells_in_module": 0.0, "JV_data_recalculated_per_cell": false}, "etl": {"stack_sequence": "SnO2-np"}, "perovskite": {"single_crystal": false, "dimension_0D": false, "dimension_2D": false, "dimension_2D3D_mixture": false, "dimension_3D": true, "dimension_3D_with_2D_capping_layer": false, "composition_perovskite_ABC3_structure": false, "composition_perovskite_inspired_structure": false, "composition_a_ions": "Cs; FA; MA", "composition_a_ions_coefficients": "0.05; 0.79; 0.16", "composition_b_ions": "Pb", "composition_b_ions_coefficients": "1", "composition_c_ions": "Br; I", "composition_c_ions_coefficients": "0.99; 2.01", "composition_short_form": "CsFAMAPbBrI", "composition_long_form": "Cs0.05FA0.79MA0.16PbBr0.99I2.01", "composition_inorganic": false, "composition_leadfree": false, "additives_compounds": "Butylammonium bromide", "additives_concentrations": "3 mg/ml", "band_gap": "1.72", "band_gap_graded": false, "band_gap_estimation_basis": "Absorption Tauc-plot"}, "perovskite_deposition": {"number_of_deposition_steps": 0.0, "quenching_induced_crystallisation": false, "solvent_annealing": false}, "htl": {"stack_sequence": "Spiro-MeOTAD"}, "add": {"lay_front": false, "lay_back": false}, "encapsulation": {"Encapsulation": false}, "jv": {"measured": true, "average_over_n_number_of_cells": 1, "certified_values": false, "light_intensity": 100.0, "light_masked_cell": false, "scan_speed": 10.0, "reverse_scan_Voc": 1.28, "reverse_scan_Jsc": 19.66, "reverse_scan_FF": 0.77, "reverse_scan_PCE": 19.09, "default_Voc": 1.28, "default_Jsc": 19.66, "default_FF": 0.77, "default_PCE": 19.09, "default_Voc_scan_direction": "Reversed", "default_Jsc_scan_direction": "Reversed", "default_FF_scan_direction": "Reversed", "default_PCE_scan_direction": "Reversed"}, "stabilised": {"performance_measured": false}, "eqe": {"measured": false}, "stability": {"measured": false, "average_over_n_number_of_cells": 1.0, "light_UV_filter": false, "periodic_JV_measurements": false, "PCE_burn_in_observed": false, "flexible_cell_number_of_bending_cycles": 0.0}, "outdoor": {"tested": false, "average_over_n_number_of_cells": 1.0, "installation_number_of_solar_tracking_axis": 0.0, "periodic_JV_measurements": false, "PCE_burn_in_observed": false, "detaild_weather_data_available": false, "spectral_data_available": false, "irradiance_measured": false}}}

File: perovskite_solar_cell_database/data_tools/archive_entries/43154.archive.json
{"data": {"m_def": "perovskite_solar_cell_database.schema.PerovskiteSolarCell", "ref": {"ID": 43154, "ID_temp": 10, "name_of_person_entering_the_data": "Jesper Jacobsson", "data_entered_by_author": false, "DOI_number": "10.1016/j.nanoen.2021.106537", "lead_author": "Wang et al.", "publication_date": "2021-09-21T00:00:00", "journal": "Nano Energy", "part_of_initial_dataset": false, "original_filename_data_upload": "2022-10-12 _v2.xlsx", "free_text_comment": "OABr"}, "cell": {"number_of_cells_per_substrate": 0.0, "architecture": "Unknown", "flexible": false, "semitransparent": false, "semitransparent_wavelength_range": "nan; nan"}, "module": {"Module": false, "number_of_cells_in_module": 0.0, "JV_data_recalculated_per_cell": false}, "etl": {"stack_sequence": "SnO2-np"}, "perovskite": {"single_crystal": false, "dimension_0D": false, "dimension_2D": false, "dimension_2D3D_mixture": false, "dimension_3D": true, "dimension_3D_with_2D_capping_layer": false, "composition_perovskite_ABC3_structure": false, "composition_perovskite_inspired_structure": false, "composition_a_ions": "Cs; FA; MA", "composition_a_ions_coefficients": "0.05; 0.79; 0.16", "composition_b_ions": "Pb", "composition_b_ions_coefficients": "1", "composition_c_ions": "Br; I", "composition_c_ions_coefficients": "0.99; 2.01", "composition_short_form": "CsFAMAPbBrI", "composition_long_form": "Cs0.05FA0.79MA0.16PbBr0.99I2.01", "composition_inorganic": false, "composition_leadfree": false, "additives_compounds": "Octylammonium bromide", "additives_concentrations": "3 mg/ml", "band_gap": "1.72", "band_gap_graded": false, "band_gap_estimation_basis": "Absorption Tauc-plot"}, "perovskite_deposition": {"number_of_deposition_steps": 0.0, "quenching_induced_crystallisation": false, "solvent_annealing": false}, "htl": {"stack_sequence": "Spiro-MeOTAD"}, "add": {"lay_front": false, "lay_back": false}, "encapsulation": {"Encapsulation": false}, "jv": {"measured": true, "average_over_n_number_of_cells": 1, "certified_values": false, "light_intensity": 100.0, "light_masked_cell": false, "scan_speed": 10.0, "reverse_scan_Voc": 1.3, "reverse_scan_Jsc": 19.52, "reverse_scan_FF": 0.776, "reverse_scan_PCE": 19.7, "default_Voc": 1.3, "default_Jsc": 19.52, "default_FF": 0.776, "default_PCE": 19.7, "default_Voc_scan_direction": "Reversed", "default_Jsc_scan_direction": "Reversed", "default_FF_scan_direction": "Reversed", "default_PCE_scan_direction": "Reversed"}, "stabilised": {"performance_measured": false}, "eqe": {"measured": false}, "stability": {"measured": false, "average_over_n_number_of_cells": 1.0, "light_UV_filter": false, "periodic_JV_measurements": false, "PCE_burn_in_observed": false, "flexible_cell_number_of_bending_cycles": 0.0}, "outdoor": {"tested": false, "average_over_n_number_of_cells": 1.0, "installation_number_of_solar_tracking_axis": 0.0, "periodic_JV_measurements": false, "PCE_burn_in_observed": false, "detaild_weather_data_available": false, "spectral_data_available": false, "irradiance_measured": false}}}

File: perovskite_solar_cell_database/data_tools/archive_entries/43155.archive.json
{"data": {"m_def": "perovskite_solar_cell_database.schema.PerovskiteSolarCell", "ref": {"ID": 43155, "ID_temp": 11, "name_of_person_entering_the_data": "Jesper Jacobsson", "data_entered_by_author": false, "DOI_number": "10.1016/j.nanoen.2021.106537", "lead_author": "Wang et al.", "publication_date": "2021-09-21T00:00:00", "journal": "Nano Energy", "part_of_initial_dataset": false, "original_filename_data_upload": "2022-10-12 _v2.xlsx", "free_text_comment": "DABr"}, "cell": {"number_of_cells_per_substrate": 0.0, "architecture": "Unknown", "flexible": false, "semitransparent": false, "semitransparent_wavelength_range": "nan; nan"}, "module": {"Module": false, "number_of_cells_in_module": 0.0, "JV_data_recalculated_per_cell": false}, "etl": {"stack_sequence": "SnO2-np"}, "perovskite": {"single_crystal": false, "dimension_0D": false, "dimension_2D": false, "dimension_2D3D_mixture": false, "dimension_3D": true, "dimension_3D_with_2D_capping_layer": false, "composition_perovskite_ABC3_structure": false, "composition_perovskite_inspired_structure": false, "composition_a_ions": "Cs; FA; MA", "composition_a_ions_coefficients": "0.05; 0.79; 0.16", "composition_b_ions": "Pb", "composition_b_ions_coefficients": "1", "composition_c_ions": "Br; I", "composition_c_ions_coefficients": "0.99; 2.01", "composition_short_form": "CsFAMAPbBrI", "composition_long_form": "Cs0.05FA0.79MA0.16PbBr0.99I2.01", "composition_inorganic": false, "composition_leadfree": false, "additives_compounds": "Dodecylammonium bromide", "additives_concentrations": "3 mg/ml", "band_gap": "1.72", "band_gap_graded": false, "band_gap_estimation_basis": "Absorption Tauc-plot"}, "perovskite_deposition": {"number_of_deposition_steps": 0.0, "quenching_induced_crystallisation": false, "solvent_annealing": false}, "htl": {"stack_sequence": "Spiro-MeOTAD"}, "add": {"lay_front": false, "lay_back": false}, "encapsulation": {"Encapsulation": false}, "jv": {"measured": true, "average_over_n_number_of_cells": 1, "certified_values": false, "light_intensity": 100.0, "light_masked_cell": false, "scan_speed": 10.0, "reverse_scan_Voc": 1.3, "reverse_scan_Jsc": 19.65, "reverse_scan_FF": 0.769, "reverse_scan_PCE": 19.16, "default_Voc": 1.3, "default_Jsc": 19.65, "default_FF": 0.769, "default_PCE": 19.16, "default_Voc_scan_direction": "Reversed", "default_Jsc_scan_direction": "Reversed", "default_FF_scan_direction": "Reversed", "default_PCE_scan_direction": "Reversed"}, "stabilised": {"performance_measured": false}, "eqe": {"measured": false}, "stability": {"measured": false, "average_over_n_number_of_cells": 1.0, "light_UV_filter": false, "periodic_JV_measurements": false, "PCE_burn_in_observed": false, "flexible_cell_number_of_bending_cycles": 0.0}, "outdoor": {"tested": false, "average_over_n_number_of_cells": 1.0, "installation_number_of_solar_tracking_axis": 0.0, "periodic_JV_measurements": false, "PCE_burn_in_observed": false, "detaild_weather_data_available": false, "spectral_data_available": false, "irradiance_measured": false}}}

File: perovskite_solar_cell_database/data_tools/archive_entries/43156.archive.json
{"data": {"m_def": "perovskite_solar_cell_database.schema.PerovskiteSolarCell", "ref": {"ID": 43156, "ID_temp": 12, "name_of_person_entering_the_data": "Jesper Jacobsson", "data_entered_by_author": false, "DOI_number": "10.1016/j.nanoen.2021.106537", "lead_author": "Wang et al.", "publication_date": "2021-09-21T00:00:00", "journal": "Nano Energy", "part_of_initial_dataset": false, "original_filename_data_upload": "2022-10-12 _v2.xlsx", "free_text_comment": "Controll"}, "cell": {"number_of_cells_per_substrate": 0.0, "architecture": "Unknown", "flexible": false, "semitransparent": false, "semitransparent_wavelength_range": "nan; nan"}, "module": {"Module": false, "number_of_cells_in_module": 0.0, "JV_data_recalculated_per_cell": false}, "etl": {"stack_sequence": "SnO2-np"}, "perovskite": {"single_crystal": false, "dimension_0D": false, "dimension_2D": false, "dimension_2D3D_mixture": false, "dimension_3D": true, "dimension_3D_with_2D_capping_layer": false, "composition_perovskite_ABC3_structure": false, "composition_perovskite_inspired_structure": false, "composition_a_ions": "Cs; FA; MA", "composition_a_ions_coefficients": "0.05; 0.79; 0.16", "composition_b_ions": "Pb", "composition_b_ions_coefficients": "1", "composition_c_ions": "Br; I", "composition_c_ions_coefficients": "0.99; 2.01", "composition_short_form": "CsFAMAPbBrI", "composition_long_form": "Cs0.05FA0.79MA0.16PbBr0.99I2.01", "composition_inorganic": false, "composition_leadfree": false, "additives_concentrations": "3 mg/ml", "band_gap": "1.72", "band_gap_graded": false, "band_gap_estimation_basis": "Absorption Tauc-plot"}, "perovskite_deposition": {"number_of_deposition_steps": 0.0, "quenching_induced_crystallisation": false, "solvent_annealing": false}, "htl": {"stack_sequence": "Spiro-MeOTAD"}, "add": {"lay_front": false, "lay_back": false}, "encapsulation": {"Encapsulation": false}, "jv": {"measured": true, "average_over_n_number_of_cells": 1, "certified_values": false, "light_intensity": 100.0, "light_masked_cell": false, "scan_speed": 10.0, "reverse_scan_Voc": 1.23, "reverse_scan_Jsc": 19.55, "reverse_scan_FF": 0.76, "reverse_scan_PCE": 18.1, "default_Voc": 1.23, "default_Jsc": 19.55, "default_FF": 0.76, "default_PCE": 18.1, "default_Voc_scan_direction": "Reversed", "default_Jsc_scan_direction": "Reversed", "default_FF_scan_direction": "Reversed", "default_PCE_scan_direction": "Reversed"}, "stabilised": {"performance_measured": false}, "eqe": {"measured": false}, "stability": {"measured": false, "average_over_n_number_of_cells": 1.0, "light_UV_filter": false, "periodic_JV_measurements": false, "PCE_burn_in_observed": false, "flexible_cell_number_of_bending_cycles": 0.0}, "outdoor": {"tested": false, "average_over_n_number_of_cells": 1.0, "installation_number_of_solar_tracking_axis": 0.0, "periodic_JV_measurements": false, "PCE_burn_in_observed": false, "detaild_weather_data_available": false, "spectral_data_available": false, "irradiance_measured": false}}}

File: perovskite_solar_cell_database/data_tools/archive_entries/43157.archive.json
{"data": {"m_def": "perovskite_solar_cell_database.schema.PerovskiteSolarCell", "ref": {"ID": 43157, "ID_temp": 13, "name_of_person_entering_the_data": "Jesper Jacobsson", "data_entered_by_author": false, "DOI_number": "10.1039/d1ta04330g", "lead_author": "Xia et al.", "publication_date": "2021-08-19T00:00:00", "journal": "Journal of Materials Chemistry A", "part_of_initial_dataset": false, "original_filename_data_upload": "2022-10-12 _v2.xlsx"}, "cell": {"number_of_cells_per_substrate": 0.0, "architecture": "Unknown", "flexible": false, "semitransparent": false, "semitransparent_wavelength_range": "nan; nan"}, "module": {"Module": false, "number_of_cells_in_module": 0.0, "JV_data_recalculated_per_cell": false}, "etl": {"stack_sequence": "SnO2-np"}, "perovskite": {"single_crystal": false, "dimension_0D": false, "dimension_2D": false, "dimension_2D3D_mixture": false, "dimension_3D": true, "dimension_3D_with_2D_capping_layer": false, "composition_perovskite_ABC3_structure": false, "composition_perovskite_inspired_structure": false, "composition_a_ions": "Cs; FA", "composition_a_ions_coefficients": "0.15; 0.85", "composition_b_ions": "Pb", "composition_b_ions_coefficients": "1", "composition_c_ions": "Br; I", "composition_c_ions_coefficients": "0.9; 2.1", "composition_short_form": "CsFAPbBrI", "composition_long_form": "Cs0.15FA0.85PbBr0.9I2.1", "composition_inorganic": false, "composition_leadfree": false, "band_gap": "1.7", "band_gap_graded": false, "band_gap_estimation_basis": "Absorption Tauc-plot"}, "perovskite_deposition": {"number_of_deposition_steps": 0.0, "quenching_induced_crystallisation": false, "solvent_annealing": false}, "htl": {"stack_sequence": "Spiro-MeOTAD"}, "add": {"lay_front": false, "lay_back": false}, "encapsulation": {"Encapsulation": false}, "jv": {"measured": true, "average_over_n_number_of_cells": 1, "certified_values": false, "light_intensity": 100.0, "light_masked_cell": false, "scan_speed": 400.0, "scan_voltage_step": 0.02, "reverse_scan_Voc": 1.188, "reverse_scan_Jsc": 19.96, "reverse_scan_FF": 0.769, "reverse_scan_PCE": 18.23, "default_Voc": 1.188, "default_Jsc": 19.96, "default_FF": 0.769, "default_PCE": 18.23, "default_Voc_scan_direction": "Reversed", "default_Jsc_scan_direction": "Reversed", "default_FF_scan_direction": "Reversed", "default_PCE_scan_direction": "Reversed"}, "stabilised": {"performance_measured": false}, "eqe": {"measured": false}, "stability": {"measured": false, "average_over_n_number_of_cells": 1.0, "light_UV_filter": false, "periodic_JV_measurements": false, "PCE_burn_in_observed": false, "flexible_cell_number_of_bending_cycles": 0.0}, "outdoor": {"tested": false, "average_over_n_number_of_cells": 1.0, "installation_number_of_solar_tracking_axis": 0.0, "periodic_JV_measurements": false, "PCE_burn_in_observed": false, "detaild_weather_data_available": false, "spectral_data_available": false, "irradiance_measured": false}}}

File: perovskite_solar_cell_database/data_tools/archive_entries/43158.archive.json
{"data": {"m_def": "perovskite_solar_cell_database.schema.PerovskiteSolarCell", "ref": {"ID": 43158, "ID_temp": 14, "name_of_person_entering_the_data": "Jesper Jacobsson", "data_entered_by_author": false, "DOI_number": "10.1039/d1ta04330g", "lead_author": "Xia et al.", "publication_date": "2021-08-19T00:00:00", "journal": "Journal of Materials Chemistry A", "part_of_initial_dataset": false, "original_filename_data_upload": "2022-10-12 _v2.xlsx"}, "cell": {"number_of_cells_per_substrate": 0.0, "architecture": "Unknown", "flexible": false, "semitransparent": false, "semitransparent_wavelength_range": "nan; nan"}, "module": {"Module": false, "number_of_cells_in_module": 0.0, "JV_data_recalculated_per_cell": false}, "etl": {"stack_sequence": "SnO2-np"}, "perovskite": {"single_crystal": false, "dimension_0D": false, "dimension_2D": false, "dimension_2D3D_mixture": false, "dimension_3D": true, "dimension_3D_with_2D_capping_layer": false, "composition_perovskite_ABC3_structure": false, "composition_perovskite_inspired_structure": false, "composition_a_ions": "Cs; FA", "composition_a_ions_coefficients": "0.15; 0.85", "composition_b_ions": "Pb", "composition_b_ions_coefficients": "1", "composition_c_ions": "Br; I", "composition_c_ions_coefficients": "0.9; 2.1", "composition_short_form": "CsFAPbBrI", "composition_long_form": "Cs0.15FA0.85PbBr0.9I2.1", "composition_inorganic": false, "composition_leadfree": false, "additives_compounds": "GuABr", "additives_concentrations": "1 mg/ml", "band_gap": "1.7", "band_gap_graded": false, "band_gap_estimation_basis": "Absorption Tauc-plot"}, "perovskite_deposition": {"number_of_deposition_steps": 0.0, "quenching_induced_crystallisation": false, "solvent_annealing": false}, "htl": {"stack_sequence": "Spiro-MeOTAD"}, "add": {"lay_front": false, "lay_back": false}, "encapsulation": {"Encapsulation": false}, "jv": {"measured": true, "average_over_n_number_of_cells": 1, "certified_values": false, "light_intensity": 100.0, "light_masked_cell": false, "scan_speed": 400.0, "scan_voltage_step": 0.02, "reverse_scan_Voc": 1.209, "reverse_scan_Jsc": 20.24, "reverse_scan_FF": 0.804, "reverse_scan_PCE": 19.67, "default_Voc": 1.209, "default_Jsc": 20.24, "default_FF": 0.804, "default_PCE": 19.67, "default_Voc_scan_direction": "Reversed", "default_Jsc_scan_direction": "Reversed", "default_FF_scan_direction": "Reversed", "default_PCE_scan_direction": "Reversed"}, "stabilised": {"performance_measured": false}, "eqe": {"measured": false}, "stability": {"measured": false, "average_over_n_number_of_cells": 1.0, "light_UV_filter": false, "periodic_JV_measurements": false, "PCE_burn_in_observed": false, "flexible_cell_number_of_bending_cycles": 0.0}, "outdoor": {"tested": false, "average_over_n_number_of_cells": 1.0, "installation_number_of_solar_tracking_axis": 0.0, "periodic_JV_measurements": false, "PCE_burn_in_observed": false, "detaild_weather_data_available": false, "spectral_data_available": false, "irradiance_measured": false}}}

File: perovskite_solar_cell_database/data_tools/archive_entries/43159.archive.json
{"data": {"m_def": "perovskite_solar_cell_database.schema.PerovskiteSolarCell", "ref": {"ID": 43159, "ID_temp": 15, "name_of_person_entering_the_data": "Jesper Jacobsson", "data_entered_by_author": false, "DOI_number": "10.1039/d1ta04330g", "lead_author": "Xia et al.", "publication_date": "2021-08-19T00:00:00", "journal": "Journal of Materials Chemistry A", "part_of_initial_dataset": false, "original_filename_data_upload": "2022-10-12 _v2.xlsx"}, "cell": {"number_of_cells_per_substrate": 0.0, "architecture": "Unknown", "flexible": false, "semitransparent": false, "semitransparent_wavelength_range": "nan; nan"}, "module": {"Module": false, "number_of_cells_in_module": 0.0, "JV_data_recalculated_per_cell": false}, "etl": {"stack_sequence": "SnO2-np"}, "perovskite": {"single_crystal": false, "dimension_0D": false, "dimension_2D": false, "dimension_2D3D_mixture": false, "dimension_3D": true, "dimension_3D_with_2D_capping_layer": false, "composition_perovskite_ABC3_structure": false, "composition_perovskite_inspired_structure": false, "composition_a_ions": "Cs; FA", "composition_a_ions_coefficients": "0.15; 0.85", "composition_b_ions": "Pb", "composition_b_ions_coefficients": "1", "composition_c_ions": "Br; I", "composition_c_ions_coefficients": "0.9; 2.1", "composition_short_form": "CsFAPbBrI", "composition_long_form": "Cs0.15FA0.85PbBr0.9I2.1", "composition_inorganic": false, "composition_leadfree": false, "additives_compounds": "GuABr", "additives_concentrations": "3 mg/ml", "band_gap": "1.7", "band_gap_graded": false, "band_gap_estimation_basis": "Absorption Tauc-plot"}, "perovskite_deposition": {"number_of_deposition_steps": 0.0, "quenching_induced_crystallisation": false, "solvent_annealing": false}, "htl": {"stack_sequence": "Spiro-MeOTAD"}, "add": {"lay_front": false, "lay_back": false}, "encapsulation": {"Encapsulation": false}, "jv": {"measured": true, "average_over_n_number_of_cells": 1, "certified_values": false, "light_intensity": 100.0, "light_masked_cell": false, "scan_speed": 400.0, "scan_voltage_step": 0.02, "reverse_scan_Voc": 1.232, "reverse_scan_Jsc": 19.91, "reverse_scan_FF": 0.771, "reverse_scan_PCE": 18.91, "default_Voc": 1.232, "default_Jsc": 19.91, "default_FF": 0.771, "default_PCE": 18.91, "default_Voc_scan_direction": "Reversed", "default_Jsc_scan_direction": "Reversed", "default_FF_scan_direction": "Reversed", "default_PCE_scan_direction": "Reversed"}, "stabilised": {"performance_measured": false}, "eqe": {"measured": false}, "stability": {"measured": false, "average_over_n_number_of_cells": 1.0, "light_UV_filter": false, "periodic_JV_measurements": false, "PCE_burn_in_observed": false, "flexible_cell_number_of_bending_cycles": 0.0}, "outdoor": {"tested": false, "average_over_n_number_of_cells": 1.0, "installation_number_of_solar_tracking_axis": 0.0, "periodic_JV_measurements": false, "PCE_burn_in_observed": false, "detaild_weather_data_available": false, "spectral_data_available": false, "irradiance_measured": false}}}

File: perovskite_solar_cell_database/data_tools/archive_entries/43160.archive.json
{"data": {"m_def": "perovskite_solar_cell_database.schema.PerovskiteSolarCell", "ref": {"ID": 43160, "ID_temp": 16, "name_of_person_entering_the_data": "Jesper Jacobsson", "data_entered_by_author": false, "DOI_number": "10.1039/d1ta04330g", "lead_author": "Xia et al.", "publication_date": "2021-08-19T00:00:00", "journal": "Journal of Materials Chemistry A", "part_of_initial_dataset": false, "original_filename_data_upload": "2022-10-12 _v2.xlsx"}, "cell": {"number_of_cells_per_substrate": 0.0, "architecture": "Unknown", "flexible": false, "semitransparent": false, "semitransparent_wavelength_range": "nan; nan"}, "module": {"Module": false, "number_of_cells_in_module": 0.0, "JV_data_recalculated_per_cell": false}, "etl": {"stack_sequence": "SnO2-np"}, "perovskite": {"single_crystal": false, "dimension_0D": false, "dimension_2D": false, "dimension_2D3D_mixture": false, "dimension_3D": true, "dimension_3D_with_2D_capping_layer": false, "composition_perovskite_ABC3_structure": false, "composition_perovskite_inspired_structure": false, "composition_a_ions": "Cs; FA", "composition_a_ions_coefficients": "0.15; 0.85", "composition_b_ions": "Pb", "composition_b_ions_coefficients": "1", "composition_c_ions": "Br; I", "composition_c_ions_coefficients": "0.9; 2.1", "composition_short_form": "CsFAPbBrI", "composition_long_form": "Cs0.15FA0.85PbBr0.9I2.1", "composition_inorganic": false, "composition_leadfree": false, "band_gap": "1.7", "band_gap_graded": false, "band_gap_estimation_basis": "Absorption Tauc-plot"}, "perovskite_deposition": {"number_of_deposition_steps": 0.0, "quenching_induced_crystallisation": false, "solvent_annealing": false}, "htl": {"stack_sequence": "Spiro-MeOTAD"}, "add": {"lay_front": false, "lay_back": false}, "encapsulation": {"Encapsulation": false}, "jv": {"measured": true, "average_over_n_number_of_cells": 1, "certified_values": false, "light_intensity": 100.0, "light_masked_cell": false, "scan_speed": 400.0, "scan_voltage_step": 0.02, "reverse_scan_Voc": 1.233, "reverse_scan_Jsc": 19.72, "reverse_scan_FF": 0.769, "reverse_scan_PCE": 18.7, "default_Voc": 1.233, "default_Jsc": 19.72, "default_FF": 0.769, "default_PCE": 18.7, "default_Voc_scan_direction": "Reversed", "default_Jsc_scan_direction": "Reversed", "default_FF_scan_direction": "Reversed", "default_PCE_scan_direction": "Reversed"}, "stabilised": {"performance_measured": false}, "eqe": {"measured": false}, "stability": {"measured": false, "average_over_n_number_of_cells": 1.0, "light_UV_filter": false, "periodic_JV_measurements": false, "PCE_burn_in_observed": false, "flexible_cell_number_of_bending_cycles": 0.0}, "outdoor": {"tested": false, "average_over_n_number_of_cells": 1.0, "installation_number_of_solar_tracking_axis": 0.0, "periodic_JV_measurements": false, "PCE_burn_in_observed": false, "detaild_weather_data_available": false, "spectral_data_available": false, "irradiance_measured": false}}}

File: perovskite_solar_cell_database/data_tools/archive_entries/43161.archive.json
{"data": {"m_def": "perovskite_solar_cell_database.schema.PerovskiteSolarCell", "ref": {"ID": 43161, "ID_temp": 17, "name_of_person_entering_the_data": "Jesper Jacobsson", "data_entered_by_author": false, "DOI_number": "10.1039/d1ta04330g", "lead_author": "Xia et al.", "publication_date": "2021-08-19T00:00:00", "journal": "Journal of Materials Chemistry A", "part_of_initial_dataset": false, "original_filename_data_upload": "2022-10-12 _v2.xlsx"}, "cell": {"number_of_cells_per_substrate": 0.0, "architecture": "Unknown", "flexible": false, "semitransparent": false, "semitransparent_wavelength_range": "nan; nan"}, "module": {"Module": false, "number_of_cells_in_module": 0.0, "JV_data_recalculated_per_cell": false}, "etl": {"stack_sequence": "SnO2-np"}, "perovskite": {"single_crystal": false, "dimension_0D": false, "dimension_2D": false, "dimension_2D3D_mixture": false, "dimension_3D": true, "dimension_3D_with_2D_capping_layer": false, "composition_perovskite_ABC3_structure": false, "composition_perovskite_inspired_structure": false, "composition_a_ions": "Cs; FA", "composition_a_ions_coefficients": "0.15; 0.85", "composition_b_ions": "Pb", "composition_b_ions_coefficients": "1", "composition_c_ions": "Br; I", "composition_c_ions_coefficients": "0.9; 2.1", "composition_short_form": "CsFAPbBrI", "composition_long_form": "Cs0.15FA0.85PbBr0.9I2.1", "composition_inorganic": false, "composition_leadfree": false, "band_gap": "1.7", "band_gap_graded": false, "band_gap_estimation_basis": "Absorption Tauc-plot"}, "perovskite_deposition": {"number_of_deposition_steps": 0.0, "quenching_induced_crystallisation": false, "solvent_annealing": false}, "htl": {"stack_sequence": "Spiro-MeOTAD"}, "add": {"lay_front": false, "lay_back": false}, "encapsulation": {"Encapsulation": false}, "jv": {"measured": true, "average_over_n_number_of_cells": 1, "certified_values": false, "light_intensity": 100.0, "light_masked_cell": false, "scan_speed": 400.0, "scan_voltage_step": 0.02, "reverse_scan_Voc": 1.234, "reverse_scan_Jsc": 19.43, "reverse_scan_FF": 0.75, "reverse_scan_PCE": 17.99, "default_Voc": 1.234, "default_Jsc": 19.43, "default_FF": 0.75, "default_PCE": 17.99, "default_Voc_scan_direction": "Reversed", "default_Jsc_scan_direction": "Reversed", "default_FF_scan_direction": "Reversed", "default_PCE_scan_direction": "Reversed"}, "stabilised": {"performance_measured": false}, "eqe": {"measured": false}, "stability": {"measured": false, "average_over_n_number_of_cells": 1.0, "light_UV_filter": false, "periodic_JV_measurements": false, "PCE_burn_in_observed": false, "flexible_cell_number_of_bending_cycles": 0.0}, "outdoor": {"tested": false, "average_over_n_number_of_cells": 1.0, "installation_number_of_solar_tracking_axis": 0.0, "periodic_JV_measurements": false, "PCE_burn_in_observed": false, "detaild_weather_data_available": false, "spectral_data_available": false, "irradiance_measured": false}}}
