Repository: FAIRmat-NFDI/nomad-perovskite-solar-cells-database

# NOMAD Perovskite Solar Cells Database
  [<img src="docs/assets/nomad_plugin_logo.png" width="200">](https://nomad-lab.eu/prod/v1/staging/docs/plugins/plugins.html)

  [<img width="280" alt="image" src="docs/assets/perovskite_database_project.png">](https://www.perovskitedatabase.com/)

## Introduction
Welcome to the NOMAD plugin for the Perovskite Solar Cell Database.
This project aims to provide a FAIR and open-access interface for the perovskite solar cells database in NOMAD
and related data sources.
Additionally, it has data models and schemas for defining ions and halide hybrid-perovskite compositions.

File: perovskite_solar_cell_database/data_tools/archive_entries/43162.archive.json
{"data": {"m_def": "perovskite_solar_cell_database.schema.PerovskiteSolarCell", "ref": {"ID": 43162, "ID_temp": 18, "name_of_person_entering_the_data": "Jesper Jacobsson", "data_entered_by_author": false, "DOI_number": "10.1039/d1ta04330g", "lead_author": "Xia et al.", "publication_date": "2021-08-19T00:00:00", "journal": "Journal of Materials Chemistry A", "part_of_initial_dataset": false, "original_filename_data_upload": "2022-10-12 _v2.xlsx"}, "cell": {"number_of_cells_per_substrate": 0.0, "architecture": "Unknown", "flexible": false, "semitransparent": false, "semitransparent_wavelength_range": "nan; nan"}, "module": {"Module": false, "number_of_cells_in_module": 0.0, "JV_data_recalculated_per_cell": false}, "etl": {"stack_sequence": "SnO2-np"}, "perovskite": {"single_crystal": false, "dimension_0D": false, "dimension_2D": false, "dimension_2D3D_mixture": false, "dimension_3D": true, "dimension_3D_with_2D_capping_layer": false, "composition_perovskite_ABC3_structure": false, "composition_perovskite_inspired_structure": false, "composition_a_ions": "Cs; FA", "composition_a_ions_coefficients": "0.15; 0.85", "composition_b_ions": "Pb", "composition_b_ions_coefficients": "1", "composition_c_ions": "Br; I", "composition_c_ions_coefficients": "0.3; 2.7", "composition_short_form": "CsFAPbBrI", "composition_long_form": "Cs0.15FA0.85PbBr0.3I2.7", "composition_inorganic": false, "composition_leadfree": false, "band_gap": "1.58", "band_gap_graded": false, "band_gap_estimation_basis": "Absorption Tauc-plot"}, "perovskite_deposition": {"number_of_deposition_steps": 0.0, "quenching_induced_crystallisation": false, "solvent_annealing": false}, "htl": {"stack_sequence": "Spiro-MeOTAD"}, "add": {"lay_front": false, "lay_back": false}, "encapsulation": {"Encapsulation": false}, "jv": {"measured": true, "average_over_n_number_of_cells": 10, "certified_values": false, "light_intensity": 100.0, "light_masked_cell": false, "scan_speed": 400.0, "scan_voltage_step": 0.02, "reverse_scan_Voc": 1.094, "reverse_scan_Jsc": 22.67, "reverse_scan_FF": 0.755, "reverse_scan_PCE": 18.71, "default_Voc": 1.094, "default_Jsc": 22.67, "default_FF": 0.755, "default_PCE": 18.71, "default_Voc_scan_direction": "Reversed", "default_Jsc_scan_direction": "Reversed", "default_FF_scan_direction": "Reversed", "default_PCE_scan_direction": "Reversed"}, "stabilised": {"performance_measured": false}, "eqe": {"measured": false}, "stability": {"measured": false, "average_over_n_number_of_cells": 1.0, "light_UV_filter": false, "periodic_JV_measurements": false, "PCE_burn_in_observed": false, "flexible_cell_number_of_bending_cycles": 0.0}, "outdoor": {"tested": false, "average_over_n_number_of_cells": 1.0, "installation_number_of_solar_tracking_axis": 0.0, "periodic_JV_measurements": false, "PCE_burn_in_observed": false, "detaild_weather_data_available": false, "spectral_data_available": false, "irradiance_measured": false}}}

File: perovskite_solar_cell_database/data_tools/archive_entries/43163.archive.json
{"data": {"m_def": "perovskite_solar_cell_database.schema.PerovskiteSolarCell", "ref": {"ID": 43163, "ID_temp": 19, "name_of_person_entering_the_data": "Jesper Jacobsson", "data_entered_by_author": false, "DOI_number": "10.1039/d1ta04330g", "lead_author": "Xia et al.", "publication_date": "2021-08-19T00:00:00", "journal": "Journal of Materials Chemistry A", "part_of_initial_dataset": false, "original_filename_data_upload": "2022-10-12 _v2.xlsx"}, "cell": {"number_of_cells_per_substrate": 0.0, "architecture": "Unknown", "flexible": false, "semitransparent": false, "semitransparent_wavelength_range": "nan; nan"}, "module": {"Module": false, "number_of_cells_in_module": 0.0, "JV_data_recalculated_per_cell": false}, "etl": {"stack_sequence": "SnO2-np"}, "perovskite": {"single_crystal": false, "dimension_0D": false, "dimension_2D": false, "dimension_2D3D_mixture": false, "dimension_3D": true, "dimension_3D_with_2D_capping_layer": false, "composition_perovskite_ABC3_structure": false, "composition_perovskite_inspired_structure": false, "composition_a_ions": "Cs; FA", "composition_a_ions_coefficients": "0.15; 0.85", "composition_b_ions": "Pb", "composition_b_ions_coefficients": "1", "composition_c_ions": "Br; I", "composition_c_ions_coefficients": "0.3; 2.7", "composition_short_form": "CsFAPbBrI", "composition_long_form": "Cs0.15FA0.85PbBr0.3I2.7", "composition_inorganic": false, "composition_leadfree": false, "band_gap": "1.58", "band_gap_graded": false, "band_gap_estimation_basis": "Absorption Tauc-plot"}, "perovskite_deposition": {"number_of_deposition_steps": 0.0, "quenching_induced_crystallisation": false, "solvent_annealing": false}, "htl": {"stack_sequence": "Spiro-MeOTAD"}, "add": {"lay_front": false, "lay_back": false}, "encapsulation": {"Encapsulation": false}, "jv": {"measured": true, "average_over_n_number_of_cells": 1, "certified_values": false, "light_intensity": 100.0, "light_masked_cell": false, "scan_speed": 400.0, "scan_voltage_step": 0.02, "reverse_scan_Voc": 1.103, "reverse_scan_Jsc": 22.7, "reverse_scan_FF": 0.765, "reverse_scan_PCE": 19.16, "default_Voc": 1.103, "default_Jsc": 22.7, "default_FF": 0.765, "default_PCE": 19.16, "default_Voc_scan_direction": "Reversed", "default_Jsc_scan_direction": "Reversed", "default_FF_scan_direction": "Reversed", "default_PCE_scan_direction": "Reversed"}, "stabilised": {"performance_measured": false}, "eqe": {"measured": false}, "stability": {"measured": false, "average_over_n_number_of_cells": 1.0, "light_UV_filter": false, "periodic_JV_measurements": false, "PCE_burn_in_observed": false, "flexible_cell_number_of_bending_cycles": 0.0}, "outdoor": {"tested": false, "average_over_n_number_of_cells": 1.0, "installation_number_of_solar_tracking_axis": 0.0, "periodic_JV_measurements": false, "PCE_burn_in_observed": false, "detaild_weather_data_available": false, "spectral_data_available": false, "irradiance_measured": false}}}

File: perovskite_solar_cell_database/data_tools/archive_entries/43164.archive.json
{"data": {"m_def": "perovskite_solar_cell_database.schema.PerovskiteSolarCell", "ref": {"ID": 43164, "ID_temp": 20, "name_of_person_entering_the_data": "Jesper Jacobsson", "data_entered_by_author": false, "DOI_number": "10.1039/d1ta04330g", "lead_author": "Xia et al.", "publication_date": "2021-08-19T00:00:00", "journal": "Journal of Materials Chemistry A", "part_of_initial_dataset": false, "original_filename_data_upload": "2022-10-12 _v2.xlsx"}, "cell": {"number_of_cells_per_substrate": 0.0, "architecture": "Unknown", "flexible": false, "semitransparent": false, "semitransparent_wavelength_range": "nan; nan"}, "module": {"Module": false, "number_of_cells_in_module": 0.0, "JV_data_recalculated_per_cell": false}, "etl": {"stack_sequence": "SnO2-np"}, "perovskite": {"single_crystal": false, "dimension_0D": false, "dimension_2D": false, "dimension_2D3D_mixture": false, "dimension_3D": true, "dimension_3D_with_2D_capping_layer": false, "composition_perovskite_ABC3_structure": false, "composition_perovskite_inspired_structure": false, "composition_a_ions": "Cs; FA", "composition_a_ions_coefficients": "0.15; 0.85", "composition_b_ions": "Pb", "composition_b_ions_coefficients": "1", "composition_c_ions": "Br; I", "composition_c_ions_coefficients": "0.3; 2.7", "composition_short_form": "CsFAPbBrI", "composition_long_form": "Cs0.15FA0.85PbBr0.3I2.7", "composition_inorganic": false, "composition_leadfree": false, "additives_compounds": "GuABr", "additives_concentrations": "1 mg/ml", "band_gap": "1.58", "band_gap_graded": false, "band_gap_estimation_basis": "Absorption Tauc-plot"}, "perovskite_deposition": {"number_of_deposition_steps": 0.0, "quenching_induced_crystallisation": false, "solvent_annealing": false}, "htl": {"stack_sequence": "Spiro-MeOTAD"}, "add": {"lay_front": false, "lay_back": false}, "encapsulation": {"Encapsulation": false}, "jv": {"measured": true, "average_over_n_number_of_cells": 10, "certified_values": false, "light_intensity": 100.0, "light_masked_cell": false, "scan_speed": 400.0, "scan_voltage_step": 0.02, "reverse_scan_Voc": 1.128, "reverse_scan_Jsc": 22.67, "reverse_scan_FF": 0.784, "reverse_scan_PCE": 20.05, "default_Voc": 1.128, "default_Jsc": 22.67, "default_FF": 0.784, "default_PCE": 20.05, "default_Voc_scan_direction": "Reversed", "default_Jsc_scan_direction": "Reversed", "default_FF_scan_direction": "Reversed", "default_PCE_scan_direction": "Reversed"}, "stabilised": {"performance_measured": false}, "eqe": {"measured": false}, "stability": {"measured": false, "average_over_n_number_of_cells": 1.0, "light_UV_filter": false, "periodic_JV_measurements": false, "PCE_burn_in_observed": false, "flexible_cell_number_of_bending_cycles": 0.0}, "outdoor": {"tested": false, "average_over_n_number_of_cells": 1.0, "installation_number_of_solar_tracking_axis": 0.0, "periodic_JV_measurements": false, "PCE_burn_in_observed": false, "detaild_weather_data_available": false, "spectral_data_available": false, "irradiance_measured": false}}}

File: perovskite_solar_cell_database/data_tools/archive_entries/43165.archive.json
{"data": {"m_def": "perovskite_solar_cell_database.schema.PerovskiteSolarCell", "ref": {"ID": 43165, "ID_temp": 21, "name_of_person_entering_the_data": "Jesper Jacobsson", "data_entered_by_author": false, "DOI_number": "10.1039/d1ta04330g", "lead_author": "Xia et al.", "publication_date": "2021-08-19T00:00:00", "journal": "Journal of Materials Chemistry A", "part_of_initial_dataset": false, "original_filename_data_upload": "2022-10-12 _v2.xlsx"}, "cell": {"number_of_cells_per_substrate": 0.0, "architecture": "Unknown", "flexible": false, "semitransparent": false, "semitransparent_wavelength_range": "nan; nan"}, "module": {"Module": false, "number_of_cells_in_module": 0.0, "JV_data_recalculated_per_cell": false}, "etl": {"stack_sequence": "SnO2-np"}, "perovskite": {"single_crystal": false, "dimension_0D": false, "dimension_2D": false, "dimension_2D3D_mixture": false, "dimension_3D": true, "dimension_3D_with_2D_capping_layer": false, "composition_perovskite_ABC3_structure": false, "composition_perovskite_inspired_structure": false, "composition_a_ions": "Cs; FA", "composition_a_ions_coefficients": "0.15; 0.85", "composition_b_ions": "Pb", "composition_b_ions_coefficients": "1", "composition_c_ions": "Br; I", "composition_c_ions_coefficients": "0.3; 2.7", "composition_short_form": "CsFAPbBrI", "composition_long_form": "Cs0.15FA0.85PbBr0.3I2.7", "composition_inorganic": false, "composition_leadfree": false, "additives_compounds": "GuABr", "additives_concentrations": "1 mg/ml", "band_gap": "1.58", "band_gap_graded": false, "band_gap_estimation_basis": "Absorption Tauc-plot"}, "perovskite_deposition": {"number_of_deposition_steps": 0.0, "quenching_induced_crystallisation": false, "solvent_annealing": false}, "htl": {"stack_sequence": "Spiro-MeOTAD"}, "add": {"lay_front": false, "lay_back": false}, "encapsulation": {"Encapsulation": false}, "jv": {"measured": true, "average_over_n_number_of_cells": 1, "certified_values": false, "light_intensity": 100.0, "light_masked_cell": false, "scan_speed": 400.0, "scan_voltage_step": 0.02, "reverse_scan_Voc": 1.129, "reverse_scan_Jsc": 22.54, "reverse_scan_FF": 0.801, "reverse_scan_PCE": 20.39, "default_Voc": 1.129, "default_Jsc": 22.54, "default_FF": 0.801, "default_PCE": 20.39, "default_Voc_scan_direction": "Reversed", "default_Jsc_scan_direction": "Reversed", "default_FF_scan_direction": "Reversed", "default_PCE_scan_direction": "Reversed"}, "stabilised": {"performance_measured": false}, "eqe": {"measured": false}, "stability": {"measured": false, "average_over_n_number_of_cells": 1.0, "light_UV_filter": false, "periodic_JV_measurements": false, "PCE_burn_in_observed": false, "flexible_cell_number_of_bending_cycles": 0.0}, "outdoor": {"tested": false, "average_over_n_number_of_cells": 1.0, "installation_number_of_solar_tracking_axis": 0.0, "periodic_JV_measurements": false, "PCE_burn_in_observed": false, "detaild_weather_data_available": false, "spectral_data_available": false, "irradiance_measured": false}}}

File: perovskite_solar_cell_database/data_tools/archive_entries/43166.archive.json
{"data": {"m_def": "perovskite_solar_cell_database.schema.PerovskiteSolarCell", "ref": {"ID": 43166, "ID_temp": 22, "name_of_person_entering_the_data": "Jesper Jacobsson", "data_entered_by_author": false, "DOI_number": "10.1039/d1ta04330g", "lead_author": "Xia et al.", "publication_date": "2021-08-19T00:00:00", "journal": "Journal of Materials Chemistry A", "part_of_initial_dataset": false, "original_filename_data_upload": "2022-10-12 _v2.xlsx"}, "cell": {"number_of_cells_per_substrate": 0.0, "architecture": "Unknown", "flexible": false, "semitransparent": false, "semitransparent_wavelength_range": "nan; nan"}, "module": {"Module": false, "number_of_cells_in_module": 0.0, "JV_data_recalculated_per_cell": false}, "etl": {"stack_sequence": "SnO2-np"}, "perovskite": {"single_crystal": false, "dimension_0D": false, "dimension_2D": false, "dimension_2D3D_mixture": false, "dimension_3D": true, "dimension_3D_with_2D_capping_layer": false, "composition_perovskite_ABC3_structure": false, "composition_perovskite_inspired_structure": false, "composition_a_ions": "Cs; FA", "composition_a_ions_coefficients": "0.15; 0.85", "composition_b_ions": "Pb", "composition_b_ions_coefficients": "1", "composition_c_ions": "Br; I", "composition_c_ions_coefficients": "0.6; 2.4", "composition_short_form": "CsFAPbBrI", "composition_long_form": "Cs0.15FA0.85PbBr0.6I2.4", "composition_inorganic": false, "composition_leadfree": false, "band_gap": "1.626", "band_gap_graded": false, "band_gap_estimation_basis": "Absorption Tauc-plot"}, "perovskite_deposition": {"number_of_deposition_steps": 0.0, "quenching_induced_crystallisation": false, "solvent_annealing": false}, "htl": {"stack_sequence": "Spiro-MeOTAD"}, "add": {"lay_front": false, "lay_back": false}, "encapsulation": {"Encapsulation": false}, "jv": {"measured": true, "average_over_n_number_of_cells": 10, "certified_values": false, "light_intensity": 100.0, "light_masked_cell": false, "scan_speed": 400.0, "scan_voltage_step": 0.02, "reverse_scan_Voc": 1.127, "reverse_scan_Jsc": 21.28, "reverse_scan_FF": 0.766, "reverse_scan_PCE": 18.37, "default_Voc": 1.127, "default_Jsc": 21.28, "default_FF": 0.766, "default_PCE": 18.37, "default_Voc_scan_direction": "Reversed", "default_Jsc_scan_direction": "Reversed", "default_FF_scan_direction": "Reversed", "default_PCE_scan_direction": "Reversed"}, "stabilised": {"performance_measured": false}, "eqe": {"measured": false}, "stability": {"measured": false, "average_over_n_number_of_cells": 1.0, "light_UV_filter": false, "periodic_JV_measurements": false, "PCE_burn_in_observed": false, "flexible_cell_number_of_bending_cycles": 0.0}, "outdoor": {"tested": false, "average_over_n_number_of_cells": 1.0, "installation_number_of_solar_tracking_axis": 0.0, "periodic_JV_measurements": false, "PCE_burn_in_observed": false, "detaild_weather_data_available": false, "spectral_data_available": false, "irradiance_measured": false}}}

File: perovskite_solar_cell_database/data_tools/archive_entries/43167.archive.json
{"data": {"m_def": "perovskite_solar_cell_database.schema.PerovskiteSolarCell", "ref": {"ID": 43167, "ID_temp": 23, "name_of_person_entering_the_data": "Jesper Jacobsson", "data_entered_by_author": false, "DOI_number": "10.1039/d1ta04330g", "lead_author": "Xia et al.", "publication_date": "2021-08-19T00:00:00", "journal": "Journal of Materials Chemistry A", "part_of_initial_dataset": false, "original_filename_data_upload": "2022-10-12 _v2.xlsx"}, "cell": {"number_of_cells_per_substrate": 0.0, "architecture": "Unknown", "flexible": false, "semitransparent": false, "semitransparent_wavelength_range": "nan; nan"}, "module": {"Module": false, "number_of_cells_in_module": 0.0, "JV_data_recalculated_per_cell": false}, "etl": {"stack_sequence": "SnO2-np"}, "perovskite": {"single_crystal": false, "dimension_0D": false, "dimension_2D": false, "dimension_2D3D_mixture": false, "dimension_3D": true, "dimension_3D_with_2D_capping_layer": false, "composition_perovskite_ABC3_structure": false, "composition_perovskite_inspired_structure": false, "composition_a_ions": "Cs; FA", "composition_a_ions_coefficients": "0.15; 0.85", "composition_b_ions": "Pb", "composition_b_ions_coefficients": "1", "composition_c_ions": "Br; I", "composition_c_ions_coefficients": "0.6; 2.4", "composition_short_form": "CsFAPbBrI", "composition_long_form": "Cs0.15FA0.85PbBr0.6I2.4", "composition_inorganic": false, "composition_leadfree": false, "band_gap": "1.626", "band_gap_graded": false, "band_gap_estimation_basis": "Absorption Tauc-plot"}, "perovskite_deposition": {"number_of_deposition_steps": 0.0, "quenching_induced_crystallisation": false, "solvent_annealing": false}, "htl": {"stack_sequence": "Spiro-MeOTAD"}, "add": {"lay_front": false, "lay_back": false}, "encapsulation": {"Encapsulation": false}, "jv": {"measured": true, "average_over_n_number_of_cells": 1, "certified_values": false, "light_intensity": 100.0, "light_masked_cell": false, "scan_speed": 400.0, "scan_voltage_step": 0.02, "reverse_scan_Voc": 1.136, "reverse_scan_Jsc": 21.3, "reverse_scan_FF": 0.782, "reverse_scan_PCE": 18.92, "default_Voc": 1.136, "default_Jsc": 21.3, "default_FF": 0.782, "default_PCE": 18.92, "default_Voc_scan_direction": "Reversed", "default_Jsc_scan_direction": "Reversed", "default_FF_scan_direction": "Reversed", "default_PCE_scan_direction": "Reversed"}, "stabilised": {"performance_measured": false}, "eqe": {"measured": false}, "stability": {"measured": false, "average_over_n_number_of_cells": 1.0, "light_UV_filter": false, "periodic_JV_measurements": false, "PCE_burn_in_observed": false, "flexible_cell_number_of_bending_cycles": 0.0}, "outdoor": {"tested": false, "average_over_n_number_of_cells": 1.0, "installation_number_of_solar_tracking_axis": 0.0, "periodic_JV_measurements": false, "PCE_burn_in_observed": false, "detaild_weather_data_available": false, "spectral_data_available": false, "irradiance_measured": false}}}

File: perovskite_solar_cell_database/data_tools/archive_entries/43168.archive.json
{"data": {"m_def": "perovskite_solar_cell_database.schema.PerovskiteSolarCell", "ref": {"ID": 43168, "ID_temp": 24, "name_of_person_entering_the_data": "Jesper Jacobsson", "data_entered_by_author": false, "DOI_number": "10.1039/d1ta04330g", "lead_author": "Xia et al.", "publication_date": "2021-08-19T00:00:00", "journal": "Journal of Materials Chemistry A", "part_of_initial_dataset": false, "original_filename_data_upload": "2022-10-12 _v2.xlsx"}, "cell": {"number_of_cells_per_substrate": 0.0, "architecture": "Unknown", "flexible": false, "semitransparent": false, "semitransparent_wavelength_range": "nan; nan"}, "module": {"Module": false, "number_of_cells_in_module": 0.0, "JV_data_recalculated_per_cell": false}, "etl": {"stack_sequence": "SnO2-np"}, "perovskite": {"single_crystal": false, "dimension_0D": false, "dimension_2D": false, "dimension_2D3D_mixture": false, "dimension_3D": true, "dimension_3D_with_2D_capping_layer": false, "composition_perovskite_ABC3_structure": false, "composition_perovskite_inspired_structure": false, "composition_a_ions": "Cs; FA", "composition_a_ions_coefficients": "0.15; 0.85", "composition_b_ions": "Pb", "composition_b_ions_coefficients": "1", "composition_c_ions": "Br; I", "composition_c_ions_coefficients": "0.6; 2.4", "composition_short_form": "CsFAPbBrI", "composition_long_form": "Cs0.15FA0.85PbBr0.6I2.4", "composition_inorganic": false, "composition_leadfree": false, "additives_compounds": "GuABr", "additives_concentrations": "1 mg/ml", "band_gap": "1.626", "band_gap_graded": false, "band_gap_estimation_basis": "Absorption Tauc-plot"}, "perovskite_deposition": {"number_of_deposition_steps": 0.0, "quenching_induced_crystallisation": false, "solvent_annealing": false}, "htl": {"stack_sequence": "Spiro-MeOTAD"}, "add": {"lay_front": false, "lay_back": false}, "encapsulation": {"Encapsulation": false}, "jv": {"measured": true, "average_over_n_number_of_cells": 10, "certified_values": false, "light_intensity": 100.0, "light_masked_cell": false, "scan_speed": 400.0, "scan_voltage_step": 0.02, "reverse_scan_Voc": 1.156, "reverse_scan_Jsc": 21.34, "reverse_scan_FF": 0.779, "reverse_scan_PCE": 19.22, "default_Voc": 1.156, "default_Jsc": 21.34, "default_FF": 0.779, "default_PCE": 19.22, "default_Voc_scan_direction": "Reversed", "default_Jsc_scan_direction": "Reversed", "default_FF_scan_direction": "Reversed", "default_PCE_scan_direction": "Reversed"}, "stabilised": {"performance_measured": false}, "eqe": {"measured": false}, "stability": {"measured": false, "average_over_n_number_of_cells": 1.0, "light_UV_filter": false, "periodic_JV_measurements": false, "PCE_burn_in_observed": false, "flexible_cell_number_of_bending_cycles": 0.0}, "outdoor": {"tested": false, "average_over_n_number_of_cells": 1.0, "installation_number_of_solar_tracking_axis": 0.0, "periodic_JV_measurements": false, "PCE_burn_in_observed": false, "detaild_weather_data_available": false, "spectral_data_available": false, "irradiance_measured": false}}}

File: perovskite_solar_cell_database/data_tools/archive_entries/43169.archive.json
{"data": {"m_def": "perovskite_solar_cell_database.schema.PerovskiteSolarCell", "ref": {"ID": 43169, "ID_temp": 25, "name_of_person_entering_the_data": "Jesper Jacobsson", "data_entered_by_author": false, "DOI_number": "10.1039/d1ta04330g", "lead_author": "Xia et al.", "publication_date": "2021-08-19T00:00:00", "journal": "Journal of Materials Chemistry A", "part_of_initial_dataset": false, "original_filename_data_upload": "2022-10-12 _v2.xlsx"}, "cell": {"number_of_cells_per_substrate": 0.0, "architecture": "Unknown", "flexible": false, "semitransparent": false, "semitransparent_wavelength_range": "nan; nan"}, "module": {"Module": false, "number_of_cells_in_module": 0.0, "JV_data_recalculated_per_cell": false}, "etl": {"stack_sequence": "SnO2-np"}, "perovskite": {"single_crystal": false, "dimension_0D": false, "dimension_2D": false, "dimension_2D3D_mixture": false, "dimension_3D": true, "dimension_3D_with_2D_capping_layer": false, "composition_perovskite_ABC3_structure": false, "composition_perovskite_inspired_structure": false, "composition_a_ions": "Cs; FA", "composition_a_ions_coefficients": "0.15; 0.85", "composition_b_ions": "Pb", "composition_b_ions_coefficients": "1", "composition_c_ions": "Br; I", "composition_c_ions_coefficients": "0.6; 2.4", "composition_short_form": "CsFAPbBrI", "composition_long_form": "Cs0.15FA0.85PbBr0.6I2.4", "composition_inorganic": false, "composition_leadfree": false, "additives_compounds": "GuABr", "additives_concentrations": "1 mg/ml", "band_gap": "1.626", "band_gap_graded": false, "band_gap_estimation_basis": "Absorption Tauc-plot"}, "perovskite_deposition": {"number_of_deposition_steps": 0.0, "quenching_induced_crystallisation": false, "solvent_annealing": false}, "htl": {"stack_sequence": "Spiro-MeOTAD"}, "add": {"lay_front": false, "lay_back": false}, "encapsulation": {"Encapsulation": false}, "jv": {"measured": true, "average_over_n_number_of_cells": 1, "certified_values": false, "light_intensity": 100.0, "light_masked_cell": false, "scan_speed": 400.0, "scan_voltage_step": 0.02, "reverse_scan_Voc": 1.159, "reverse_scan_Jsc": 21.32, "reverse_scan_FF": 0.788, "reverse_scan_PCE": 19.49, "default_Voc": 1.159, "default_Jsc": 21.32, "default_FF": 0.788, "default_PCE": 19.49, "default_Voc_scan_direction": "Reversed", "default_Jsc_scan_direction": "Reversed", "default_FF_scan_direction": "Reversed", "default_PCE_scan_direction": "Reversed"}, "stabilised": {"performance_measured": false}, "eqe": {"measured": false}, "stability": {"measured": false, "average_over_n_number_of_cells": 1.0, "light_UV_filter": false, "periodic_JV_measurements": false, "PCE_burn_in_observed": false, "flexible_cell_number_of_bending_cycles": 0.0}, "outdoor": {"tested": false, "average_over_n_number_of_cells": 1.0, "installation_number_of_solar_tracking_axis": 0.0, "periodic_JV_measurements": false, "PCE_burn_in_observed": false, "detaild_weather_data_available": false, "spectral_data_available": false, "irradiance_measured": false}}}

File: perovskite_solar_cell_database/data_tools/archive_entries/43170.archive.json
{"data": {"m_def": "perovskite_solar_cell_database.schema.PerovskiteSolarCell", "ref": {"ID": 43170, "ID_temp": 26, "name_of_person_entering_the_data": "Jesper Jacobsson", "data_entered_by_author": false, "DOI_number": "10.1039/d1ta04330g", "lead_author": "Xia et al.", "publication_date": "2021-08-19T00:00:00", "journal": "Journal of Materials Chemistry A", "part_of_initial_dataset": false, "original_filename_data_upload": "2022-10-12 _v2.xlsx"}, "cell": {"number_of_cells_per_substrate": 0.0, "architecture": "Unknown", "flexible": false, "semitransparent": false, "semitransparent_wavelength_range": "nan; nan"}, "module": {"Module": false, "number_of_cells_in_module": 0.0, "JV_data_recalculated_per_cell": false}, "etl": {"stack_sequence": "SnO2-np"}, "perovskite": {"single_crystal": false, "dimension_0D": false, "dimension_2D": false, "dimension_2D3D_mixture": false, "dimension_3D": true, "dimension_3D_with_2D_capping_layer": false, "composition_perovskite_ABC3_structure": false, "composition_perovskite_inspired_structure": false, "composition_a_ions": "Cs; FA", "composition_a_ions_coefficients": "0.15; 0.85", "composition_b_ions": "Pb", "composition_b_ions_coefficients": "1", "composition_c_ions": "Br; I", "composition_c_ions_coefficients": "0.9; 2.1", "composition_short_form": "CsFAPbBrI", "composition_long_form": "Cs0.15FA0.85PbBr0.9I2.1", "composition_inorganic": false, "composition_leadfree": false, "band_gap": "1.68", "band_gap_graded": false, "band_gap_estimation_basis": "Absorption Tauc-plot"}, "perovskite_deposition": {"number_of_deposition_steps": 0.0, "quenching_induced_crystallisation": false, "solvent_annealing": false}, "htl": {"stack_sequence": "Spiro-MeOTAD"}, "add": {"lay_front": false, "lay_back": false}, "encapsulation": {"Encapsulation": false}, "jv": {"measured": true, "average_over_n_number_of_cells": 10, "certified_values": false, "light_intensity": 100.0, "light_masked_cell": false, "scan_speed": 400.0, "scan_voltage_step": 0.02, "reverse_scan_Voc": 1.179, "reverse_scan_Jsc": 19.8, "reverse_scan_FF": 0.765, "reverse_scan_PCE": 17.86, "default_Voc": 1.179, "default_Jsc": 19.8, "default_FF": 0.765, "default_PCE": 17.86, "default_Voc_scan_direction": "Reversed", "default_Jsc_scan_direction": "Reversed", "default_FF_scan_direction": "Reversed", "default_PCE_scan_direction": "Reversed"}, "stabilised": {"performance_measured": false}, "eqe": {"measured": false}, "stability": {"measured": false, "average_over_n_number_of_cells": 1.0, "light_UV_filter": false, "periodic_JV_measurements": false, "PCE_burn_in_observed": false, "flexible_cell_number_of_bending_cycles": 0.0}, "outdoor": {"tested": false, "average_over_n_number_of_cells": 1.0, "installation_number_of_solar_tracking_axis": 0.0, "periodic_JV_measurements": false, "PCE_burn_in_observed": false, "detaild_weather_data_available": false, "spectral_data_available": false, "irradiance_measured": false}}}

File: perovskite_solar_cell_database/data_tools/archive_entries/43171.archive.json
{"data": {"m_def": "perovskite_solar_cell_database.schema.PerovskiteSolarCell", "ref": {"ID": 43171, "ID_temp": 27, "name_of_person_entering_the_data": "Jesper Jacobsson", "data_entered_by_author": false, "DOI_number": "10.1039/d1ta04330g", "lead_author": "Xia et al.", "publication_date": "2021-08-19T00:00:00", "journal": "Journal of Materials Chemistry A", "part_of_initial_dataset": false, "original_filename_data_upload": "2022-10-12 _v2.xlsx"}, "cell": {"number_of_cells_per_substrate": 0.0, "architecture": "Unknown", "flexible": false, "semitransparent": false, "semitransparent_wavelength_range": "nan; nan"}, "module": {"Module": false, "number_of_cells_in_module": 0.0, "JV_data_recalculated_per_cell": false}, "etl": {"stack_sequence": "SnO2-np"}, "perovskite": {"single_crystal": false, "dimension_0D": false, "dimension_2D": false, "dimension_2D3D_mixture": false, "dimension_3D": true, "dimension_3D_with_2D_capping_layer": false, "composition_perovskite_ABC3_structure": false, "composition_perovskite_inspired_structure": false, "composition_a_ions": "Cs; FA", "composition_a_ions_coefficients": "0.15; 0.85", "composition_b_ions": "Pb", "composition_b_ions_coefficients": "1", "composition_c_ions": "Br; I", "composition_c_ions_coefficients": "0.9; 2.1", "composition_short_form": "CsFAPbBrI", "composition_long_form": "Cs0.15FA0.85PbBr0.9I2.1", "composition_inorganic": false, "composition_leadfree": false, "band_gap": "1.68", "band_gap_graded": false, "band_gap_estimation_basis": "Absorption Tauc-plot"}, "perovskite_deposition": {"number_of_deposition_steps": 0.0, "quenching_induced_crystallisation": false, "solvent_annealing": false}, "htl": {"stack_sequence": "Spiro-MeOTAD"}, "add": {"lay_front": false, "lay_back": false}, "encapsulation": {"Encapsulation": false}, "jv": {"measured": true, "average_over_n_number_of_cells": 1, "certified_values": false, "light_intensity": 100.0, "light_masked_cell": false, "scan_speed": 400.0, "scan_voltage_step": 0.02, "reverse_scan_Voc": 1.188, "reverse_scan_Jsc": 19.96, "reverse_scan_FF": 0.769, "reverse_scan_PCE": 18.23, "default_Voc": 1.188, "default_Jsc": 19.96, "default_FF": 0.769, "default_PCE": 18.23, "default_Voc_scan_direction": "Reversed", "default_Jsc_scan_direction": "Reversed", "default_FF_scan_direction": "Reversed", "default_PCE_scan_direction": "Reversed"}, "stabilised": {"performance_measured": false}, "eqe": {"measured": false}, "stability": {"measured": false, "average_over_n_number_of_cells": 1.0, "light_UV_filter": false, "periodic_JV_measurements": false, "PCE_burn_in_observed": false, "flexible_cell_number_of_bending_cycles": 0.0}, "outdoor": {"tested": false, "average_over_n_number_of_cells": 1.0, "installation_number_of_solar_tracking_axis": 0.0, "periodic_JV_measurements": false, "PCE_burn_in_observed": false, "detaild_weather_data_available": false, "spectral_data_available": false, "irradiance_measured": false}}}

File: perovskite_solar_cell_database/data_tools/archive_entries/43172.archive.json
{"data": {"m_def": "perovskite_solar_cell_database.schema.PerovskiteSolarCell", "ref": {"ID": 43172, "ID_temp": 28, "name_of_person_entering_the_data": "Jesper Jacobsson", "data_entered_by_author": false, "DOI_number": "10.1039/d1ta04330g", "lead_author": "Xia et al.", "publication_date": "2021-08-19T00:00:00", "journal": "Journal of Materials Chemistry A", "part_of_initial_dataset": false, "original_filename_data_upload": "2022-10-12 _v2.xlsx"}, "cell": {"number_of_cells_per_substrate": 0.0, "architecture": "Unknown", "flexible": false, "semitransparent": false, "semitransparent_wavelength_range": "nan; nan"}, "module": {"Module": false, "number_of_cells_in_module": 0.0, "JV_data_recalculated_per_cell": false}, "etl": {"stack_sequence": "SnO2-np"}, "perovskite": {"single_crystal": false, "dimension_0D": false, "dimension_2D": false, "dimension_2D3D_mixture": false, "dimension_3D": true, "dimension_3D_with_2D_capping_layer": false, "composition_perovskite_ABC3_structure": false, "composition_perovskite_inspired_structure": false, "composition_a_ions": "Cs; FA", "composition_a_ions_coefficients": "0.15; 0.85", "composition_b_ions": "Pb", "composition_b_ions_coefficients": "1", "composition_c_ions": "Br; I", "composition_c_ions_coefficients": "0.9; 2.1", "composition_short_form": "CsFAPbBrI", "composition_long_form": "Cs0.15FA0.85PbBr0.9I2.1", "composition_inorganic": false, "composition_leadfree": false, "additives_compounds": "GuABr", "additives_concentrations": "1 mg/ml", "band_gap": "1.68", "band_gap_graded": false, "band_gap_estimation_basis": "Absorption Tauc-plot"}, "perovskite_deposition": {"number_of_deposition_steps": 0.0, "quenching_induced_crystallisation": false, "solvent_annealing": false}, "htl": {"stack_sequence": "Spiro-MeOTAD"}, "add": {"lay_front": false, "lay_back": false}, "encapsulation": {"Encapsulation": false}, "jv": {"measured": true, "average_over_n_number_of_cells": 10, "certified_values": false, "light_intensity": 100.0, "light_masked_cell": false, "scan_speed": 400.0, "scan_voltage_step": 0.02, "reverse_scan_Voc": 1.212, "reverse_scan_Jsc": 19.93, "reverse_scan_FF": 0.787, "reverse_scan_PCE": 19.02, "default_Voc": 1.212, "default_Jsc": 19.93, "default_FF": 0.787, "default_PCE": 19.02, "default_Voc_scan_direction": "Reversed", "default_Jsc_scan_direction": "Reversed", "default_FF_scan_direction": "Reversed", "default_PCE_scan_direction": "Reversed"}, "stabilised": {"performance_measured": false}, "eqe": {"measured": false}, "stability": {"measured": false, "average_over_n_number_of_cells": 1.0, "light_UV_filter": false, "periodic_JV_measurements": false, "PCE_burn_in_observed": false, "flexible_cell_number_of_bending_cycles": 0.0}, "outdoor": {"tested": false, "average_over_n_number_of_cells": 1.0, "installation_number_of_solar_tracking_axis": 0.0, "periodic_JV_measurements": false, "PCE_burn_in_observed": false, "detaild_weather_data_available": false, "spectral_data_available": false, "irradiance_measured": false}}}

File: perovskite_solar_cell_database/data_tools/archive_entries/43173.archive.json
{"data": {"m_def": "perovskite_solar_cell_database.schema.PerovskiteSolarCell", "ref": {"ID": 43173, "ID_temp": 29, "name_of_person_entering_the_data": "Jesper Jacobsson", "data_entered_by_author": false, "DOI_number": "10.1039/d1ta04330g", "lead_author": "Xia et al.", "publication_date": "2021-08-19T00:00:00", "journal": "Journal of Materials Chemistry A", "part_of_initial_dataset": false, "original_filename_data_upload": "2022-10-12 _v2.xlsx"}, "cell": {"number_of_cells_per_substrate": 0.0, "architecture": "Unknown", "flexible": false, "semitransparent": false, "semitransparent_wavelength_range": "nan; nan"}, "module": {"Module": false, "number_of_cells_in_module": 0.0, "JV_data_recalculated_per_cell": false}, "etl": {"stack_sequence": "SnO2-np"}, "perovskite": {"single_crystal": false, "dimension_0D": false, "dimension_2D": false, "dimension_2D3D_mixture": false, "dimension_3D": true, "dimension_3D_with_2D_capping_layer": false, "composition_perovskite_ABC3_structure": false, "composition_perovskite_inspired_structure": false, "composition_a_ions": "Cs; FA", "composition_a_ions_coefficients": "0.15; 0.85", "composition_b_ions": "Pb", "composition_b_ions_coefficients": "1", "composition_c_ions": "Br; I", "composition_c_ions_coefficients": "0.9; 2.1", "composition_short_form": "CsFAPbBrI", "composition_long_form": "Cs0.15FA0.85PbBr0.9I2.1", "composition_inorganic": false, "composition_leadfree": false, "additives_compounds": "GuABr", "additives_concentrations": "1 mg/ml", "band_gap": "1.68", "band_gap_graded": false, "band_gap_estimation_basis": "Absorption Tauc-plot"}, "perovskite_deposition": {"number_of_deposition_steps": 0.0, "quenching_induced_crystallisation": false, "solvent_annealing": false}, "htl": {"stack_sequence": "Spiro-MeOTAD"}, "add": {"lay_front": false, "lay_back": false}, "encapsulation": {"Encapsulation": false}, "jv": {"measured": true, "average_over_n_number_of_cells": 1, "certified_values": false, "light_intensity": 100.0, "light_masked_cell": false, "scan_speed": 400.0, "scan_voltage_step": 0.02, "reverse_scan_Voc": 1.209, "reverse_scan_Jsc": 20.24, "reverse_scan_FF": 0.804, "reverse_scan_PCE": 19.67, "default_Voc": 1.209, "default_Jsc": 20.24, "default_FF": 0.804, "default_PCE": 19.67, "default_Voc_scan_direction": "Reversed", "default_Jsc_scan_direction": "Reversed", "default_FF_scan_direction": "Reversed", "default_PCE_scan_direction": "Reversed"}, "stabilised": {"performance_measured": false}, "eqe": {"measured": false}, "stability": {"measured": false, "average_over_n_number_of_cells": 1.0, "light_UV_filter": false, "periodic_JV_measurements": false, "PCE_burn_in_observed": false, "flexible_cell_number_of_bending_cycles": 0.0}, "outdoor": {"tested": false, "average_over_n_number_of_cells": 1.0, "installation_number_of_solar_tracking_axis": 0.0, "periodic_JV_measurements": false, "PCE_burn_in_observed": false, "detaild_weather_data_available": false, "spectral_data_available": false, "irradiance_measured": false}}}

File: perovskite_solar_cell_database/data_tools/archive_entries/43174.archive.json
{"data": {"m_def": "perovskite_solar_cell_database.schema.PerovskiteSolarCell", "ref": {"ID": 43174, "ID_temp": 30, "name_of_person_entering_the_data": "Jesper Jacobsson", "data_entered_by_author": false, "DOI_number": "10.1039/d1ta04330g", "lead_author": "Xia et al.", "publication_date": "2021-08-19T00:00:00", "journal": "Journal of Materials Chemistry A", "part_of_initial_dataset": false, "original_filename_data_upload": "2022-10-12 _v2.xlsx"}, "cell": {"number_of_cells_per_substrate": 0.0, "architecture": "Unknown", "flexible": false, "semitransparent": false, "semitransparent_wavelength_range": "nan; nan"}, "module": {"Module": false, "number_of_cells_in_module": 0.0, "JV_data_recalculated_per_cell": false}, "etl": {"stack_sequence": "SnO2-np"}, "perovskite": {"single_crystal": false, "dimension_0D": false, "dimension_2D": false, "dimension_2D3D_mixture": false, "dimension_3D": true, "dimension_3D_with_2D_capping_layer": false, "composition_perovskite_ABC3_structure": false, "composition_perovskite_inspired_structure": false, "composition_a_ions": "Cs; FA", "composition_a_ions_coefficients": "0.15; 0.85", "composition_b_ions": "Pb", "composition_b_ions_coefficients": "1", "composition_c_ions": "Br; I", "composition_c_ions_coefficients": "1.2; 1.8", "composition_short_form": "CsFAPbBrI", "composition_long_form": "Cs0.15FA0.85PbBr1.2I1.8", "composition_inorganic": false, "composition_leadfree": false, "band_gap": "1.752", "band_gap_graded": false, "band_gap_estimation_basis": "Absorption Tauc-plot"}, "perovskite_deposition": {"number_of_deposition_steps": 0.0, "quenching_induced_crystallisation": false, "solvent_annealing": false}, "htl": {"stack_sequence": "Spiro-MeOTAD"}, "add": {"lay_front": false, "lay_back": false}, "encapsulation": {"Encapsulation": false}, "jv": {"measured": true, "average_over_n_number_of_cells": 10, "certified_values": false, "light_intensity": 100.0, "light_masked_cell": false, "scan_speed": 400.0, "scan_voltage_step": 0.02, "reverse_scan_Voc": 1.193, "reverse_scan_Jsc": 18.08, "reverse_scan_FF": 0.756, "reverse_scan_PCE": 16.3, "default_Voc": 1.193, "default_Jsc": 18.08, "default_FF": 0.756, "default_PCE": 16.3, "default_Voc_scan_direction": "Reversed", "default_Jsc_scan_direction": "Reversed", "default_FF_scan_direction": "Reversed", "default_PCE_scan_direction": "Reversed"}, "stabilised": {"performance_measured": false}, "eqe": {"measured": false}, "stability": {"measured": false, "average_over_n_number_of_cells": 1.0, "light_UV_filter": false, "periodic_JV_measurements": false, "PCE_burn_in_observed": false, "flexible_cell_number_of_bending_cycles": 0.0}, "outdoor": {"tested": false, "average_over_n_number_of_cells": 1.0, "installation_number_of_solar_tracking_axis": 0.0, "periodic_JV_measurements": false, "PCE_burn_in_observed": false, "detaild_weather_data_available": false, "spectral_data_available": false, "irradiance_measured": false}}}
