Repository: FAIRmat-NFDI/nomad-perovskite-solar-cells-database

# NOMAD Perovskite Solar Cells Database
  [<img src="docs/assets/nomad_plugin_logo.png" width="200">](https://nomad-lab.eu/prod/v1/staging/docs/plugins/plugins.html)

  [<img width="280" alt="image" src="docs/assets/perovskite_database_project.png">](https://www.perovskitedatabase.com/)

## Introduction
Welcome to the NOMAD plugin for the Perovskite Solar Cell Database.
This project aims to provide a FAIR and open-access interface for the perovskite solar cells database in NOMAD
and related data sources.
Additionally, it has data models and schemas for defining ions and halide hybrid-perovskite compositions.

File: perovskite_solar_cell_database/data_tools/archive_entries/43175.archive.json
{"data": {"m_def": "perovskite_solar_cell_database.schema.PerovskiteSolarCell", "ref": {"ID": 43175, "ID_temp": 31, "name_of_person_entering_the_data": "Jesper Jacobsson", "data_entered_by_author": false, "DOI_number": "10.1039/d1ta04330g", "lead_author": "Xia et al.", "publication_date": "2021-08-19T00:00:00", "journal": "Journal of Materials Chemistry A", "part_of_initial_dataset": false, "original_filename_data_upload": "2022-10-12 _v2.xlsx"}, "cell": {"number_of_cells_per_substrate": 0.0, "architecture": "Unknown", "flexible": false, "semitransparent": false, "semitransparent_wavelength_range": "nan; nan"}, "module": {"Module": false, "number_of_cells_in_module": 0.0, "JV_data_recalculated_per_cell": false}, "etl": {"stack_sequence": "SnO2-np"}, "perovskite": {"single_crystal": false, "dimension_0D": false, "dimension_2D": false, "dimension_2D3D_mixture": false, "dimension_3D": true, "dimension_3D_with_2D_capping_layer": false, "composition_perovskite_ABC3_structure": false, "composition_perovskite_inspired_structure": false, "composition_a_ions": "Cs; FA", "composition_a_ions_coefficients": "0.15; 0.85", "composition_b_ions": "Pb", "composition_b_ions_coefficients": "1", "composition_c_ions": "Br; I", "composition_c_ions_coefficients": "1.2; 1.8", "composition_short_form": "CsFAPbBrI", "composition_long_form": "Cs0.15FA0.85PbBr1.2I1.8", "composition_inorganic": false, "composition_leadfree": false, "band_gap": "1.752", "band_gap_graded": false, "band_gap_estimation_basis": "Absorption Tauc-plot"}, "perovskite_deposition": {"number_of_deposition_steps": 0.0, "quenching_induced_crystallisation": false, "solvent_annealing": false}, "htl": {"stack_sequence": "Spiro-MeOTAD"}, "add": {"lay_front": false, "lay_back": false}, "encapsulation": {"Encapsulation": false}, "jv": {"measured": true, "average_over_n_number_of_cells": 1, "certified_values": false, "light_intensity": 100.0, "light_masked_cell": false, "scan_speed": 400.0, "scan_voltage_step": 0.02, "reverse_scan_Voc": 1.203, "reverse_scan_Jsc": 18.39, "reverse_scan_FF": 0.753, "reverse_scan_PCE": 16.67, "default_Voc": 1.203, "default_Jsc": 18.39, "default_FF": 0.753, "default_PCE": 16.67, "default_Voc_scan_direction": "Reversed", "default_Jsc_scan_direction": "Reversed", "default_FF_scan_direction": "Reversed", "default_PCE_scan_direction": "Reversed"}, "stabilised": {"performance_measured": false}, "eqe": {"measured": false}, "stability": {"measured": false, "average_over_n_number_of_cells": 1.0, "light_UV_filter": false, "periodic_JV_measurements": false, "PCE_burn_in_observed": false, "flexible_cell_number_of_bending_cycles": 0.0}, "outdoor": {"tested": false, "average_over_n_number_of_cells": 1.0, "installation_number_of_solar_tracking_axis": 0.0, "periodic_JV_measurements": false, "PCE_burn_in_observed": false, "detaild_weather_data_available": false, "spectral_data_available": false, "irradiance_measured": false}}}

File: perovskite_solar_cell_database/data_tools/archive_entries/43176.archive.json
{"data": {"m_def": "perovskite_solar_cell_database.schema.PerovskiteSolarCell", "ref": {"ID": 43176, "ID_temp": 32, "name_of_person_entering_the_data": "Jesper Jacobsson", "data_entered_by_author": false, "DOI_number": "10.1039/d1ta04330g", "lead_author": "Xia et al.", "publication_date": "2021-08-19T00:00:00", "journal": "Journal of Materials Chemistry A", "part_of_initial_dataset": false, "original_filename_data_upload": "2022-10-12 _v2.xlsx"}, "cell": {"number_of_cells_per_substrate": 0.0, "architecture": "Unknown", "flexible": false, "semitransparent": false, "semitransparent_wavelength_range": "nan; nan"}, "module": {"Module": false, "number_of_cells_in_module": 0.0, "JV_data_recalculated_per_cell": false}, "etl": {"stack_sequence": "SnO2-np"}, "perovskite": {"single_crystal": false, "dimension_0D": false, "dimension_2D": false, "dimension_2D3D_mixture": false, "dimension_3D": true, "dimension_3D_with_2D_capping_layer": false, "composition_perovskite_ABC3_structure": false, "composition_perovskite_inspired_structure": false, "composition_a_ions": "Cs; FA", "composition_a_ions_coefficients": "0.15; 0.85", "composition_b_ions": "Pb", "composition_b_ions_coefficients": "1", "composition_c_ions": "Br; I", "composition_c_ions_coefficients": "1.2; 1.8", "composition_short_form": "CsFAPbBrI", "composition_long_form": "Cs0.15FA0.85PbBr1.2I1.8", "composition_inorganic": false, "composition_leadfree": false, "additives_compounds": "GuABr", "additives_concentrations": "1 mg/ml", "band_gap": "1.752", "band_gap_graded": false, "band_gap_estimation_basis": "Absorption Tauc-plot"}, "perovskite_deposition": {"number_of_deposition_steps": 0.0, "quenching_induced_crystallisation": false, "solvent_annealing": false}, "htl": {"stack_sequence": "Spiro-MeOTAD"}, "add": {"lay_front": false, "lay_back": false}, "encapsulation": {"Encapsulation": false}, "jv": {"measured": true, "average_over_n_number_of_cells": 10, "certified_values": false, "light_intensity": 100.0, "light_masked_cell": false, "scan_speed": 400.0, "scan_voltage_step": 0.02, "reverse_scan_Voc": 1.204, "reverse_scan_Jsc": 18.02, "reverse_scan_FF": 0.775, "reverse_scan_PCE": 16.81, "default_Voc": 1.204, "default_Jsc": 18.02, "default_FF": 0.775, "default_PCE": 16.81, "default_Voc_scan_direction": "Reversed", "default_Jsc_scan_direction": "Reversed", "default_FF_scan_direction": "Reversed", "default_PCE_scan_direction": "Reversed"}, "stabilised": {"performance_measured": false}, "eqe": {"measured": false}, "stability": {"measured": false, "average_over_n_number_of_cells": 1.0, "light_UV_filter": false, "periodic_JV_measurements": false, "PCE_burn_in_observed": false, "flexible_cell_number_of_bending_cycles": 0.0}, "outdoor": {"tested": false, "average_over_n_number_of_cells": 1.0, "installation_number_of_solar_tracking_axis": 0.0, "periodic_JV_measurements": false, "PCE_burn_in_observed": false, "detaild_weather_data_available": false, "spectral_data_available": false, "irradiance_measured": false}}}

File: perovskite_solar_cell_database/data_tools/archive_entries/43177.archive.json
{"data": {"m_def": "perovskite_solar_cell_database.schema.PerovskiteSolarCell", "ref": {"ID": 43177, "ID_temp": 33, "name_of_person_entering_the_data": "Jesper Jacobsson", "data_entered_by_author": false, "DOI_number": "10.1039/d1ta04330g", "lead_author": "Xia et al.", "publication_date": "2021-08-19T00:00:00", "journal": "Journal of Materials Chemistry A", "part_of_initial_dataset": false, "original_filename_data_upload": "2022-10-12 _v2.xlsx"}, "cell": {"number_of_cells_per_substrate": 0.0, "architecture": "Unknown", "flexible": false, "semitransparent": false, "semitransparent_wavelength_range": "nan; nan"}, "module": {"Module": false, "number_of_cells_in_module": 0.0, "JV_data_recalculated_per_cell": false}, "etl": {"stack_sequence": "SnO2-np"}, "perovskite": {"single_crystal": false, "dimension_0D": false, "dimension_2D": false, "dimension_2D3D_mixture": false, "dimension_3D": true, "dimension_3D_with_2D_capping_layer": false, "composition_perovskite_ABC3_structure": false, "composition_perovskite_inspired_structure": false, "composition_a_ions": "Cs; FA", "composition_a_ions_coefficients": "0.15; 0.85", "composition_b_ions": "Pb", "composition_b_ions_coefficients": "1", "composition_c_ions": "Br; I", "composition_c_ions_coefficients": "1.2; 1.8", "composition_short_form": "CsFAPbBrI", "composition_long_form": "Cs0.15FA0.85PbBr1.2I1.8", "composition_inorganic": false, "composition_leadfree": false, "additives_compounds": "GuABr", "additives_concentrations": "1 mg/ml", "band_gap": "1.752", "band_gap_graded": false, "band_gap_estimation_basis": "Absorption Tauc-plot"}, "perovskite_deposition": {"number_of_deposition_steps": 0.0, "quenching_induced_crystallisation": false, "solvent_annealing": false}, "htl": {"stack_sequence": "Spiro-MeOTAD"}, "add": {"lay_front": false, "lay_back": false}, "encapsulation": {"Encapsulation": false}, "jv": {"measured": true, "average_over_n_number_of_cells": 1, "certified_values": false, "light_intensity": 100.0, "light_masked_cell": false, "scan_speed": 400.0, "scan_voltage_step": 0.02, "reverse_scan_Voc": 1.201, "reverse_scan_Jsc": 17.99, "reverse_scan_FF": 0.792, "reverse_scan_PCE": 17.1, "default_Voc": 1.201, "default_Jsc": 17.99, "default_FF": 0.792, "default_PCE": 17.1, "default_Voc_scan_direction": "Reversed", "default_Jsc_scan_direction": "Reversed", "default_FF_scan_direction": "Reversed", "default_PCE_scan_direction": "Reversed"}, "stabilised": {"performance_measured": false}, "eqe": {"measured": false}, "stability": {"measured": false, "average_over_n_number_of_cells": 1.0, "light_UV_filter": false, "periodic_JV_measurements": false, "PCE_burn_in_observed": false, "flexible_cell_number_of_bending_cycles": 0.0}, "outdoor": {"tested": false, "average_over_n_number_of_cells": 1.0, "installation_number_of_solar_tracking_axis": 0.0, "periodic_JV_measurements": false, "PCE_burn_in_observed": false, "detaild_weather_data_available": false, "spectral_data_available": false, "irradiance_measured": false}}}

File: perovskite_solar_cell_database/data_tools/archive_entries/43178.archive.json
{"data": {"m_def": "perovskite_solar_cell_database.schema.PerovskiteSolarCell", "ref": {"ID": 43178, "ID_temp": 34, "name_of_person_entering_the_data": "Jesper Jacobsson", "data_entered_by_author": false, "DOI_number": "10.1039/d1ta04330g", "lead_author": "Xia et al.", "publication_date": "2021-08-19T00:00:00", "journal": "Journal of Materials Chemistry A", "part_of_initial_dataset": false, "original_filename_data_upload": "2022-10-12 _v2.xlsx"}, "cell": {"number_of_cells_per_substrate": 0.0, "architecture": "Unknown", "flexible": false, "semitransparent": false, "semitransparent_wavelength_range": "nan; nan"}, "module": {"Module": false, "number_of_cells_in_module": 0.0, "JV_data_recalculated_per_cell": false}, "etl": {"stack_sequence": "SnO2-np"}, "perovskite": {"single_crystal": false, "dimension_0D": false, "dimension_2D": false, "dimension_2D3D_mixture": false, "dimension_3D": true, "dimension_3D_with_2D_capping_layer": false, "composition_perovskite_ABC3_structure": false, "composition_perovskite_inspired_structure": false, "composition_a_ions": "Cs; FA", "composition_a_ions_coefficients": "0.1; 0.9", "composition_b_ions": "Pb", "composition_b_ions_coefficients": "1", "composition_c_ions": "Br; I", "composition_c_ions_coefficients": "0.9; 2.1", "composition_short_form": "CsFAPbBrI", "composition_long_form": "Cs0.1FA0.9PbBr0.9I2.1", "composition_inorganic": false, "composition_leadfree": false, "band_gap": "1.678", "band_gap_graded": false, "band_gap_estimation_basis": "Absorption Tauc-plot"}, "perovskite_deposition": {"number_of_deposition_steps": 0.0, "quenching_induced_crystallisation": false, "solvent_annealing": false}, "htl": {"stack_sequence": "Spiro-MeOTAD"}, "add": {"lay_front": false, "lay_back": false}, "encapsulation": {"Encapsulation": false}, "jv": {"measured": true, "average_over_n_number_of_cells": 10, "certified_values": false, "light_intensity": 100.0, "light_masked_cell": false, "scan_speed": 400.0, "scan_voltage_step": 0.02, "reverse_scan_Voc": 1.169, "reverse_scan_Jsc": 20.31, "reverse_scan_FF": 0.776, "reverse_scan_PCE": 18.41, "default_Voc": 1.169, "default_Jsc": 20.31, "default_FF": 0.776, "default_PCE": 18.41, "default_Voc_scan_direction": "Reversed", "default_Jsc_scan_direction": "Reversed", "default_FF_scan_direction": "Reversed", "default_PCE_scan_direction": "Reversed"}, "stabilised": {"performance_measured": false}, "eqe": {"measured": false}, "stability": {"measured": false, "average_over_n_number_of_cells": 1.0, "light_UV_filter": false, "periodic_JV_measurements": false, "PCE_burn_in_observed": false, "flexible_cell_number_of_bending_cycles": 0.0}, "outdoor": {"tested": false, "average_over_n_number_of_cells": 1.0, "installation_number_of_solar_tracking_axis": 0.0, "periodic_JV_measurements": false, "PCE_burn_in_observed": false, "detaild_weather_data_available": false, "spectral_data_available": false, "irradiance_measured": false}}}

File: perovskite_solar_cell_database/data_tools/archive_entries/43179.archive.json
{"data": {"m_def": "perovskite_solar_cell_database.schema.PerovskiteSolarCell", "ref": {"ID": 43179, "ID_temp": 35, "name_of_person_entering_the_data": "Jesper Jacobsson", "data_entered_by_author": false, "DOI_number": "10.1039/d1ta04330g", "lead_author": "Xia et al.", "publication_date": "2021-08-19T00:00:00", "journal": "Journal of Materials Chemistry A", "part_of_initial_dataset": false, "original_filename_data_upload": "2022-10-12 _v2.xlsx"}, "cell": {"number_of_cells_per_substrate": 0.0, "architecture": "Unknown", "flexible": false, "semitransparent": false, "semitransparent_wavelength_range": "nan; nan"}, "module": {"Module": false, "number_of_cells_in_module": 0.0, "JV_data_recalculated_per_cell": false}, "etl": {"stack_sequence": "SnO2-np"}, "perovskite": {"single_crystal": false, "dimension_0D": false, "dimension_2D": false, "dimension_2D3D_mixture": false, "dimension_3D": true, "dimension_3D_with_2D_capping_layer": false, "composition_perovskite_ABC3_structure": false, "composition_perovskite_inspired_structure": false, "composition_a_ions": "Cs; FA", "composition_a_ions_coefficients": "0.1; 0.9", "composition_b_ions": "Pb", "composition_b_ions_coefficients": "1", "composition_c_ions": "Br; I", "composition_c_ions_coefficients": "0.9; 2.1", "composition_short_form": "CsFAPbBrI", "composition_long_form": "Cs0.1FA0.9PbBr0.9I2.1", "composition_inorganic": false, "composition_leadfree": false, "band_gap": "1.678", "band_gap_graded": false, "band_gap_estimation_basis": "Absorption Tauc-plot"}, "perovskite_deposition": {"number_of_deposition_steps": 0.0, "quenching_induced_crystallisation": false, "solvent_annealing": false}, "htl": {"stack_sequence": "Spiro-MeOTAD"}, "add": {"lay_front": false, "lay_back": false}, "encapsulation": {"Encapsulation": false}, "jv": {"measured": true, "average_over_n_number_of_cells": 1, "certified_values": false, "light_intensity": 100.0, "light_masked_cell": false, "scan_speed": 400.0, "scan_voltage_step": 0.02, "reverse_scan_Voc": 1.176, "reverse_scan_Jsc": 20.36, "reverse_scan_FF": 0.786, "reverse_scan_PCE": 18.83, "default_Voc": 1.176, "default_Jsc": 20.36, "default_FF": 0.786, "default_PCE": 18.83, "default_Voc_scan_direction": "Reversed", "default_Jsc_scan_direction": "Reversed", "default_FF_scan_direction": "Reversed", "default_PCE_scan_direction": "Reversed"}, "stabilised": {"performance_measured": false}, "eqe": {"measured": false}, "stability": {"measured": false, "average_over_n_number_of_cells": 1.0, "light_UV_filter": false, "periodic_JV_measurements": false, "PCE_burn_in_observed": false, "flexible_cell_number_of_bending_cycles": 0.0}, "outdoor": {"tested": false, "average_over_n_number_of_cells": 1.0, "installation_number_of_solar_tracking_axis": 0.0, "periodic_JV_measurements": false, "PCE_burn_in_observed": false, "detaild_weather_data_available": false, "spectral_data_available": false, "irradiance_measured": false}}}

File: perovskite_solar_cell_database/data_tools/archive_entries/43180.archive.json
{"data": {"m_def": "perovskite_solar_cell_database.schema.PerovskiteSolarCell", "ref": {"ID": 43180, "ID_temp": 36, "name_of_person_entering_the_data": "Jesper Jacobsson", "data_entered_by_author": false, "DOI_number": "10.1039/d1ta04330g", "lead_author": "Xia et al.", "publication_date": "2021-08-19T00:00:00", "journal": "Journal of Materials Chemistry A", "part_of_initial_dataset": false, "original_filename_data_upload": "2022-10-12 _v2.xlsx"}, "cell": {"number_of_cells_per_substrate": 0.0, "architecture": "Unknown", "flexible": false, "semitransparent": false, "semitransparent_wavelength_range": "nan; nan"}, "module": {"Module": false, "number_of_cells_in_module": 0.0, "JV_data_recalculated_per_cell": false}, "etl": {"stack_sequence": "SnO2-np"}, "perovskite": {"single_crystal": false, "dimension_0D": false, "dimension_2D": false, "dimension_2D3D_mixture": false, "dimension_3D": true, "dimension_3D_with_2D_capping_layer": false, "composition_perovskite_ABC3_structure": false, "composition_perovskite_inspired_structure": false, "composition_a_ions": "Cs; FA", "composition_a_ions_coefficients": "0.1; 0.9", "composition_b_ions": "Pb", "composition_b_ions_coefficients": "1", "composition_c_ions": "Br; I", "composition_c_ions_coefficients": "0.9; 2.1", "composition_short_form": "CsFAPbBrI", "composition_long_form": "Cs0.1FA0.9PbBr0.9I2.1", "composition_inorganic": false, "composition_leadfree": false, "additives_compounds": "GuABr", "additives_concentrations": "1 mg/ml", "band_gap": "1.678", "band_gap_graded": false, "band_gap_estimation_basis": "Absorption Tauc-plot"}, "perovskite_deposition": {"number_of_deposition_steps": 0.0, "quenching_induced_crystallisation": false, "solvent_annealing": false}, "htl": {"stack_sequence": "Spiro-MeOTAD"}, "add": {"lay_front": false, "lay_back": false}, "encapsulation": {"Encapsulation": false}, "jv": {"measured": true, "average_over_n_number_of_cells": 10, "certified_values": false, "light_intensity": 100.0, "light_masked_cell": false, "scan_speed": 400.0, "scan_voltage_step": 0.02, "reverse_scan_Voc": 1.193, "reverse_scan_Jsc": 20.38, "reverse_scan_FF": 0.791, "reverse_scan_PCE": 19.23, "default_Voc": 1.193, "default_Jsc": 20.38, "default_FF": 0.791, "default_PCE": 19.23, "default_Voc_scan_direction": "Reversed", "default_Jsc_scan_direction": "Reversed", "default_FF_scan_direction": "Reversed", "default_PCE_scan_direction": "Reversed"}, "stabilised": {"performance_measured": false}, "eqe": {"measured": false}, "stability": {"measured": false, "average_over_n_number_of_cells": 1.0, "light_UV_filter": false, "periodic_JV_measurements": false, "PCE_burn_in_observed": false, "flexible_cell_number_of_bending_cycles": 0.0}, "outdoor": {"tested": false, "average_over_n_number_of_cells": 1.0, "installation_number_of_solar_tracking_axis": 0.0, "periodic_JV_measurements": false, "PCE_burn_in_observed": false, "detaild_weather_data_available": false, "spectral_data_available": false, "irradiance_measured": false}}}

File: perovskite_solar_cell_database/data_tools/archive_entries/43181.archive.json
{"data": {"m_def": "perovskite_solar_cell_database.schema.PerovskiteSolarCell", "ref": {"ID": 43181, "ID_temp": 37, "name_of_person_entering_the_data": "Jesper Jacobsson", "data_entered_by_author": false, "DOI_number": "10.1039/d1ta04330g", "lead_author": "Xia et al.", "publication_date": "2021-08-19T00:00:00", "journal": "Journal of Materials Chemistry A", "part_of_initial_dataset": false, "original_filename_data_upload": "2022-10-12 _v2.xlsx"}, "cell": {"number_of_cells_per_substrate": 0.0, "architecture": "Unknown", "flexible": false, "semitransparent": false, "semitransparent_wavelength_range": "nan; nan"}, "module": {"Module": false, "number_of_cells_in_module": 0.0, "JV_data_recalculated_per_cell": false}, "etl": {"stack_sequence": "SnO2-np"}, "perovskite": {"single_crystal": false, "dimension_0D": false, "dimension_2D": false, "dimension_2D3D_mixture": false, "dimension_3D": true, "dimension_3D_with_2D_capping_layer": false, "composition_perovskite_ABC3_structure": false, "composition_perovskite_inspired_structure": false, "composition_a_ions": "Cs; FA", "composition_a_ions_coefficients": "0.1; 0.9", "composition_b_ions": "Pb", "composition_b_ions_coefficients": "1", "composition_c_ions": "Br; I", "composition_c_ions_coefficients": "0.9; 2.1", "composition_short_form": "CsFAPbBrI", "composition_long_form": "Cs0.1FA0.9PbBr0.9I2.1", "composition_inorganic": false, "composition_leadfree": false, "additives_compounds": "GuABr", "additives_concentrations": "1 mg/ml", "band_gap": "1.678", "band_gap_graded": false, "band_gap_estimation_basis": "Absorption Tauc-plot"}, "perovskite_deposition": {"number_of_deposition_steps": 0.0, "quenching_induced_crystallisation": false, "solvent_annealing": false}, "htl": {"stack_sequence": "Spiro-MeOTAD"}, "add": {"lay_front": false, "lay_back": false}, "encapsulation": {"Encapsulation": false}, "jv": {"measured": true, "average_over_n_number_of_cells": 1, "certified_values": false, "light_intensity": 100.0, "light_masked_cell": false, "scan_speed": 400.0, "scan_voltage_step": 0.02, "reverse_scan_Voc": 1.202, "reverse_scan_Jsc": 20.78, "reverse_scan_FF": 0.791, "reverse_scan_PCE": 19.75, "default_Voc": 1.202, "default_Jsc": 20.78, "default_FF": 0.791, "default_PCE": 19.75, "default_Voc_scan_direction": "Reversed", "default_Jsc_scan_direction": "Reversed", "default_FF_scan_direction": "Reversed", "default_PCE_scan_direction": "Reversed"}, "stabilised": {"performance_measured": false}, "eqe": {"measured": false}, "stability": {"measured": false, "average_over_n_number_of_cells": 1.0, "light_UV_filter": false, "periodic_JV_measurements": false, "PCE_burn_in_observed": false, "flexible_cell_number_of_bending_cycles": 0.0}, "outdoor": {"tested": false, "average_over_n_number_of_cells": 1.0, "installation_number_of_solar_tracking_axis": 0.0, "periodic_JV_measurements": false, "PCE_burn_in_observed": false, "detaild_weather_data_available": false, "spectral_data_available": false, "irradiance_measured": false}}}

File: perovskite_solar_cell_database/data_tools/archive_entries/43182.archive.json
{"data": {"m_def": "perovskite_solar_cell_database.schema.PerovskiteSolarCell", "ref": {"ID": 43182, "ID_temp": 38, "name_of_person_entering_the_data": "Jesper Jacobsson", "data_entered_by_author": false, "DOI_number": "10.1039/d1ta04330g", "lead_author": "Xia et al.", "publication_date": "2021-08-19T00:00:00", "journal": "Journal of Materials Chemistry A", "part_of_initial_dataset": false, "original_filename_data_upload": "2022-10-12 _v2.xlsx"}, "cell": {"number_of_cells_per_substrate": 0.0, "architecture": "Unknown", "flexible": false, "semitransparent": false, "semitransparent_wavelength_range": "nan; nan"}, "module": {"Module": false, "number_of_cells_in_module": 0.0, "JV_data_recalculated_per_cell": false}, "etl": {"stack_sequence": "SnO2-np"}, "perovskite": {"single_crystal": false, "dimension_0D": false, "dimension_2D": false, "dimension_2D3D_mixture": false, "dimension_3D": true, "dimension_3D_with_2D_capping_layer": false, "composition_perovskite_ABC3_structure": false, "composition_perovskite_inspired_structure": false, "composition_a_ions": "Cs; FA", "composition_a_ions_coefficients": "0.15; 0.85", "composition_b_ions": "Pb", "composition_b_ions_coefficients": "1", "composition_c_ions": "Br; I", "composition_c_ions_coefficients": "0.9; 2.1", "composition_short_form": "CsFAPbBrI", "composition_long_form": "Cs0.15FA0.85PbBr0.9I2.1", "composition_inorganic": false, "composition_leadfree": false, "band_gap": "1.698", "band_gap_graded": false, "band_gap_estimation_basis": "Absorption Tauc-plot"}, "perovskite_deposition": {"number_of_deposition_steps": 0.0, "quenching_induced_crystallisation": false, "solvent_annealing": false}, "htl": {"stack_sequence": "Spiro-MeOTAD"}, "add": {"lay_front": false, "lay_back": false}, "encapsulation": {"Encapsulation": false}, "jv": {"measured": true, "average_over_n_number_of_cells": 10, "certified_values": false, "light_intensity": 100.0, "light_masked_cell": false, "scan_speed": 400.0, "scan_voltage_step": 0.02, "reverse_scan_Voc": 1.179, "reverse_scan_Jsc": 19.8, "reverse_scan_FF": 0.765, "reverse_scan_PCE": 17.86, "default_Voc": 1.179, "default_Jsc": 19.8, "default_FF": 0.765, "default_PCE": 17.86, "default_Voc_scan_direction": "Reversed", "default_Jsc_scan_direction": "Reversed", "default_FF_scan_direction": "Reversed", "default_PCE_scan_direction": "Reversed"}, "stabilised": {"performance_measured": false}, "eqe": {"measured": false}, "stability": {"measured": false, "average_over_n_number_of_cells": 1.0, "light_UV_filter": false, "periodic_JV_measurements": false, "PCE_burn_in_observed": false, "flexible_cell_number_of_bending_cycles": 0.0}, "outdoor": {"tested": false, "average_over_n_number_of_cells": 1.0, "installation_number_of_solar_tracking_axis": 0.0, "periodic_JV_measurements": false, "PCE_burn_in_observed": false, "detaild_weather_data_available": false, "spectral_data_available": false, "irradiance_measured": false}}}

File: perovskite_solar_cell_database/data_tools/archive_entries/43183.archive.json
{"data": {"m_def": "perovskite_solar_cell_database.schema.PerovskiteSolarCell", "ref": {"ID": 43183, "ID_temp": 39, "name_of_person_entering_the_data": "Jesper Jacobsson", "data_entered_by_author": false, "DOI_number": "10.1039/d1ta04330g", "lead_author": "Xia et al.", "publication_date": "2021-08-19T00:00:00", "journal": "Journal of Materials Chemistry A", "part_of_initial_dataset": false, "original_filename_data_upload": "2022-10-12 _v2.xlsx"}, "cell": {"number_of_cells_per_substrate": 0.0, "architecture": "Unknown", "flexible": false, "semitransparent": false, "semitransparent_wavelength_range": "nan; nan"}, "module": {"Module": false, "number_of_cells_in_module": 0.0, "JV_data_recalculated_per_cell": false}, "etl": {"stack_sequence": "SnO2-np"}, "perovskite": {"single_crystal": false, "dimension_0D": false, "dimension_2D": false, "dimension_2D3D_mixture": false, "dimension_3D": true, "dimension_3D_with_2D_capping_layer": false, "composition_perovskite_ABC3_structure": false, "composition_perovskite_inspired_structure": false, "composition_a_ions": "Cs; FA", "composition_a_ions_coefficients": "0.15; 0.85", "composition_b_ions": "Pb", "composition_b_ions_coefficients": "1", "composition_c_ions": "Br; I", "composition_c_ions_coefficients": "0.9; 2.1", "composition_short_form": "CsFAPbBrI", "composition_long_form": "Cs0.15FA0.85PbBr0.9I2.1", "composition_inorganic": false, "composition_leadfree": false, "band_gap": "1.698", "band_gap_graded": false, "band_gap_estimation_basis": "Absorption Tauc-plot"}, "perovskite_deposition": {"number_of_deposition_steps": 0.0, "quenching_induced_crystallisation": false, "solvent_annealing": false}, "htl": {"stack_sequence": "Spiro-MeOTAD"}, "add": {"lay_front": false, "lay_back": false}, "encapsulation": {"Encapsulation": false}, "jv": {"measured": true, "average_over_n_number_of_cells": 1, "certified_values": false, "light_intensity": 100.0, "light_masked_cell": false, "scan_speed": 400.0, "scan_voltage_step": 0.02, "reverse_scan_Voc": 1.188, "reverse_scan_Jsc": 19.96, "reverse_scan_FF": 0.769, "reverse_scan_PCE": 18.23, "default_Voc": 1.188, "default_Jsc": 19.96, "default_FF": 0.769, "default_PCE": 18.23, "default_Voc_scan_direction": "Reversed", "default_Jsc_scan_direction": "Reversed", "default_FF_scan_direction": "Reversed", "default_PCE_scan_direction": "Reversed"}, "stabilised": {"performance_measured": false}, "eqe": {"measured": false}, "stability": {"measured": false, "average_over_n_number_of_cells": 1.0, "light_UV_filter": false, "periodic_JV_measurements": false, "PCE_burn_in_observed": false, "flexible_cell_number_of_bending_cycles": 0.0}, "outdoor": {"tested": false, "average_over_n_number_of_cells": 1.0, "installation_number_of_solar_tracking_axis": 0.0, "periodic_JV_measurements": false, "PCE_burn_in_observed": false, "detaild_weather_data_available": false, "spectral_data_available": false, "irradiance_measured": false}}}

File: perovskite_solar_cell_database/data_tools/archive_entries/43184.archive.json
{"data": {"m_def": "perovskite_solar_cell_database.schema.PerovskiteSolarCell", "ref": {"ID": 43184, "ID_temp": 40, "name_of_person_entering_the_data": "Jesper Jacobsson", "data_entered_by_author": false, "DOI_number": "10.1039/d1ta04330g", "lead_author": "Xia et al.", "publication_date": "2021-08-19T00:00:00", "journal": "Journal of Materials Chemistry A", "part_of_initial_dataset": false, "original_filename_data_upload": "2022-10-12 _v2.xlsx"}, "cell": {"number_of_cells_per_substrate": 0.0, "architecture": "Unknown", "flexible": false, "semitransparent": false, "semitransparent_wavelength_range": "nan; nan"}, "module": {"Module": false, "number_of_cells_in_module": 0.0, "JV_data_recalculated_per_cell": false}, "etl": {"stack_sequence": "SnO2-np"}, "perovskite": {"single_crystal": false, "dimension_0D": false, "dimension_2D": false, "dimension_2D3D_mixture": false, "dimension_3D": true, "dimension_3D_with_2D_capping_layer": false, "composition_perovskite_ABC3_structure": false, "composition_perovskite_inspired_structure": false, "composition_a_ions": "Cs; FA", "composition_a_ions_coefficients": "0.15; 0.85", "composition_b_ions": "Pb", "composition_b_ions_coefficients": "1", "composition_c_ions": "Br; I", "composition_c_ions_coefficients": "0.9; 2.1", "composition_short_form": "CsFAPbBrI", "composition_long_form": "Cs0.15FA0.85PbBr0.9I2.1", "composition_inorganic": false, "composition_leadfree": false, "additives_compounds": "GuABr", "additives_concentrations": "1 mg/ml", "band_gap": "1.698", "band_gap_graded": false, "band_gap_estimation_basis": "Absorption Tauc-plot"}, "perovskite_deposition": {"number_of_deposition_steps": 0.0, "quenching_induced_crystallisation": false, "solvent_annealing": false}, "htl": {"stack_sequence": "Spiro-MeOTAD"}, "add": {"lay_front": false, "lay_back": false}, "encapsulation": {"Encapsulation": false}, "jv": {"measured": true, "average_over_n_number_of_cells": 10, "certified_values": false, "light_intensity": 100.0, "light_masked_cell": false, "scan_speed": 400.0, "scan_voltage_step": 0.02, "reverse_scan_Voc": 1.212, "reverse_scan_Jsc": 19.93, "reverse_scan_FF": 0.787, "reverse_scan_PCE": 19.02, "default_Voc": 1.212, "default_Jsc": 19.93, "default_FF": 0.787, "default_PCE": 19.02, "default_Voc_scan_direction": "Reversed", "default_Jsc_scan_direction": "Reversed", "default_FF_scan_direction": "Reversed", "default_PCE_scan_direction": "Reversed"}, "stabilised": {"performance_measured": false}, "eqe": {"measured": false}, "stability": {"measured": false, "average_over_n_number_of_cells": 1.0, "light_UV_filter": false, "periodic_JV_measurements": false, "PCE_burn_in_observed": false, "flexible_cell_number_of_bending_cycles": 0.0}, "outdoor": {"tested": false, "average_over_n_number_of_cells": 1.0, "installation_number_of_solar_tracking_axis": 0.0, "periodic_JV_measurements": false, "PCE_burn_in_observed": false, "detaild_weather_data_available": false, "spectral_data_available": false, "irradiance_measured": false}}}

File: perovskite_solar_cell_database/data_tools/archive_entries/43185.archive.json
{"data": {"m_def": "perovskite_solar_cell_database.schema.PerovskiteSolarCell", "ref": {"ID": 43185, "ID_temp": 41, "name_of_person_entering_the_data": "Jesper Jacobsson", "data_entered_by_author": false, "DOI_number": "10.1039/d1ta04330g", "lead_author": "Xia et al.", "publication_date": "2021-08-19T00:00:00", "journal": "Journal of Materials Chemistry A", "part_of_initial_dataset": false, "original_filename_data_upload": "2022-10-12 _v2.xlsx"}, "cell": {"number_of_cells_per_substrate": 0.0, "architecture": "Unknown", "flexible": false, "semitransparent": false, "semitransparent_wavelength_range": "nan; nan"}, "module": {"Module": false, "number_of_cells_in_module": 0.0, "JV_data_recalculated_per_cell": false}, "etl": {"stack_sequence": "SnO2-np"}, "perovskite": {"single_crystal": false, "dimension_0D": false, "dimension_2D": false, "dimension_2D3D_mixture": false, "dimension_3D": true, "dimension_3D_with_2D_capping_layer": false, "composition_perovskite_ABC3_structure": false, "composition_perovskite_inspired_structure": false, "composition_a_ions": "Cs; FA", "composition_a_ions_coefficients": "0.15; 0.85", "composition_b_ions": "Pb", "composition_b_ions_coefficients": "1", "composition_c_ions": "Br; I", "composition_c_ions_coefficients": "0.9; 2.1", "composition_short_form": "CsFAPbBrI", "composition_long_form": "Cs0.15FA0.85PbBr0.9I2.1", "composition_inorganic": false, "composition_leadfree": false, "additives_compounds": "GuABr", "additives_concentrations": "1 mg/ml", "band_gap": "1.698", "band_gap_graded": false, "band_gap_estimation_basis": "Absorption Tauc-plot"}, "perovskite_deposition": {"number_of_deposition_steps": 0.0, "quenching_induced_crystallisation": false, "solvent_annealing": false}, "htl": {"stack_sequence": "Spiro-MeOTAD"}, "add": {"lay_front": false, "lay_back": false}, "encapsulation": {"Encapsulation": false}, "jv": {"measured": true, "average_over_n_number_of_cells": 1, "certified_values": false, "light_intensity": 100.0, "light_masked_cell": false, "scan_speed": 400.0, "scan_voltage_step": 0.02, "reverse_scan_Voc": 1.209, "reverse_scan_Jsc": 20.24, "reverse_scan_FF": 0.804, "reverse_scan_PCE": 19.67, "default_Voc": 1.209, "default_Jsc": 20.24, "default_FF": 0.804, "default_PCE": 19.67, "default_Voc_scan_direction": "Reversed", "default_Jsc_scan_direction": "Reversed", "default_FF_scan_direction": "Reversed", "default_PCE_scan_direction": "Reversed"}, "stabilised": {"performance_measured": false}, "eqe": {"measured": false}, "stability": {"measured": false, "average_over_n_number_of_cells": 1.0, "light_UV_filter": false, "periodic_JV_measurements": false, "PCE_burn_in_observed": false, "flexible_cell_number_of_bending_cycles": 0.0}, "outdoor": {"tested": false, "average_over_n_number_of_cells": 1.0, "installation_number_of_solar_tracking_axis": 0.0, "periodic_JV_measurements": false, "PCE_burn_in_observed": false, "detaild_weather_data_available": false, "spectral_data_available": false, "irradiance_measured": false}}}

File: perovskite_solar_cell_database/data_tools/archive_entries/43186.archive.json
{"data": {"m_def": "perovskite_solar_cell_database.schema.PerovskiteSolarCell", "ref": {"ID": 43186, "ID_temp": 42, "name_of_person_entering_the_data": "Jesper Jacobsson", "data_entered_by_author": false, "DOI_number": "10.1039/d1ta04330g", "lead_author": "Xia et al.", "publication_date": "2021-08-19T00:00:00", "journal": "Journal of Materials Chemistry A", "part_of_initial_dataset": false, "original_filename_data_upload": "2022-10-12 _v2.xlsx"}, "cell": {"number_of_cells_per_substrate": 0.0, "architecture": "Unknown", "flexible": false, "semitransparent": false, "semitransparent_wavelength_range": "nan; nan"}, "module": {"Module": false, "number_of_cells_in_module": 0.0, "JV_data_recalculated_per_cell": false}, "etl": {"stack_sequence": "SnO2-np"}, "perovskite": {"single_crystal": false, "dimension_0D": false, "dimension_2D": false, "dimension_2D3D_mixture": false, "dimension_3D": true, "dimension_3D_with_2D_capping_layer": false, "composition_perovskite_ABC3_structure": false, "composition_perovskite_inspired_structure": false, "composition_a_ions": "Cs; FA", "composition_a_ions_coefficients": "0.2; 0.8", "composition_b_ions": "Pb", "composition_b_ions_coefficients": "1", "composition_c_ions": "Br; I", "composition_c_ions_coefficients": "0.9; 2.1", "composition_short_form": "CsFAPbBrI", "composition_long_form": "Cs0.2FA0.8PbBr0.9I2.1", "composition_inorganic": false, "composition_leadfree": false, "band_gap": "1.714", "band_gap_graded": false, "band_gap_estimation_basis": "Absorption Tauc-plot"}, "perovskite_deposition": {"number_of_deposition_steps": 0.0, "quenching_induced_crystallisation": false, "solvent_annealing": false}, "htl": {"stack_sequence": "Spiro-MeOTAD"}, "add": {"lay_front": false, "lay_back": false}, "encapsulation": {"Encapsulation": false}, "jv": {"measured": true, "average_over_n_number_of_cells": 10, "certified_values": false, "light_intensity": 100.0, "light_masked_cell": false, "scan_speed": 400.0, "scan_voltage_step": 0.02, "reverse_scan_Voc": 1.189, "reverse_scan_Jsc": 19.19, "reverse_scan_FF": 0.762, "reverse_scan_PCE": 17.38, "default_Voc": 1.189, "default_Jsc": 19.19, "default_FF": 0.762, "default_PCE": 17.38, "default_Voc_scan_direction": "Reversed", "default_Jsc_scan_direction": "Reversed", "default_FF_scan_direction": "Reversed", "default_PCE_scan_direction": "Reversed"}, "stabilised": {"performance_measured": false}, "eqe": {"measured": false}, "stability": {"measured": false, "average_over_n_number_of_cells": 1.0, "light_UV_filter": false, "periodic_JV_measurements": false, "PCE_burn_in_observed": false, "flexible_cell_number_of_bending_cycles": 0.0}, "outdoor": {"tested": false, "average_over_n_number_of_cells": 1.0, "installation_number_of_solar_tracking_axis": 0.0, "periodic_JV_measurements": false, "PCE_burn_in_observed": false, "detaild_weather_data_available": false, "spectral_data_available": false, "irradiance_measured": false}}}

File: perovskite_solar_cell_database/data_tools/archive_entries/43187.archive.json
{"data": {"m_def": "perovskite_solar_cell_database.schema.PerovskiteSolarCell", "ref": {"ID": 43187, "ID_temp": 43, "name_of_person_entering_the_data": "Jesper Jacobsson", "data_entered_by_author": false, "DOI_number": "10.1039/d1ta04330g", "lead_author": "Xia et al.", "publication_date": "2021-08-19T00:00:00", "journal": "Journal of Materials Chemistry A", "part_of_initial_dataset": false, "original_filename_data_upload": "2022-10-12 _v2.xlsx"}, "cell": {"number_of_cells_per_substrate": 0.0, "architecture": "Unknown", "flexible": false, "semitransparent": false, "semitransparent_wavelength_range": "nan; nan"}, "module": {"Module": false, "number_of_cells_in_module": 0.0, "JV_data_recalculated_per_cell": false}, "etl": {"stack_sequence": "SnO2-np"}, "perovskite": {"single_crystal": false, "dimension_0D": false, "dimension_2D": false, "dimension_2D3D_mixture": false, "dimension_3D": true, "dimension_3D_with_2D_capping_layer": false, "composition_perovskite_ABC3_structure": false, "composition_perovskite_inspired_structure": false, "composition_a_ions": "Cs; FA", "composition_a_ions_coefficients": "0.2; 0.8", "composition_b_ions": "Pb", "composition_b_ions_coefficients": "1", "composition_c_ions": "Br; I", "composition_c_ions_coefficients": "0.9; 2.1", "composition_short_form": "CsFAPbBrI", "composition_long_form": "Cs0.2FA0.8PbBr0.9I2.1", "composition_inorganic": false, "composition_leadfree": false, "band_gap": "1.714", "band_gap_graded": false, "band_gap_estimation_basis": "Absorption Tauc-plot"}, "perovskite_deposition": {"number_of_deposition_steps": 0.0, "quenching_induced_crystallisation": false, "solvent_annealing": false}, "htl": {"stack_sequence": "Spiro-MeOTAD"}, "add": {"lay_front": false, "lay_back": false}, "encapsulation": {"Encapsulation": false}, "jv": {"measured": true, "average_over_n_number_of_cells": 1, "certified_values": false, "light_intensity": 100.0, "light_masked_cell": false, "scan_speed": 400.0, "scan_voltage_step": 0.02, "reverse_scan_Voc": 1.198, "reverse_scan_Jsc": 19.5, "reverse_scan_FF": 0.766, "reverse_scan_PCE": 17.88, "default_Voc": 1.198, "default_Jsc": 19.5, "default_FF": 0.766, "default_PCE": 17.88, "default_Voc_scan_direction": "Reversed", "default_Jsc_scan_direction": "Reversed", "default_FF_scan_direction": "Reversed", "default_PCE_scan_direction": "Reversed"}, "stabilised": {"performance_measured": false}, "eqe": {"measured": false}, "stability": {"measured": false, "average_over_n_number_of_cells": 1.0, "light_UV_filter": false, "periodic_JV_measurements": false, "PCE_burn_in_observed": false, "flexible_cell_number_of_bending_cycles": 0.0}, "outdoor": {"tested": false, "average_over_n_number_of_cells": 1.0, "installation_number_of_solar_tracking_axis": 0.0, "periodic_JV_measurements": false, "PCE_burn_in_observed": false, "detaild_weather_data_available": false, "spectral_data_available": false, "irradiance_measured": false}}}
