Repository: FAIRmat-NFDI/nomad-perovskite-solar-cells-database

# NOMAD Perovskite Solar Cells Database
  [<img src="docs/assets/nomad_plugin_logo.png" width="200">](https://nomad-lab.eu/prod/v1/staging/docs/plugins/plugins.html)

  [<img width="280" alt="image" src="docs/assets/perovskite_database_project.png">](https://www.perovskitedatabase.com/)

## Introduction
Welcome to the NOMAD plugin for the Perovskite Solar Cell Database.
This project aims to provide a FAIR and open-access interface for the perovskite solar cells database in NOMAD
and related data sources.
Additionally, it has data models and schemas for defining ions and halide hybrid-perovskite compositions.

File: perovskite_solar_cell_database/data_tools/archive_entries/43188.archive.json
{"data": {"m_def": "perovskite_solar_cell_database.schema.PerovskiteSolarCell", "ref": {"ID": 43188, "ID_temp": 44, "name_of_person_entering_the_data": "Jesper Jacobsson", "data_entered_by_author": false, "DOI_number": "10.1039/d1ta04330g", "lead_author": "Xia et al.", "publication_date": "2021-08-19T00:00:00", "journal": "Journal of Materials Chemistry A", "part_of_initial_dataset": false, "original_filename_data_upload": "2022-10-12 _v2.xlsx"}, "cell": {"number_of_cells_per_substrate": 0.0, "architecture": "Unknown", "flexible": false, "semitransparent": false, "semitransparent_wavelength_range": "nan; nan"}, "module": {"Module": false, "number_of_cells_in_module": 0.0, "JV_data_recalculated_per_cell": false}, "etl": {"stack_sequence": "SnO2-np"}, "perovskite": {"single_crystal": false, "dimension_0D": false, "dimension_2D": false, "dimension_2D3D_mixture": false, "dimension_3D": true, "dimension_3D_with_2D_capping_layer": false, "composition_perovskite_ABC3_structure": false, "composition_perovskite_inspired_structure": false, "composition_a_ions": "Cs; FA", "composition_a_ions_coefficients": "0.2; 0.8", "composition_b_ions": "Pb", "composition_b_ions_coefficients": "1", "composition_c_ions": "Br; I", "composition_c_ions_coefficients": "0.9; 2.1", "composition_short_form": "CsFAPbBrI", "composition_long_form": "Cs0.2FA0.8PbBr0.9I2.1", "composition_inorganic": false, "composition_leadfree": false, "additives_compounds": "GuABr", "additives_concentrations": "1 mg/ml", "band_gap": "1.714", "band_gap_graded": false, "band_gap_estimation_basis": "Absorption Tauc-plot"}, "perovskite_deposition": {"number_of_deposition_steps": 0.0, "quenching_induced_crystallisation": false, "solvent_annealing": false}, "htl": {"stack_sequence": "Spiro-MeOTAD"}, "add": {"lay_front": false, "lay_back": false}, "encapsulation": {"Encapsulation": false}, "jv": {"measured": true, "average_over_n_number_of_cells": 10, "certified_values": false, "light_intensity": 100.0, "light_masked_cell": false, "scan_speed": 400.0, "scan_voltage_step": 0.02, "reverse_scan_Voc": 1.218, "reverse_scan_Jsc": 19.28, "reverse_scan_FF": 0.783, "reverse_scan_PCE": 18.4, "default_Voc": 1.218, "default_Jsc": 19.28, "default_FF": 0.783, "default_PCE": 18.4, "default_Voc_scan_direction": "Reversed", "default_Jsc_scan_direction": "Reversed", "default_FF_scan_direction": "Reversed", "default_PCE_scan_direction": "Reversed"}, "stabilised": {"performance_measured": false}, "eqe": {"measured": false}, "stability": {"measured": false, "average_over_n_number_of_cells": 1.0, "light_UV_filter": false, "periodic_JV_measurements": false, "PCE_burn_in_observed": false, "flexible_cell_number_of_bending_cycles": 0.0}, "outdoor": {"tested": false, "average_over_n_number_of_cells": 1.0, "installation_number_of_solar_tracking_axis": 0.0, "periodic_JV_measurements": false, "PCE_burn_in_observed": false, "detaild_weather_data_available": false, "spectral_data_available": false, "irradiance_measured": false}}}

File: perovskite_solar_cell_database/data_tools/archive_entries/43189.archive.json
{"data": {"m_def": "perovskite_solar_cell_database.schema.PerovskiteSolarCell", "ref": {"ID": 43189, "ID_temp": 45, "name_of_person_entering_the_data": "Jesper Jacobsson", "data_entered_by_author": false, "DOI_number": "10.1039/d1ta04330g", "lead_author": "Xia et al.", "publication_date": "2021-08-19T00:00:00", "journal": "Journal of Materials Chemistry A", "part_of_initial_dataset": false, "original_filename_data_upload": "2022-10-12 _v2.xlsx"}, "cell": {"number_of_cells_per_substrate": 0.0, "architecture": "Unknown", "flexible": false, "semitransparent": false, "semitransparent_wavelength_range": "nan; nan"}, "module": {"Module": false, "number_of_cells_in_module": 0.0, "JV_data_recalculated_per_cell": false}, "etl": {"stack_sequence": "SnO2-np"}, "perovskite": {"single_crystal": false, "dimension_0D": false, "dimension_2D": false, "dimension_2D3D_mixture": false, "dimension_3D": true, "dimension_3D_with_2D_capping_layer": false, "composition_perovskite_ABC3_structure": false, "composition_perovskite_inspired_structure": false, "composition_a_ions": "Cs; FA", "composition_a_ions_coefficients": "0.2; 0.8", "composition_b_ions": "Pb", "composition_b_ions_coefficients": "1", "composition_c_ions": "Br; I", "composition_c_ions_coefficients": "0.9; 2.1", "composition_short_form": "CsFAPbBrI", "composition_long_form": "Cs0.2FA0.8PbBr0.9I2.1", "composition_inorganic": false, "composition_leadfree": false, "additives_compounds": "GuABr", "additives_concentrations": "1 mg/ml", "band_gap": "1.714", "band_gap_graded": false, "band_gap_estimation_basis": "Absorption Tauc-plot"}, "perovskite_deposition": {"number_of_deposition_steps": 0.0, "quenching_induced_crystallisation": false, "solvent_annealing": false}, "htl": {"stack_sequence": "Spiro-MeOTAD"}, "add": {"lay_front": false, "lay_back": false}, "encapsulation": {"Encapsulation": false}, "jv": {"measured": true, "average_over_n_number_of_cells": 1, "certified_values": false, "light_intensity": 100.0, "light_masked_cell": false, "scan_speed": 400.0, "scan_voltage_step": 0.02, "reverse_scan_Voc": 1.225, "reverse_scan_Jsc": 19.47, "reverse_scan_FF": 0.791, "reverse_scan_PCE": 18.86, "default_Voc": 1.225, "default_Jsc": 19.47, "default_FF": 0.791, "default_PCE": 18.86, "default_Voc_scan_direction": "Reversed", "default_Jsc_scan_direction": "Reversed", "default_FF_scan_direction": "Reversed", "default_PCE_scan_direction": "Reversed"}, "stabilised": {"performance_measured": false}, "eqe": {"measured": false}, "stability": {"measured": false, "average_over_n_number_of_cells": 1.0, "light_UV_filter": false, "periodic_JV_measurements": false, "PCE_burn_in_observed": false, "flexible_cell_number_of_bending_cycles": 0.0}, "outdoor": {"tested": false, "average_over_n_number_of_cells": 1.0, "installation_number_of_solar_tracking_axis": 0.0, "periodic_JV_measurements": false, "PCE_burn_in_observed": false, "detaild_weather_data_available": false, "spectral_data_available": false, "irradiance_measured": false}}}

File: perovskite_solar_cell_database/data_tools/archive_entries/43190.archive.json
{"data": {"m_def": "perovskite_solar_cell_database.schema.PerovskiteSolarCell", "ref": {"ID": 43190, "ID_temp": 46, "name_of_person_entering_the_data": "Jesper Jacobsson", "data_entered_by_author": false, "DOI_number": "10.1039/d1ta04330g", "lead_author": "Xia et al.", "publication_date": "2021-08-19T00:00:00", "journal": "Journal of Materials Chemistry A", "part_of_initial_dataset": false, "original_filename_data_upload": "2022-10-12 _v2.xlsx"}, "cell": {"number_of_cells_per_substrate": 0.0, "architecture": "Unknown", "flexible": false, "semitransparent": false, "semitransparent_wavelength_range": "nan; nan"}, "module": {"Module": false, "number_of_cells_in_module": 0.0, "JV_data_recalculated_per_cell": false}, "etl": {"stack_sequence": "SnO2-np"}, "perovskite": {"single_crystal": false, "dimension_0D": false, "dimension_2D": false, "dimension_2D3D_mixture": false, "dimension_3D": true, "dimension_3D_with_2D_capping_layer": false, "composition_perovskite_ABC3_structure": false, "composition_perovskite_inspired_structure": false, "composition_a_ions": "Cs; FA", "composition_a_ions_coefficients": "0.25; 0.75", "composition_b_ions": "Pb", "composition_b_ions_coefficients": "1", "composition_c_ions": "Br; I", "composition_c_ions_coefficients": "0.9; 2.1", "composition_short_form": "CsFAPbBrI", "composition_long_form": "Cs0.25FA0.75PbBr0.9I2.1", "composition_inorganic": false, "composition_leadfree": false, "band_gap": "1.729", "band_gap_graded": false, "band_gap_estimation_basis": "Absorption Tauc-plot"}, "perovskite_deposition": {"number_of_deposition_steps": 0.0, "quenching_induced_crystallisation": false, "solvent_annealing": false}, "htl": {"stack_sequence": "Spiro-MeOTAD"}, "add": {"lay_front": false, "lay_back": false}, "encapsulation": {"Encapsulation": false}, "jv": {"measured": true, "average_over_n_number_of_cells": 10, "certified_values": false, "light_intensity": 100.0, "light_masked_cell": false, "scan_speed": 400.0, "scan_voltage_step": 0.02, "reverse_scan_Voc": 1.192, "reverse_scan_Jsc": 18.39, "reverse_scan_FF": 0.752, "reverse_scan_PCE": 16.48, "default_Voc": 1.192, "default_Jsc": 18.39, "default_FF": 0.752, "default_PCE": 16.48, "default_Voc_scan_direction": "Reversed", "default_Jsc_scan_direction": "Reversed", "default_FF_scan_direction": "Reversed", "default_PCE_scan_direction": "Reversed"}, "stabilised": {"performance_measured": false}, "eqe": {"measured": false}, "stability": {"measured": false, "average_over_n_number_of_cells": 1.0, "light_UV_filter": false, "periodic_JV_measurements": false, "PCE_burn_in_observed": false, "flexible_cell_number_of_bending_cycles": 0.0}, "outdoor": {"tested": false, "average_over_n_number_of_cells": 1.0, "installation_number_of_solar_tracking_axis": 0.0, "periodic_JV_measurements": false, "PCE_burn_in_observed": false, "detaild_weather_data_available": false, "spectral_data_available": false, "irradiance_measured": false}}}

File: perovskite_solar_cell_database/data_tools/archive_entries/43191.archive.json
{"data": {"m_def": "perovskite_solar_cell_database.schema.PerovskiteSolarCell", "ref": {"ID": 43191, "ID_temp": 47, "name_of_person_entering_the_data": "Jesper Jacobsson", "data_entered_by_author": false, "DOI_number": "10.1039/d1ta04330g", "lead_author": "Xia et al.", "publication_date": "2021-08-19T00:00:00", "journal": "Journal of Materials Chemistry A", "part_of_initial_dataset": false, "original_filename_data_upload": "2022-10-12 _v2.xlsx"}, "cell": {"number_of_cells_per_substrate": 0.0, "architecture": "Unknown", "flexible": false, "semitransparent": false, "semitransparent_wavelength_range": "nan; nan"}, "module": {"Module": false, "number_of_cells_in_module": 0.0, "JV_data_recalculated_per_cell": false}, "etl": {"stack_sequence": "SnO2-np"}, "perovskite": {"single_crystal": false, "dimension_0D": false, "dimension_2D": false, "dimension_2D3D_mixture": false, "dimension_3D": true, "dimension_3D_with_2D_capping_layer": false, "composition_perovskite_ABC3_structure": false, "composition_perovskite_inspired_structure": false, "composition_a_ions": "Cs; FA", "composition_a_ions_coefficients": "0.25; 0.75", "composition_b_ions": "Pb", "composition_b_ions_coefficients": "1", "composition_c_ions": "Br; I", "composition_c_ions_coefficients": "0.9; 2.1", "composition_short_form": "CsFAPbBrI", "composition_long_form": "Cs0.25FA0.75PbBr0.9I2.1", "composition_inorganic": false, "composition_leadfree": false, "band_gap": "1.729", "band_gap_graded": false, "band_gap_estimation_basis": "Absorption Tauc-plot"}, "perovskite_deposition": {"number_of_deposition_steps": 0.0, "quenching_induced_crystallisation": false, "solvent_annealing": false}, "htl": {"stack_sequence": "Spiro-MeOTAD"}, "add": {"lay_front": false, "lay_back": false}, "encapsulation": {"Encapsulation": false}, "jv": {"measured": true, "average_over_n_number_of_cells": 1, "certified_values": false, "light_intensity": 100.0, "light_masked_cell": false, "scan_speed": 400.0, "scan_voltage_step": 0.02, "reverse_scan_Voc": 1.203, "reverse_scan_Jsc": 19.03, "reverse_scan_FF": 0.756, "reverse_scan_PCE": 17.31, "default_Voc": 1.203, "default_Jsc": 19.03, "default_FF": 0.756, "default_PCE": 17.31, "default_Voc_scan_direction": "Reversed", "default_Jsc_scan_direction": "Reversed", "default_FF_scan_direction": "Reversed", "default_PCE_scan_direction": "Reversed"}, "stabilised": {"performance_measured": false}, "eqe": {"measured": false}, "stability": {"measured": false, "average_over_n_number_of_cells": 1.0, "light_UV_filter": false, "periodic_JV_measurements": false, "PCE_burn_in_observed": false, "flexible_cell_number_of_bending_cycles": 0.0}, "outdoor": {"tested": false, "average_over_n_number_of_cells": 1.0, "installation_number_of_solar_tracking_axis": 0.0, "periodic_JV_measurements": false, "PCE_burn_in_observed": false, "detaild_weather_data_available": false, "spectral_data_available": false, "irradiance_measured": false}}}

File: perovskite_solar_cell_database/data_tools/archive_entries/43192.archive.json
{"data": {"m_def": "perovskite_solar_cell_database.schema.PerovskiteSolarCell", "ref": {"ID": 43192, "ID_temp": 48, "name_of_person_entering_the_data": "Jesper Jacobsson", "data_entered_by_author": false, "DOI_number": "10.1039/d1ta04330g", "lead_author": "Xia et al.", "publication_date": "2021-08-19T00:00:00", "journal": "Journal of Materials Chemistry A", "part_of_initial_dataset": false, "original_filename_data_upload": "2022-10-12 _v2.xlsx"}, "cell": {"number_of_cells_per_substrate": 0.0, "architecture": "Unknown", "flexible": false, "semitransparent": false, "semitransparent_wavelength_range": "nan; nan"}, "module": {"Module": false, "number_of_cells_in_module": 0.0, "JV_data_recalculated_per_cell": false}, "etl": {"stack_sequence": "SnO2-np"}, "perovskite": {"single_crystal": false, "dimension_0D": false, "dimension_2D": false, "dimension_2D3D_mixture": false, "dimension_3D": true, "dimension_3D_with_2D_capping_layer": false, "composition_perovskite_ABC3_structure": false, "composition_perovskite_inspired_structure": false, "composition_a_ions": "Cs; FA", "composition_a_ions_coefficients": "0.25; 0.75", "composition_b_ions": "Pb", "composition_b_ions_coefficients": "1", "composition_c_ions": "Br; I", "composition_c_ions_coefficients": "0.9; 2.1", "composition_short_form": "CsFAPbBrI", "composition_long_form": "Cs0.25FA0.75PbBr0.9I2.1", "composition_inorganic": false, "composition_leadfree": false, "additives_compounds": "GuABr", "additives_concentrations": "1 mg/ml", "band_gap": "1.729", "band_gap_graded": false, "band_gap_estimation_basis": "Absorption Tauc-plot"}, "perovskite_deposition": {"number_of_deposition_steps": 0.0, "quenching_induced_crystallisation": false, "solvent_annealing": false}, "htl": {"stack_sequence": "Spiro-MeOTAD"}, "add": {"lay_front": false, "lay_back": false}, "encapsulation": {"Encapsulation": false}, "jv": {"measured": true, "average_over_n_number_of_cells": 10, "certified_values": false, "light_intensity": 100.0, "light_masked_cell": false, "scan_speed": 400.0, "scan_voltage_step": 0.02, "reverse_scan_Voc": 1.207, "reverse_scan_Jsc": 18.48, "reverse_scan_FF": 0.775, "reverse_scan_PCE": 17.29, "default_Voc": 1.207, "default_Jsc": 18.48, "default_FF": 0.775, "default_PCE": 17.29, "default_Voc_scan_direction": "Reversed", "default_Jsc_scan_direction": "Reversed", "default_FF_scan_direction": "Reversed", "default_PCE_scan_direction": "Reversed"}, "stabilised": {"performance_measured": false}, "eqe": {"measured": false}, "stability": {"measured": false, "average_over_n_number_of_cells": 1.0, "light_UV_filter": false, "periodic_JV_measurements": false, "PCE_burn_in_observed": false, "flexible_cell_number_of_bending_cycles": 0.0}, "outdoor": {"tested": false, "average_over_n_number_of_cells": 1.0, "installation_number_of_solar_tracking_axis": 0.0, "periodic_JV_measurements": false, "PCE_burn_in_observed": false, "detaild_weather_data_available": false, "spectral_data_available": false, "irradiance_measured": false}}}

File: perovskite_solar_cell_database/data_tools/archive_entries/43193.archive.json
{"data": {"m_def": "perovskite_solar_cell_database.schema.PerovskiteSolarCell", "ref": {"ID": 43193, "ID_temp": 49, "name_of_person_entering_the_data": "Jesper Jacobsson", "data_entered_by_author": false, "DOI_number": "10.1039/d1ta04330g", "lead_author": "Xia et al.", "publication_date": "2021-08-19T00:00:00", "journal": "Journal of Materials Chemistry A", "part_of_initial_dataset": false, "original_filename_data_upload": "2022-10-12 _v2.xlsx"}, "cell": {"number_of_cells_per_substrate": 0.0, "architecture": "Unknown", "flexible": false, "semitransparent": false, "semitransparent_wavelength_range": "nan; nan"}, "module": {"Module": false, "number_of_cells_in_module": 0.0, "JV_data_recalculated_per_cell": false}, "etl": {"stack_sequence": "SnO2-np"}, "perovskite": {"single_crystal": false, "dimension_0D": false, "dimension_2D": false, "dimension_2D3D_mixture": false, "dimension_3D": true, "dimension_3D_with_2D_capping_layer": false, "composition_perovskite_ABC3_structure": false, "composition_perovskite_inspired_structure": false, "composition_a_ions": "Cs; FA", "composition_a_ions_coefficients": "0.25; 0.75", "composition_b_ions": "Pb", "composition_b_ions_coefficients": "1", "composition_c_ions": "Br; I", "composition_c_ions_coefficients": "0.9; 2.1", "composition_short_form": "CsFAPbBrI", "composition_long_form": "Cs0.25FA0.75PbBr0.9I2.1", "composition_inorganic": false, "composition_leadfree": false, "additives_compounds": "GuABr", "additives_concentrations": "1 mg/ml", "band_gap": "1.729", "band_gap_graded": false, "band_gap_estimation_basis": "Absorption Tauc-plot"}, "perovskite_deposition": {"number_of_deposition_steps": 0.0, "quenching_induced_crystallisation": false, "solvent_annealing": false}, "htl": {"stack_sequence": "Spiro-MeOTAD"}, "add": {"lay_front": false, "lay_back": false}, "encapsulation": {"Encapsulation": false}, "jv": {"measured": true, "average_over_n_number_of_cells": 1, "certified_values": false, "light_intensity": 100.0, "light_masked_cell": false, "scan_speed": 400.0, "scan_voltage_step": 0.02, "reverse_scan_Voc": 1.218, "reverse_scan_Jsc": 18.85, "reverse_scan_FF": 0.772, "reverse_scan_PCE": 17.74, "default_Voc": 1.218, "default_Jsc": 18.85, "default_FF": 0.772, "default_PCE": 17.74, "default_Voc_scan_direction": "Reversed", "default_Jsc_scan_direction": "Reversed", "default_FF_scan_direction": "Reversed", "default_PCE_scan_direction": "Reversed"}, "stabilised": {"performance_measured": false}, "eqe": {"measured": false}, "stability": {"measured": false, "average_over_n_number_of_cells": 1.0, "light_UV_filter": false, "periodic_JV_measurements": false, "PCE_burn_in_observed": false, "flexible_cell_number_of_bending_cycles": 0.0}, "outdoor": {"tested": false, "average_over_n_number_of_cells": 1.0, "installation_number_of_solar_tracking_axis": 0.0, "periodic_JV_measurements": false, "PCE_burn_in_observed": false, "detaild_weather_data_available": false, "spectral_data_available": false, "irradiance_measured": false}}}

File: perovskite_solar_cell_database/data_tools/archive_entries/43194.archive.json
{"data": {"m_def": "perovskite_solar_cell_database.schema.PerovskiteSolarCell", "ref": {"ID": 43194, "ID_temp": 50, "name_of_person_entering_the_data": "Jesper Jacobsson", "data_entered_by_author": false, "DOI_number": "10.1039/d1ta05699a", "lead_author": "Duong et al.", "publication_date": "2021-08-16T00:00:00", "journal": "Journal of Materials Chemistry A", "part_of_initial_dataset": false, "original_filename_data_upload": "2022-10-12 _v2.xlsx", "free_text_comment": "Controll"}, "cell": {"number_of_cells_per_substrate": 0.0, "architecture": "Unknown", "flexible": false, "semitransparent": false, "semitransparent_wavelength_range": "nan; nan"}, "module": {"Module": false, "number_of_cells_in_module": 0.0, "JV_data_recalculated_per_cell": false}, "etl": {"stack_sequence": "TiO2-c | TiO2-mp"}, "perovskite": {"single_crystal": false, "dimension_0D": false, "dimension_2D": false, "dimension_2D3D_mixture": false, "dimension_3D": true, "dimension_3D_with_2D_capping_layer": false, "composition_perovskite_ABC3_structure": false, "composition_perovskite_inspired_structure": false, "composition_a_ions": "Cs; FA; MA", "composition_a_ions_coefficients": "0.1; 0.79; 0.16", "composition_b_ions": "Pb", "composition_b_ions_coefficients": "1", "composition_c_ions": "Br; I", "composition_c_ions_coefficients": "1; 2", "composition_short_form": "CsFAMAPbBrI", "composition_long_form": "Cs0.1FA0.79MA0.16PbBrI2", "composition_inorganic": false, "composition_leadfree": false, "additives_compounds": "RbI", "additives_concentrations": "5 vol%", "band_gap": "1.72", "band_gap_graded": false, "band_gap_estimation_basis": "Absorption Tauc-plot"}, "perovskite_deposition": {"number_of_deposition_steps": 0.0, "quenching_induced_crystallisation": false, "solvent_annealing": false}, "htl": {"stack_sequence": "Spiro-MeOTAD"}, "add": {"lay_front": false, "lay_back": false}, "encapsulation": {"Encapsulation": false}, "jv": {"measured": true, "average_over_n_number_of_cells": 10, "certified_values": false, "light_intensity": 100.0, "light_masked_cell": false, "scan_speed": 50.0, "scan_voltage_step": 10.0, "reverse_scan_Voc": 1.235, "reverse_scan_Jsc": 18.8, "reverse_scan_FF": 0.729, "reverse_scan_PCE": 16.9, "forward_scan_Voc": 1.229, "forward_scan_Jsc": 18.8, "forward_scan_FF": 0.712, "forward_scan_PCE": 16.5, "default_Voc": 1.235, "default_Jsc": 18.8, "default_FF": 0.729, "default_PCE": 16.9, "default_Voc_scan_direction": "Reversed", "default_Jsc_scan_direction": "Reversed", "default_FF_scan_direction": "Reversed", "default_PCE_scan_direction": "Reversed", "hysteresis_index": 0.053817411}, "stabilised": {"performance_measured": false}, "eqe": {"measured": false}, "stability": {"measured": false, "average_over_n_number_of_cells": 1.0, "light_UV_filter": false, "periodic_JV_measurements": false, "PCE_burn_in_observed": false, "flexible_cell_number_of_bending_cycles": 0.0}, "outdoor": {"tested": false, "average_over_n_number_of_cells": 1.0, "installation_number_of_solar_tracking_axis": 0.0, "periodic_JV_measurements": false, "PCE_burn_in_observed": false, "detaild_weather_data_available": false, "spectral_data_available": false, "irradiance_measured": false}}}

File: perovskite_solar_cell_database/data_tools/archive_entries/43195.archive.json
{"data": {"m_def": "perovskite_solar_cell_database.schema.PerovskiteSolarCell", "ref": {"ID": 43195, "ID_temp": 51, "name_of_person_entering_the_data": "Jesper Jacobsson", "data_entered_by_author": false, "DOI_number": "10.1039/d1ta05699a", "lead_author": "Duong et al.", "publication_date": "2021-08-16T00:00:00", "journal": "Journal of Materials Chemistry A", "part_of_initial_dataset": false, "original_filename_data_upload": "2022-10-12 _v2.xlsx", "free_text_comment": "n-BABr"}, "cell": {"number_of_cells_per_substrate": 0.0, "architecture": "Unknown", "flexible": false, "semitransparent": false, "semitransparent_wavelength_range": "nan; nan"}, "module": {"Module": false, "number_of_cells_in_module": 0.0, "JV_data_recalculated_per_cell": false}, "etl": {"stack_sequence": "TiO2-c | TiO2-mp"}, "perovskite": {"single_crystal": false, "dimension_0D": false, "dimension_2D": false, "dimension_2D3D_mixture": false, "dimension_3D": true, "dimension_3D_with_2D_capping_layer": false, "composition_perovskite_ABC3_structure": false, "composition_perovskite_inspired_structure": false, "composition_a_ions": "Cs; FA; MA", "composition_a_ions_coefficients": "0.1; 0.79; 0.16", "composition_b_ions": "Pb", "composition_b_ions_coefficients": "1", "composition_c_ions": "Br; I", "composition_c_ions_coefficients": "1; 2", "composition_short_form": "CsFAMAPbBrI", "composition_long_form": "Cs0.1FA0.79MA0.16PbBrI2", "composition_inorganic": false, "composition_leadfree": false, "additives_compounds": "n-butylammonium bromide; RbI", "additives_concentrations": "1.15 mg/ml; 5 vol%", "band_gap": "1.72", "band_gap_graded": false, "band_gap_estimation_basis": "Absorption Tauc-plot"}, "perovskite_deposition": {"number_of_deposition_steps": 0.0, "quenching_induced_crystallisation": false, "solvent_annealing": false}, "htl": {"stack_sequence": "Spiro-MeOTAD"}, "add": {"lay_front": false, "lay_back": false}, "encapsulation": {"Encapsulation": false}, "jv": {"measured": true, "average_over_n_number_of_cells": 10, "certified_values": false, "light_intensity": 100.0, "light_masked_cell": false, "scan_speed": 50.0, "scan_voltage_step": 10.0, "reverse_scan_Voc": 1.262, "reverse_scan_Jsc": 18.8, "reverse_scan_FF": 0.755, "reverse_scan_PCE": 17.9, "forward_scan_Voc": 1.261, "forward_scan_Jsc": 18.8, "forward_scan_FF": 0.757, "forward_scan_PCE": 17.9, "default_Voc": 1.262, "default_Jsc": 18.8, "default_FF": 0.755, "default_PCE": 17.9, "default_Voc_scan_direction": "Reversed", "default_Jsc_scan_direction": "Reversed", "default_FF_scan_direction": "Reversed", "default_PCE_scan_direction": "Reversed", "hysteresis_index": 0.003444129}, "stabilised": {"performance_measured": false}, "eqe": {"measured": false}, "stability": {"measured": false, "average_over_n_number_of_cells": 1.0, "light_UV_filter": false, "periodic_JV_measurements": false, "PCE_burn_in_observed": false, "flexible_cell_number_of_bending_cycles": 0.0}, "outdoor": {"tested": false, "average_over_n_number_of_cells": 1.0, "installation_number_of_solar_tracking_axis": 0.0, "periodic_JV_measurements": false, "PCE_burn_in_observed": false, "detaild_weather_data_available": false, "spectral_data_available": false, "irradiance_measured": false}}}

File: perovskite_solar_cell_database/data_tools/archive_entries/43196.archive.json
{"data": {"m_def": "perovskite_solar_cell_database.schema.PerovskiteSolarCell", "ref": {"ID": 43196, "ID_temp": 52, "name_of_person_entering_the_data": "Jesper Jacobsson", "data_entered_by_author": false, "DOI_number": "10.1039/d1ta05699a", "lead_author": "Duong et al.", "publication_date": "2021-08-16T00:00:00", "journal": "Journal of Materials Chemistry A", "part_of_initial_dataset": false, "original_filename_data_upload": "2022-10-12 _v2.xlsx", "free_text_comment": "n-OABr"}, "cell": {"number_of_cells_per_substrate": 0.0, "architecture": "Unknown", "flexible": false, "semitransparent": false, "semitransparent_wavelength_range": "nan; nan"}, "module": {"Module": false, "number_of_cells_in_module": 0.0, "JV_data_recalculated_per_cell": false}, "etl": {"stack_sequence": "TiO2-c | TiO2-mp"}, "perovskite": {"single_crystal": false, "dimension_0D": false, "dimension_2D": false, "dimension_2D3D_mixture": false, "dimension_3D": true, "dimension_3D_with_2D_capping_layer": false, "composition_perovskite_ABC3_structure": false, "composition_perovskite_inspired_structure": false, "composition_a_ions": "Cs; FA; MA", "composition_a_ions_coefficients": "0.1; 0.79; 0.16", "composition_b_ions": "Pb", "composition_b_ions_coefficients": "1", "composition_c_ions": "Br; I", "composition_c_ions_coefficients": "1; 2", "composition_short_form": "CsFAMAPbBrI", "composition_long_form": "Cs0.1FA0.79MA0.16PbBrI2", "composition_inorganic": false, "composition_leadfree": false, "additives_compounds": "n-octylammonium bromide; RbI", "additives_concentrations": "2.7 mg/ml; 5 vol%", "band_gap": "1.72", "band_gap_graded": false, "band_gap_estimation_basis": "Absorption Tauc-plot"}, "perovskite_deposition": {"number_of_deposition_steps": 0.0, "quenching_induced_crystallisation": false, "solvent_annealing": false}, "htl": {"stack_sequence": "Spiro-MeOTAD"}, "add": {"lay_front": false, "lay_back": false}, "encapsulation": {"Encapsulation": false}, "jv": {"measured": true, "average_over_n_number_of_cells": 10, "certified_values": false, "light_intensity": 100.0, "light_masked_cell": false, "scan_speed": 50.0, "scan_voltage_step": 10.0, "reverse_scan_Voc": 1.272, "reverse_scan_Jsc": 18.8, "reverse_scan_FF": 0.772, "reverse_scan_PCE": 18.4, "forward_scan_Voc": 1.271, "forward_scan_Jsc": 18.8, "forward_scan_FF": 0.772, "forward_scan_PCE": 18.4, "default_Voc": 1.272, "default_Jsc": 18.8, "default_FF": 0.772, "default_PCE": 18.4, "default_Voc_scan_direction": "Reversed", "default_Jsc_scan_direction": "Reversed", "default_FF_scan_direction": "Reversed", "default_PCE_scan_direction": "Reversed", "hysteresis_index": 0.000786782}, "stabilised": {"performance_measured": false}, "eqe": {"measured": false}, "stability": {"measured": false, "average_over_n_number_of_cells": 1.0, "light_UV_filter": false, "periodic_JV_measurements": false, "PCE_burn_in_observed": false, "flexible_cell_number_of_bending_cycles": 0.0}, "outdoor": {"tested": false, "average_over_n_number_of_cells": 1.0, "installation_number_of_solar_tracking_axis": 0.0, "periodic_JV_measurements": false, "PCE_burn_in_observed": false, "detaild_weather_data_available": false, "spectral_data_available": false, "irradiance_measured": false}}}

File: perovskite_solar_cell_database/data_tools/archive_entries/43197.archive.json
{"data": {"m_def": "perovskite_solar_cell_database.schema.PerovskiteSolarCell", "ref": {"ID": 43197, "ID_temp": 53, "name_of_person_entering_the_data": "Jesper Jacobsson", "data_entered_by_author": false, "DOI_number": "10.1039/d1ta05699a", "lead_author": "Duong et al.", "publication_date": "2021-08-16T00:00:00", "journal": "Journal of Materials Chemistry A", "part_of_initial_dataset": false, "original_filename_data_upload": "2022-10-12 _v2.xlsx", "free_text_comment": "n-DABr"}, "cell": {"number_of_cells_per_substrate": 0.0, "architecture": "Unknown", "flexible": false, "semitransparent": false, "semitransparent_wavelength_range": "nan; nan"}, "module": {"Module": false, "number_of_cells_in_module": 0.0, "JV_data_recalculated_per_cell": false}, "etl": {"stack_sequence": "TiO2-c | TiO2-mp"}, "perovskite": {"single_crystal": false, "dimension_0D": false, "dimension_2D": false, "dimension_2D3D_mixture": false, "dimension_3D": true, "dimension_3D_with_2D_capping_layer": false, "composition_perovskite_ABC3_structure": false, "composition_perovskite_inspired_structure": false, "composition_a_ions": "Cs; FA; MA", "composition_a_ions_coefficients": "0.1; 0.79; 0.16", "composition_b_ions": "Pb", "composition_b_ions_coefficients": "1", "composition_c_ions": "Br; I", "composition_c_ions_coefficients": "1; 2", "composition_short_form": "CsFAMAPbBrI", "composition_long_form": "Cs0.1FA0.79MA0.16PbBrI2", "composition_inorganic": false, "composition_leadfree": false, "additives_compounds": "n-dodecylammonium bromide; Rb", "additives_concentrations": "3.1 mg/ml; 5 vol%", "band_gap": "1.72", "band_gap_graded": false, "band_gap_estimation_basis": "Absorption Tauc-plot"}, "perovskite_deposition": {"number_of_deposition_steps": 0.0, "quenching_induced_crystallisation": false, "solvent_annealing": false}, "htl": {"stack_sequence": "Spiro-MeOTAD"}, "add": {"lay_front": false, "lay_back": false}, "encapsulation": {"Encapsulation": false}, "jv": {"measured": true, "average_over_n_number_of_cells": 10, "certified_values": false, "light_intensity": 100.0, "light_masked_cell": false, "scan_speed": 50.0, "scan_voltage_step": 10.0, "reverse_scan_Voc": 1.268, "reverse_scan_Jsc": 18.8, "reverse_scan_FF": 0.769, "reverse_scan_PCE": 18.4, "forward_scan_Voc": 1.267, "forward_scan_Jsc": 18.8, "forward_scan_FF": 0.77, "forward_scan_PCE": 18.4, "default_Voc": 1.268, "default_Jsc": 18.8, "default_FF": 0.769, "default_PCE": 18.4, "default_Voc_scan_direction": "Reversed", "default_Jsc_scan_direction": "Reversed", "default_FF_scan_direction": "Reversed", "default_PCE_scan_direction": "Reversed", "hysteresis_index": 0.002090682}, "stabilised": {"performance_measured": false}, "eqe": {"measured": false}, "stability": {"measured": false, "average_over_n_number_of_cells": 1.0, "light_UV_filter": false, "periodic_JV_measurements": false, "PCE_burn_in_observed": false, "flexible_cell_number_of_bending_cycles": 0.0}, "outdoor": {"tested": false, "average_over_n_number_of_cells": 1.0, "installation_number_of_solar_tracking_axis": 0.0, "periodic_JV_measurements": false, "PCE_burn_in_observed": false, "detaild_weather_data_available": false, "spectral_data_available": false, "irradiance_measured": false}}}

File: perovskite_solar_cell_database/data_tools/archive_entries/43198.archive.json
{"data": {"m_def": "perovskite_solar_cell_database.schema.PerovskiteSolarCell", "ref": {"ID": 43198, "ID_temp": 54, "name_of_person_entering_the_data": "Jesper Jacobsson", "data_entered_by_author": false, "DOI_number": "10.1039/d1ta05699a", "lead_author": "Duong et al.", "publication_date": "2021-08-16T00:00:00", "journal": "Journal of Materials Chemistry A", "part_of_initial_dataset": false, "original_filename_data_upload": "2022-10-12 _v2.xlsx", "free_text_comment": "n-BABr, Capion"}, "cell": {"number_of_cells_per_substrate": 0.0, "architecture": "Unknown", "flexible": false, "semitransparent": false, "semitransparent_wavelength_range": "nan; nan"}, "module": {"Module": false, "number_of_cells_in_module": 0.0, "JV_data_recalculated_per_cell": false}, "etl": {"stack_sequence": "TiO2-c | TiO2-mp"}, "perovskite": {"single_crystal": false, "dimension_0D": false, "dimension_2D": false, "dimension_2D3D_mixture": false, "dimension_3D": true, "dimension_3D_with_2D_capping_layer": false, "composition_perovskite_ABC3_structure": false, "composition_perovskite_inspired_structure": false, "composition_a_ions": "Cs; FA; MA", "composition_a_ions_coefficients": "0.1; 0.79; 0.16", "composition_b_ions": "Pb", "composition_b_ions_coefficients": "1", "composition_c_ions": "Br; I", "composition_c_ions_coefficients": "1; 2", "composition_short_form": "CsFAMAPbBrI", "composition_long_form": "Cs0.1FA0.79MA0.16PbBrI2", "composition_inorganic": false, "composition_leadfree": false, "additives_compounds": "n-butylammonium bromide; RbI", "additives_concentrations": "1.15 mg/ml; 5 vol%", "band_gap": "1.72", "band_gap_graded": false, "band_gap_estimation_basis": "Absorption Tauc-plot"}, "perovskite_deposition": {"number_of_deposition_steps": 0.0, "quenching_induced_crystallisation": false, "solvent_annealing": false}, "htl": {"stack_sequence": "Spiro-MeOTAD"}, "add": {"lay_front": false, "lay_back": false}, "encapsulation": {"Encapsulation": false}, "jv": {"measured": true, "average_over_n_number_of_cells": 1, "certified_values": false, "light_intensity": 100.0, "light_masked_cell": false, "scan_speed": 50.0, "scan_voltage_step": 10.0, "reverse_scan_Voc": 1.282, "reverse_scan_Jsc": 18.9, "reverse_scan_FF": 0.788, "reverse_scan_PCE": 19.1, "forward_scan_Voc": 1.821, "forward_scan_Jsc": 18.9, "forward_scan_FF": 0.789, "forward_scan_PCE": 19.1, "default_Voc": 1.282, "default_Jsc": 18.9, "default_FF": 0.788, "default_PCE": 19.1, "default_Voc_scan_direction": "Reversed", "default_Jsc_scan_direction": "Reversed", "default_FF_scan_direction": "Reversed", "default_PCE_scan_direction": "Reversed", "hysteresis_index": 0.422239402}, "stabilised": {"performance_measured": false}, "eqe": {"measured": false}, "stability": {"measured": false, "average_over_n_number_of_cells": 1.0, "light_UV_filter": false, "periodic_JV_measurements": false, "PCE_burn_in_observed": false, "flexible_cell_number_of_bending_cycles": 0.0}, "outdoor": {"tested": false, "average_over_n_number_of_cells": 1.0, "installation_number_of_solar_tracking_axis": 0.0, "periodic_JV_measurements": false, "PCE_burn_in_observed": false, "detaild_weather_data_available": false, "spectral_data_available": false, "irradiance_measured": false}}}

File: perovskite_solar_cell_database/data_tools/archive_entries/43199.archive.json
{"data": {"m_def": "perovskite_solar_cell_database.schema.PerovskiteSolarCell", "ref": {"ID": 43199, "ID_temp": 55, "name_of_person_entering_the_data": "Jesper Jacobsson", "data_entered_by_author": false, "DOI_number": "10.1021/acsaem.1c00810", "lead_author": "Sala et al.", "publication_date": "2021-09-07T00:00:00", "journal": "ACS Applied Energy Materials", "part_of_initial_dataset": false, "original_filename_data_upload": "2022-10-12 _v2.xlsx"}, "cell": {"number_of_cells_per_substrate": 0.0, "architecture": "Unknown", "flexible": false, "semitransparent": false, "semitransparent_wavelength_range": "nan; nan"}, "module": {"Module": false, "number_of_cells_in_module": 0.0, "JV_data_recalculated_per_cell": false}, "etl": {"stack_sequence": "C60 | BCP"}, "perovskite": {"single_crystal": false, "dimension_0D": false, "dimension_2D": false, "dimension_2D3D_mixture": false, "dimension_3D": true, "dimension_3D_with_2D_capping_layer": false, "composition_perovskite_ABC3_structure": false, "composition_perovskite_inspired_structure": false, "composition_a_ions": "Cs; FA; MA", "composition_a_ions_coefficients": "0.05; 0.76; 0.19", "composition_b_ions": "Pb", "composition_b_ions_coefficients": "1", "composition_c_ions": "Br; I", "composition_c_ions_coefficients": "0.3; 2.7", "composition_short_form": "CsFAMAPbBrI", "composition_long_form": "Cs0.05FA0.76MA0.19PbBr0.3I2.7", "composition_inorganic": false, "composition_leadfree": false, "band_gap": "1.6", "band_gap_graded": false, "band_gap_estimation_basis": "EQE"}, "perovskite_deposition": {"number_of_deposition_steps": 0.0, "quenching_induced_crystallisation": false, "solvent_annealing": false}, "htl": {"stack_sequence": "PTAA"}, "add": {"lay_front": false, "lay_back": false}, "encapsulation": {"Encapsulation": false}, "jv": {"measured": true, "average_over_n_number_of_cells": 4, "certified_values": false, "light_intensity": 100.0, "light_masked_cell": false, "scan_speed": 1000.0, "scan_voltage_step": 10.0, "reverse_scan_Voc": 1.08, "reverse_scan_Jsc": 20.8, "reverse_scan_FF": 0.767, "reverse_scan_PCE": 17.3, "default_Voc": 1.08, "default_Jsc": 20.8, "default_FF": 0.767, "default_PCE": 17.3, "default_Voc_scan_direction": "Reversed", "default_Jsc_scan_direction": "Reversed", "default_FF_scan_direction": "Reversed", "default_PCE_scan_direction": "Reversed"}, "stabilised": {"performance_measured": false}, "eqe": {"measured": false}, "stability": {"measured": false, "average_over_n_number_of_cells": 1.0, "light_UV_filter": false, "periodic_JV_measurements": false, "PCE_burn_in_observed": false, "flexible_cell_number_of_bending_cycles": 0.0}, "outdoor": {"tested": false, "average_over_n_number_of_cells": 1.0, "installation_number_of_solar_tracking_axis": 0.0, "periodic_JV_measurements": false, "PCE_burn_in_observed": false, "detaild_weather_data_available": false, "spectral_data_available": false, "irradiance_measured": false}}}

File: perovskite_solar_cell_database/data_tools/archive_entries/43200.archive.json
{"data": {"m_def": "perovskite_solar_cell_database.schema.PerovskiteSolarCell", "ref": {"ID": 43200, "ID_temp": 56, "name_of_person_entering_the_data": "Jesper Jacobsson", "data_entered_by_author": false, "DOI_number": "10.1021/acsaem.1c00810", "lead_author": "Sala et al.", "publication_date": "2021-09-07T00:00:00", "journal": "ACS Applied Energy Materials", "part_of_initial_dataset": false, "original_filename_data_upload": "2022-10-12 _v2.xlsx"}, "cell": {"number_of_cells_per_substrate": 0.0, "architecture": "Unknown", "flexible": false, "semitransparent": false, "semitransparent_wavelength_range": "nan; nan"}, "module": {"Module": false, "number_of_cells_in_module": 0.0, "JV_data_recalculated_per_cell": false}, "etl": {"stack_sequence": "C60 | BCP"}, "perovskite": {"single_crystal": false, "dimension_0D": false, "dimension_2D": false, "dimension_2D3D_mixture": false, "dimension_3D": true, "dimension_3D_with_2D_capping_layer": false, "composition_perovskite_ABC3_structure": false, "composition_perovskite_inspired_structure": false, "composition_a_ions": "Cs; FA; MA", "composition_a_ions_coefficients": "0.05; 0.76; 0.19", "composition_b_ions": "Pb", "composition_b_ions_coefficients": "1", "composition_c_ions": "Br; I", "composition_c_ions_coefficients": "0.51; 2.49", "composition_short_form": "CsFAMAPbBrI", "composition_long_form": "Cs0.05FA0.76MA0.19PbBr0.51I2.49", "composition_inorganic": false, "composition_leadfree": false, "band_gap": "1.65", "band_gap_graded": false, "band_gap_estimation_basis": "EQE"}, "perovskite_deposition": {"number_of_deposition_steps": 0.0, "quenching_induced_crystallisation": false, "solvent_annealing": false}, "htl": {"stack_sequence": "PTAA"}, "add": {"lay_front": false, "lay_back": false}, "encapsulation": {"Encapsulation": false}, "jv": {"measured": true, "average_over_n_number_of_cells": 4, "certified_values": false, "light_intensity": 100.0, "light_masked_cell": false, "scan_speed": 1000.0, "scan_voltage_step": 10.0, "reverse_scan_Voc": 1.07, "reverse_scan_Jsc": 19.5, "reverse_scan_FF": 0.704, "reverse_scan_PCE": 14.6, "default_Voc": 1.07, "default_Jsc": 19.5, "default_FF": 0.704, "default_PCE": 14.6, "default_Voc_scan_direction": "Reversed", "default_Jsc_scan_direction": "Reversed", "default_FF_scan_direction": "Reversed", "default_PCE_scan_direction": "Reversed"}, "stabilised": {"performance_measured": false}, "eqe": {"measured": false}, "stability": {"measured": false, "average_over_n_number_of_cells": 1.0, "light_UV_filter": false, "periodic_JV_measurements": false, "PCE_burn_in_observed": false, "flexible_cell_number_of_bending_cycles": 0.0}, "outdoor": {"tested": false, "average_over_n_number_of_cells": 1.0, "installation_number_of_solar_tracking_axis": 0.0, "periodic_JV_measurements": false, "PCE_burn_in_observed": false, "detaild_weather_data_available": false, "spectral_data_available": false, "irradiance_measured": false}}}
