Repository: FAIRmat-NFDI/nomad-perovskite-solar-cells-database

# NOMAD Perovskite Solar Cells Database
  [<img src="docs/assets/nomad_plugin_logo.png" width="200">](https://nomad-lab.eu/prod/v1/staging/docs/plugins/plugins.html)

  [<img width="280" alt="image" src="docs/assets/perovskite_database_project.png">](https://www.perovskitedatabase.com/)

## Introduction
Welcome to the NOMAD plugin for the Perovskite Solar Cell Database.
This project aims to provide a FAIR and open-access interface for the perovskite solar cells database in NOMAD
and related data sources.
Additionally, it has data models and schemas for defining ions and halide hybrid-perovskite compositions.

File: perovskite_solar_cell_database/data_tools/archive_entries/43201.archive.json
{"data": {"m_def": "perovskite_solar_cell_database.schema.PerovskiteSolarCell", "ref": {"ID": 43201, "ID_temp": 57, "name_of_person_entering_the_data": "Jesper Jacobsson", "data_entered_by_author": false, "DOI_number": "10.1021/acsaem.1c00810", "lead_author": "Sala et al.", "publication_date": "2021-09-07T00:00:00", "journal": "ACS Applied Energy Materials", "part_of_initial_dataset": false, "original_filename_data_upload": "2022-10-12 _v2.xlsx"}, "cell": {"number_of_cells_per_substrate": 0.0, "architecture": "Unknown", "flexible": false, "semitransparent": false, "semitransparent_wavelength_range": "nan; nan"}, "module": {"Module": false, "number_of_cells_in_module": 0.0, "JV_data_recalculated_per_cell": false}, "etl": {"stack_sequence": "C60 | BCP"}, "perovskite": {"single_crystal": false, "dimension_0D": false, "dimension_2D": false, "dimension_2D3D_mixture": false, "dimension_3D": true, "dimension_3D_with_2D_capping_layer": false, "composition_perovskite_ABC3_structure": false, "composition_perovskite_inspired_structure": false, "composition_a_ions": "Cs; FA; MA", "composition_a_ions_coefficients": "0.05; 0.76; 0.19", "composition_b_ions": "Pb", "composition_b_ions_coefficients": "1", "composition_c_ions": "Br; I", "composition_c_ions_coefficients": "0.6; 2.4", "composition_short_form": "CsFAMAPbBrI", "composition_long_form": "Cs0.05FA0.76MA0.19PbBr0.6I2.4", "composition_inorganic": false, "composition_leadfree": false, "band_gap": "1.67", "band_gap_graded": false, "band_gap_estimation_basis": "EQE"}, "perovskite_deposition": {"number_of_deposition_steps": 0.0, "quenching_induced_crystallisation": false, "solvent_annealing": false}, "htl": {"stack_sequence": "PTAA"}, "add": {"lay_front": false, "lay_back": false}, "encapsulation": {"Encapsulation": false}, "jv": {"measured": true, "average_over_n_number_of_cells": 4, "certified_values": false, "light_intensity": 100.0, "light_masked_cell": false, "scan_speed": 1000.0, "scan_voltage_step": 10.0, "reverse_scan_Voc": 1.11, "reverse_scan_Jsc": 18.8, "reverse_scan_FF": 0.714, "reverse_scan_PCE": 14.9, "default_Voc": 1.11, "default_Jsc": 18.8, "default_FF": 0.714, "default_PCE": 14.9, "default_Voc_scan_direction": "Reversed", "default_Jsc_scan_direction": "Reversed", "default_FF_scan_direction": "Reversed", "default_PCE_scan_direction": "Reversed"}, "stabilised": {"performance_measured": false}, "eqe": {"measured": false}, "stability": {"measured": false, "average_over_n_number_of_cells": 1.0, "light_UV_filter": false, "periodic_JV_measurements": false, "PCE_burn_in_observed": false, "flexible_cell_number_of_bending_cycles": 0.0}, "outdoor": {"tested": false, "average_over_n_number_of_cells": 1.0, "installation_number_of_solar_tracking_axis": 0.0, "periodic_JV_measurements": false, "PCE_burn_in_observed": false, "detaild_weather_data_available": false, "spectral_data_available": false, "irradiance_measured": false}}}

File: perovskite_solar_cell_database/data_tools/archive_entries/43202.archive.json
{"data": {"m_def": "perovskite_solar_cell_database.schema.PerovskiteSolarCell", "ref": {"ID": 43202, "ID_temp": 58, "name_of_person_entering_the_data": "Jesper Jacobsson", "data_entered_by_author": false, "DOI_number": "10.1021/acsaem.1c00810", "lead_author": "Sala et al.", "publication_date": "2021-09-07T00:00:00", "journal": "ACS Applied Energy Materials", "part_of_initial_dataset": false, "original_filename_data_upload": "2022-10-12 _v2.xlsx"}, "cell": {"number_of_cells_per_substrate": 0.0, "architecture": "Unknown", "flexible": false, "semitransparent": false, "semitransparent_wavelength_range": "nan; nan"}, "module": {"Module": false, "number_of_cells_in_module": 0.0, "JV_data_recalculated_per_cell": false}, "etl": {"stack_sequence": "C60 | BCP"}, "perovskite": {"single_crystal": false, "dimension_0D": false, "dimension_2D": false, "dimension_2D3D_mixture": false, "dimension_3D": true, "dimension_3D_with_2D_capping_layer": false, "composition_perovskite_ABC3_structure": false, "composition_perovskite_inspired_structure": false, "composition_a_ions": "Cs; FA; MA", "composition_a_ions_coefficients": "0.05; 0.76; 0.19", "composition_b_ions": "Pb", "composition_b_ions_coefficients": "1", "composition_c_ions": "Br; I", "composition_c_ions_coefficients": "0.72; 2.28", "composition_short_form": "CsFAMAPbBrI", "composition_long_form": "Cs0.05FA0.76MA0.19PbBr0.72I2.28", "composition_inorganic": false, "composition_leadfree": false, "band_gap": "1.68", "band_gap_graded": false, "band_gap_estimation_basis": "EQE"}, "perovskite_deposition": {"number_of_deposition_steps": 0.0, "quenching_induced_crystallisation": false, "solvent_annealing": false}, "htl": {"stack_sequence": "PTAA"}, "add": {"lay_front": false, "lay_back": false}, "encapsulation": {"Encapsulation": false}, "jv": {"measured": true, "average_over_n_number_of_cells": 4, "certified_values": false, "light_intensity": 100.0, "light_masked_cell": false, "scan_speed": 1000.0, "scan_voltage_step": 10.0, "reverse_scan_Voc": 1.11, "reverse_scan_Jsc": 17.5, "reverse_scan_FF": 0.733, "reverse_scan_PCE": 14.3, "default_Voc": 1.11, "default_Jsc": 17.5, "default_FF": 0.733, "default_PCE": 14.3, "default_Voc_scan_direction": "Reversed", "default_Jsc_scan_direction": "Reversed", "default_FF_scan_direction": "Reversed", "default_PCE_scan_direction": "Reversed"}, "stabilised": {"performance_measured": false}, "eqe": {"measured": false}, "stability": {"measured": false, "average_over_n_number_of_cells": 1.0, "light_UV_filter": false, "periodic_JV_measurements": false, "PCE_burn_in_observed": false, "flexible_cell_number_of_bending_cycles": 0.0}, "outdoor": {"tested": false, "average_over_n_number_of_cells": 1.0, "installation_number_of_solar_tracking_axis": 0.0, "periodic_JV_measurements": false, "PCE_burn_in_observed": false, "detaild_weather_data_available": false, "spectral_data_available": false, "irradiance_measured": false}}}

File: perovskite_solar_cell_database/data_tools/archive_entries/43203.archive.json
{"data": {"m_def": "perovskite_solar_cell_database.schema.PerovskiteSolarCell", "ref": {"ID": 43203, "ID_temp": 59, "name_of_person_entering_the_data": "Jesper Jacobsson", "data_entered_by_author": false, "DOI_number": "10.1021/acsaem.1c00810", "lead_author": "Sala et al.", "publication_date": "2021-09-07T00:00:00", "journal": "ACS Applied Energy Materials", "part_of_initial_dataset": false, "original_filename_data_upload": "2022-10-12 _v2.xlsx"}, "cell": {"number_of_cells_per_substrate": 0.0, "architecture": "Unknown", "flexible": false, "semitransparent": false, "semitransparent_wavelength_range": "nan; nan"}, "module": {"Module": false, "number_of_cells_in_module": 0.0, "JV_data_recalculated_per_cell": false}, "etl": {"stack_sequence": "C60 | BCP"}, "perovskite": {"single_crystal": false, "dimension_0D": false, "dimension_2D": false, "dimension_2D3D_mixture": false, "dimension_3D": true, "dimension_3D_with_2D_capping_layer": false, "composition_perovskite_ABC3_structure": false, "composition_perovskite_inspired_structure": false, "composition_a_ions": "Cs; FA; MA", "composition_a_ions_coefficients": "0.05; 0.76; 0.19", "composition_b_ions": "Pb", "composition_b_ions_coefficients": "1", "composition_c_ions": "Br; I", "composition_c_ions_coefficients": "0.9; 2.1", "composition_short_form": "CsFAMAPbBrI", "composition_long_form": "Cs0.05FA0.76MA0.19PbBr0.9I2.1", "composition_inorganic": false, "composition_leadfree": false, "band_gap": "1.73", "band_gap_graded": false, "band_gap_estimation_basis": "EQE"}, "perovskite_deposition": {"number_of_deposition_steps": 0.0, "quenching_induced_crystallisation": false, "solvent_annealing": false}, "htl": {"stack_sequence": "PTAA"}, "add": {"lay_front": false, "lay_back": false}, "encapsulation": {"Encapsulation": false}, "jv": {"measured": true, "average_over_n_number_of_cells": 4, "certified_values": false, "light_intensity": 100.0, "light_masked_cell": false, "scan_speed": 1000.0, "scan_voltage_step": 10.0, "reverse_scan_Voc": 1.13, "reverse_scan_Jsc": 15.0, "reverse_scan_FF": 0.66, "reverse_scan_PCE": 11.2, "default_Voc": 1.13, "default_Jsc": 15.0, "default_FF": 0.66, "default_PCE": 11.2, "default_Voc_scan_direction": "Reversed", "default_Jsc_scan_direction": "Reversed", "default_FF_scan_direction": "Reversed", "default_PCE_scan_direction": "Reversed"}, "stabilised": {"performance_measured": false}, "eqe": {"measured": false}, "stability": {"measured": false, "average_over_n_number_of_cells": 1.0, "light_UV_filter": false, "periodic_JV_measurements": false, "PCE_burn_in_observed": false, "flexible_cell_number_of_bending_cycles": 0.0}, "outdoor": {"tested": false, "average_over_n_number_of_cells": 1.0, "installation_number_of_solar_tracking_axis": 0.0, "periodic_JV_measurements": false, "PCE_burn_in_observed": false, "detaild_weather_data_available": false, "spectral_data_available": false, "irradiance_measured": false}}}

File: perovskite_solar_cell_database/data_tools/archive_entries/43204.archive.json
{"data": {"m_def": "perovskite_solar_cell_database.schema.PerovskiteSolarCell", "ref": {"ID": 43204, "ID_temp": 60, "name_of_person_entering_the_data": "Jesper Jacobsson", "data_entered_by_author": false, "DOI_number": "10.1021/acsaem.1c00810", "lead_author": "Sala et al.", "publication_date": "2021-09-07T00:00:00", "journal": "ACS Applied Energy Materials", "part_of_initial_dataset": false, "original_filename_data_upload": "2022-10-12 _v2.xlsx"}, "cell": {"number_of_cells_per_substrate": 0.0, "architecture": "Unknown", "flexible": false, "semitransparent": false, "semitransparent_wavelength_range": "nan; nan"}, "module": {"Module": false, "number_of_cells_in_module": 0.0, "JV_data_recalculated_per_cell": false}, "etl": {"stack_sequence": "C60 | BCP"}, "perovskite": {"single_crystal": false, "dimension_0D": false, "dimension_2D": false, "dimension_2D3D_mixture": false, "dimension_3D": true, "dimension_3D_with_2D_capping_layer": false, "composition_perovskite_ABC3_structure": false, "composition_perovskite_inspired_structure": false, "composition_a_ions": "Cs; FA; MA", "composition_a_ions_coefficients": "0.15; 0.68; 0.17", "composition_b_ions": "Pb", "composition_b_ions_coefficients": "1", "composition_c_ions": "Br; I", "composition_c_ions_coefficients": "0.3; 2.7", "composition_short_form": "CsFAMAPbBrI", "composition_long_form": "Cs0.15FA0.68MA0.17PbBr0.3I2.7", "composition_inorganic": false, "composition_leadfree": false, "band_gap": "1.63", "band_gap_graded": false, "band_gap_estimation_basis": "EQE"}, "perovskite_deposition": {"number_of_deposition_steps": 0.0, "quenching_induced_crystallisation": false, "solvent_annealing": false}, "htl": {"stack_sequence": "PTAA"}, "add": {"lay_front": false, "lay_back": false}, "encapsulation": {"Encapsulation": false}, "jv": {"measured": true, "average_over_n_number_of_cells": 4, "certified_values": false, "light_intensity": 100.0, "light_masked_cell": false, "scan_speed": 1000.0, "scan_voltage_step": 10.0, "reverse_scan_Voc": 1.06, "reverse_scan_Jsc": 21.2, "reverse_scan_FF": 0.722, "reverse_scan_PCE": 16.2, "default_Voc": 1.06, "default_Jsc": 21.2, "default_FF": 0.722, "default_PCE": 16.2, "default_Voc_scan_direction": "Reversed", "default_Jsc_scan_direction": "Reversed", "default_FF_scan_direction": "Reversed", "default_PCE_scan_direction": "Reversed"}, "stabilised": {"performance_measured": false}, "eqe": {"measured": false}, "stability": {"measured": false, "average_over_n_number_of_cells": 1.0, "light_UV_filter": false, "periodic_JV_measurements": false, "PCE_burn_in_observed": false, "flexible_cell_number_of_bending_cycles": 0.0}, "outdoor": {"tested": false, "average_over_n_number_of_cells": 1.0, "installation_number_of_solar_tracking_axis": 0.0, "periodic_JV_measurements": false, "PCE_burn_in_observed": false, "detaild_weather_data_available": false, "spectral_data_available": false, "irradiance_measured": false}}}

File: perovskite_solar_cell_database/data_tools/archive_entries/43205.archive.json
{"data": {"m_def": "perovskite_solar_cell_database.schema.PerovskiteSolarCell", "ref": {"ID": 43205, "ID_temp": 61, "name_of_person_entering_the_data": "Jesper Jacobsson", "data_entered_by_author": false, "DOI_number": "10.1021/acsaem.1c00810", "lead_author": "Sala et al.", "publication_date": "2021-09-07T00:00:00", "journal": "ACS Applied Energy Materials", "part_of_initial_dataset": false, "original_filename_data_upload": "2022-10-12 _v2.xlsx"}, "cell": {"number_of_cells_per_substrate": 0.0, "architecture": "Unknown", "flexible": false, "semitransparent": false, "semitransparent_wavelength_range": "nan; nan"}, "module": {"Module": false, "number_of_cells_in_module": 0.0, "JV_data_recalculated_per_cell": false}, "etl": {"stack_sequence": "C60 | BCP"}, "perovskite": {"single_crystal": false, "dimension_0D": false, "dimension_2D": false, "dimension_2D3D_mixture": false, "dimension_3D": true, "dimension_3D_with_2D_capping_layer": false, "composition_perovskite_ABC3_structure": false, "composition_perovskite_inspired_structure": false, "composition_a_ions": "Cs; FA; MA", "composition_a_ions_coefficients": "0.15; 0.68; 0.17", "composition_b_ions": "Pb", "composition_b_ions_coefficients": "1", "composition_c_ions": "Br; I", "composition_c_ions_coefficients": "0.51; 2.49", "composition_short_form": "CsFAMAPbBrI", "composition_long_form": "Cs0.15FA0.68MA0.17PbBr0.51I2.49", "composition_inorganic": false, "composition_leadfree": false, "band_gap": "1.65", "band_gap_graded": false, "band_gap_estimation_basis": "EQE"}, "perovskite_deposition": {"number_of_deposition_steps": 0.0, "quenching_induced_crystallisation": false, "solvent_annealing": false}, "htl": {"stack_sequence": "PTAA"}, "add": {"lay_front": false, "lay_back": false}, "encapsulation": {"Encapsulation": false}, "jv": {"measured": true, "average_over_n_number_of_cells": 4, "certified_values": false, "light_intensity": 100.0, "light_masked_cell": false, "scan_speed": 1000.0, "scan_voltage_step": 10.0, "reverse_scan_Voc": 1.09, "reverse_scan_Jsc": 20.3, "reverse_scan_FF": 0.757, "reverse_scan_PCE": 16.8, "default_Voc": 1.09, "default_Jsc": 20.3, "default_FF": 0.757, "default_PCE": 16.8, "default_Voc_scan_direction": "Reversed", "default_Jsc_scan_direction": "Reversed", "default_FF_scan_direction": "Reversed", "default_PCE_scan_direction": "Reversed"}, "stabilised": {"performance_measured": false}, "eqe": {"measured": false}, "stability": {"measured": false, "average_over_n_number_of_cells": 1.0, "light_UV_filter": false, "periodic_JV_measurements": false, "PCE_burn_in_observed": false, "flexible_cell_number_of_bending_cycles": 0.0}, "outdoor": {"tested": false, "average_over_n_number_of_cells": 1.0, "installation_number_of_solar_tracking_axis": 0.0, "periodic_JV_measurements": false, "PCE_burn_in_observed": false, "detaild_weather_data_available": false, "spectral_data_available": false, "irradiance_measured": false}}}

File: perovskite_solar_cell_database/data_tools/archive_entries/43206.archive.json
{"data": {"m_def": "perovskite_solar_cell_database.schema.PerovskiteSolarCell", "ref": {"ID": 43206, "ID_temp": 62, "name_of_person_entering_the_data": "Jesper Jacobsson", "data_entered_by_author": false, "DOI_number": "10.1021/acsaem.1c00810", "lead_author": "Sala et al.", "publication_date": "2021-09-07T00:00:00", "journal": "ACS Applied Energy Materials", "part_of_initial_dataset": false, "original_filename_data_upload": "2022-10-12 _v2.xlsx"}, "cell": {"number_of_cells_per_substrate": 0.0, "architecture": "Unknown", "flexible": false, "semitransparent": false, "semitransparent_wavelength_range": "nan; nan"}, "module": {"Module": false, "number_of_cells_in_module": 0.0, "JV_data_recalculated_per_cell": false}, "etl": {"stack_sequence": "C60 | BCP"}, "perovskite": {"single_crystal": false, "dimension_0D": false, "dimension_2D": false, "dimension_2D3D_mixture": false, "dimension_3D": true, "dimension_3D_with_2D_capping_layer": false, "composition_perovskite_ABC3_structure": false, "composition_perovskite_inspired_structure": false, "composition_a_ions": "Cs; FA; MA", "composition_a_ions_coefficients": "0.15; 0.68; 0.17", "composition_b_ions": "Pb", "composition_b_ions_coefficients": "1", "composition_c_ions": "Br; I", "composition_c_ions_coefficients": "0.6; 2.4", "composition_short_form": "CsFAMAPbBrI", "composition_long_form": "Cs0.15FA0.68MA0.17PbBr0.6I2.4", "composition_inorganic": false, "composition_leadfree": false, "band_gap": "1.68", "band_gap_graded": false, "band_gap_estimation_basis": "EQE"}, "perovskite_deposition": {"number_of_deposition_steps": 0.0, "quenching_induced_crystallisation": false, "solvent_annealing": false}, "htl": {"stack_sequence": "PTAA"}, "add": {"lay_front": false, "lay_back": false}, "encapsulation": {"Encapsulation": false}, "jv": {"measured": true, "average_over_n_number_of_cells": 4, "certified_values": false, "light_intensity": 100.0, "light_masked_cell": false, "scan_speed": 1000.0, "scan_voltage_step": 10.0, "reverse_scan_Voc": 1.1, "reverse_scan_Jsc": 19.9, "reverse_scan_FF": 0.737, "reverse_scan_PCE": 16.1, "default_Voc": 1.1, "default_Jsc": 19.9, "default_FF": 0.737, "default_PCE": 16.1, "default_Voc_scan_direction": "Reversed", "default_Jsc_scan_direction": "Reversed", "default_FF_scan_direction": "Reversed", "default_PCE_scan_direction": "Reversed"}, "stabilised": {"performance_measured": false}, "eqe": {"measured": false}, "stability": {"measured": false, "average_over_n_number_of_cells": 1.0, "light_UV_filter": false, "periodic_JV_measurements": false, "PCE_burn_in_observed": false, "flexible_cell_number_of_bending_cycles": 0.0}, "outdoor": {"tested": false, "average_over_n_number_of_cells": 1.0, "installation_number_of_solar_tracking_axis": 0.0, "periodic_JV_measurements": false, "PCE_burn_in_observed": false, "detaild_weather_data_available": false, "spectral_data_available": false, "irradiance_measured": false}}}

File: perovskite_solar_cell_database/data_tools/archive_entries/43207.archive.json
{"data": {"m_def": "perovskite_solar_cell_database.schema.PerovskiteSolarCell", "ref": {"ID": 43207, "ID_temp": 63, "name_of_person_entering_the_data": "Jesper Jacobsson", "data_entered_by_author": false, "DOI_number": "10.1021/acsaem.1c00810", "lead_author": "Sala et al.", "publication_date": "2021-09-07T00:00:00", "journal": "ACS Applied Energy Materials", "part_of_initial_dataset": false, "original_filename_data_upload": "2022-10-12 _v2.xlsx"}, "cell": {"number_of_cells_per_substrate": 0.0, "architecture": "Unknown", "flexible": false, "semitransparent": false, "semitransparent_wavelength_range": "nan; nan"}, "module": {"Module": false, "number_of_cells_in_module": 0.0, "JV_data_recalculated_per_cell": false}, "etl": {"stack_sequence": "C60 | BCP"}, "perovskite": {"single_crystal": false, "dimension_0D": false, "dimension_2D": false, "dimension_2D3D_mixture": false, "dimension_3D": true, "dimension_3D_with_2D_capping_layer": false, "composition_perovskite_ABC3_structure": false, "composition_perovskite_inspired_structure": false, "composition_a_ions": "Cs; FA; MA", "composition_a_ions_coefficients": "0.15; 0.68; 0.17", "composition_b_ions": "Pb", "composition_b_ions_coefficients": "1", "composition_c_ions": "Br; I", "composition_c_ions_coefficients": "0.72; 2.28", "composition_short_form": "CsFAMAPbBrI", "composition_long_form": "Cs0.15FA0.68MA0.17PbBr0.72I2.28", "composition_inorganic": false, "composition_leadfree": false, "band_gap": "1.71", "band_gap_graded": false, "band_gap_estimation_basis": "EQE"}, "perovskite_deposition": {"number_of_deposition_steps": 0.0, "quenching_induced_crystallisation": false, "solvent_annealing": false}, "htl": {"stack_sequence": "PTAA"}, "add": {"lay_front": false, "lay_back": false}, "encapsulation": {"Encapsulation": false}, "jv": {"measured": true, "average_over_n_number_of_cells": 4, "certified_values": false, "light_intensity": 100.0, "light_masked_cell": false, "scan_speed": 1000.0, "scan_voltage_step": 10.0, "reverse_scan_Voc": 1.09, "reverse_scan_Jsc": 18.7, "reverse_scan_FF": 0.724, "reverse_scan_PCE": 14.9, "default_Voc": 1.09, "default_Jsc": 18.7, "default_FF": 0.724, "default_PCE": 14.9, "default_Voc_scan_direction": "Reversed", "default_Jsc_scan_direction": "Reversed", "default_FF_scan_direction": "Reversed", "default_PCE_scan_direction": "Reversed"}, "stabilised": {"performance_measured": false}, "eqe": {"measured": false}, "stability": {"measured": false, "average_over_n_number_of_cells": 1.0, "light_UV_filter": false, "periodic_JV_measurements": false, "PCE_burn_in_observed": false, "flexible_cell_number_of_bending_cycles": 0.0}, "outdoor": {"tested": false, "average_over_n_number_of_cells": 1.0, "installation_number_of_solar_tracking_axis": 0.0, "periodic_JV_measurements": false, "PCE_burn_in_observed": false, "detaild_weather_data_available": false, "spectral_data_available": false, "irradiance_measured": false}}}

File: perovskite_solar_cell_database/data_tools/archive_entries/43208.archive.json
{"data": {"m_def": "perovskite_solar_cell_database.schema.PerovskiteSolarCell", "ref": {"ID": 43208, "ID_temp": 64, "name_of_person_entering_the_data": "Jesper Jacobsson", "data_entered_by_author": false, "DOI_number": "10.1021/acsaem.1c00810", "lead_author": "Sala et al.", "publication_date": "2021-09-07T00:00:00", "journal": "ACS Applied Energy Materials", "part_of_initial_dataset": false, "original_filename_data_upload": "2022-10-12 _v2.xlsx"}, "cell": {"number_of_cells_per_substrate": 0.0, "architecture": "Unknown", "flexible": false, "semitransparent": false, "semitransparent_wavelength_range": "nan; nan"}, "module": {"Module": false, "number_of_cells_in_module": 0.0, "JV_data_recalculated_per_cell": false}, "etl": {"stack_sequence": "C60 | BCP"}, "perovskite": {"single_crystal": false, "dimension_0D": false, "dimension_2D": false, "dimension_2D3D_mixture": false, "dimension_3D": true, "dimension_3D_with_2D_capping_layer": false, "composition_perovskite_ABC3_structure": false, "composition_perovskite_inspired_structure": false, "composition_a_ions": "Cs; FA; MA", "composition_a_ions_coefficients": "0.15; 0.68; 0.17", "composition_b_ions": "Pb", "composition_b_ions_coefficients": "1", "composition_c_ions": "Br; I", "composition_c_ions_coefficients": "0.9; 2.1", "composition_short_form": "CsFAMAPbBrI", "composition_long_form": "Cs0.15FA0.68MA0.17PbBr0.9I2.1", "composition_inorganic": false, "composition_leadfree": false, "band_gap": "1.74", "band_gap_graded": false, "band_gap_estimation_basis": "EQE"}, "perovskite_deposition": {"number_of_deposition_steps": 0.0, "quenching_induced_crystallisation": false, "solvent_annealing": false}, "htl": {"stack_sequence": "PTAA"}, "add": {"lay_front": false, "lay_back": false}, "encapsulation": {"Encapsulation": false}, "jv": {"measured": true, "average_over_n_number_of_cells": 4, "certified_values": false, "light_intensity": 100.0, "light_masked_cell": false, "scan_speed": 1000.0, "scan_voltage_step": 10.0, "reverse_scan_Voc": 1.11, "reverse_scan_Jsc": 18.0, "reverse_scan_FF": 0.719, "reverse_scan_PCE": 14.4, "default_Voc": 1.11, "default_Jsc": 18.0, "default_FF": 0.719, "default_PCE": 14.4, "default_Voc_scan_direction": "Reversed", "default_Jsc_scan_direction": "Reversed", "default_FF_scan_direction": "Reversed", "default_PCE_scan_direction": "Reversed"}, "stabilised": {"performance_measured": false}, "eqe": {"measured": false}, "stability": {"measured": false, "average_over_n_number_of_cells": 1.0, "light_UV_filter": false, "periodic_JV_measurements": false, "PCE_burn_in_observed": false, "flexible_cell_number_of_bending_cycles": 0.0}, "outdoor": {"tested": false, "average_over_n_number_of_cells": 1.0, "installation_number_of_solar_tracking_axis": 0.0, "periodic_JV_measurements": false, "PCE_burn_in_observed": false, "detaild_weather_data_available": false, "spectral_data_available": false, "irradiance_measured": false}}}

File: perovskite_solar_cell_database/data_tools/archive_entries/43209.archive.json
{"data": {"m_def": "perovskite_solar_cell_database.schema.PerovskiteSolarCell", "ref": {"ID": 43209, "ID_temp": 65, "name_of_person_entering_the_data": "Jesper Jacobsson", "data_entered_by_author": false, "DOI_number": "10.1021/acsaem.1c00810", "lead_author": "Sala et al.", "publication_date": "2021-09-07T00:00:00", "journal": "ACS Applied Energy Materials", "part_of_initial_dataset": false, "original_filename_data_upload": "2022-10-12 _v2.xlsx"}, "cell": {"number_of_cells_per_substrate": 0.0, "architecture": "Unknown", "flexible": false, "semitransparent": false, "semitransparent_wavelength_range": "nan; nan"}, "module": {"Module": false, "number_of_cells_in_module": 0.0, "JV_data_recalculated_per_cell": false}, "etl": {"stack_sequence": "C60 | BCP"}, "perovskite": {"single_crystal": false, "dimension_0D": false, "dimension_2D": false, "dimension_2D3D_mixture": false, "dimension_3D": true, "dimension_3D_with_2D_capping_layer": false, "composition_perovskite_ABC3_structure": false, "composition_perovskite_inspired_structure": false, "composition_a_ions": "Cs; FA; MA", "composition_a_ions_coefficients": "0.25; 0.6; 0.15", "composition_b_ions": "Pb", "composition_b_ions_coefficients": "1", "composition_c_ions": "Br; I", "composition_c_ions_coefficients": "0.3; 2.7", "composition_short_form": "CsFAMAPbBrI", "composition_long_form": "Cs0.25FA0.6MA0.15PbBr0.3I2.7", "composition_inorganic": false, "composition_leadfree": false, "band_gap": "1.64", "band_gap_graded": false, "band_gap_estimation_basis": "EQE"}, "perovskite_deposition": {"number_of_deposition_steps": 0.0, "quenching_induced_crystallisation": false, "solvent_annealing": false}, "htl": {"stack_sequence": "PTAA"}, "add": {"lay_front": false, "lay_back": false}, "encapsulation": {"Encapsulation": false}, "jv": {"measured": true, "average_over_n_number_of_cells": 4, "certified_values": false, "light_intensity": 100.0, "light_masked_cell": false, "scan_speed": 1000.0, "scan_voltage_step": 10.0, "reverse_scan_Voc": 1.07, "reverse_scan_Jsc": 19.9, "reverse_scan_FF": 0.805, "reverse_scan_PCE": 17.1, "default_Voc": 1.07, "default_Jsc": 19.9, "default_FF": 0.805, "default_PCE": 17.1, "default_Voc_scan_direction": "Reversed", "default_Jsc_scan_direction": "Reversed", "default_FF_scan_direction": "Reversed", "default_PCE_scan_direction": "Reversed"}, "stabilised": {"performance_measured": false}, "eqe": {"measured": false}, "stability": {"measured": false, "average_over_n_number_of_cells": 1.0, "light_UV_filter": false, "periodic_JV_measurements": false, "PCE_burn_in_observed": false, "flexible_cell_number_of_bending_cycles": 0.0}, "outdoor": {"tested": false, "average_over_n_number_of_cells": 1.0, "installation_number_of_solar_tracking_axis": 0.0, "periodic_JV_measurements": false, "PCE_burn_in_observed": false, "detaild_weather_data_available": false, "spectral_data_available": false, "irradiance_measured": false}}}

File: perovskite_solar_cell_database/data_tools/archive_entries/43210.archive.json
{"data": {"m_def": "perovskite_solar_cell_database.schema.PerovskiteSolarCell", "ref": {"ID": 43210, "ID_temp": 66, "name_of_person_entering_the_data": "Jesper Jacobsson", "data_entered_by_author": false, "DOI_number": "10.1021/acsaem.1c00810", "lead_author": "Sala et al.", "publication_date": "2021-09-07T00:00:00", "journal": "ACS Applied Energy Materials", "part_of_initial_dataset": false, "original_filename_data_upload": "2022-10-12 _v2.xlsx"}, "cell": {"number_of_cells_per_substrate": 0.0, "architecture": "Unknown", "flexible": false, "semitransparent": false, "semitransparent_wavelength_range": "nan; nan"}, "module": {"Module": false, "number_of_cells_in_module": 0.0, "JV_data_recalculated_per_cell": false}, "etl": {"stack_sequence": "C60 | BCP"}, "perovskite": {"single_crystal": false, "dimension_0D": false, "dimension_2D": false, "dimension_2D3D_mixture": false, "dimension_3D": true, "dimension_3D_with_2D_capping_layer": false, "composition_perovskite_ABC3_structure": false, "composition_perovskite_inspired_structure": false, "composition_a_ions": "Cs; FA; MA", "composition_a_ions_coefficients": "0.25; 0.6; 0.15", "composition_b_ions": "Pb", "composition_b_ions_coefficients": "1", "composition_c_ions": "Br; I", "composition_c_ions_coefficients": "0.51; 2.49", "composition_short_form": "CsFAMAPbBrI", "composition_long_form": "Cs0.25FA0.6MA0.15PbBr0.51I2.49", "composition_inorganic": false, "composition_leadfree": false, "band_gap": "1.68", "band_gap_graded": false, "band_gap_estimation_basis": "EQE"}, "perovskite_deposition": {"number_of_deposition_steps": 0.0, "quenching_induced_crystallisation": false, "solvent_annealing": false}, "htl": {"stack_sequence": "PTAA"}, "add": {"lay_front": false, "lay_back": false}, "encapsulation": {"Encapsulation": false}, "jv": {"measured": true, "average_over_n_number_of_cells": 4, "certified_values": false, "light_intensity": 100.0, "light_masked_cell": false, "scan_speed": 1000.0, "scan_voltage_step": 10.0, "reverse_scan_Voc": 1.13, "reverse_scan_Jsc": 18.1, "reverse_scan_FF": 0.674, "reverse_scan_PCE": 13.8, "default_Voc": 1.13, "default_Jsc": 18.1, "default_FF": 0.674, "default_PCE": 13.8, "default_Voc_scan_direction": "Reversed", "default_Jsc_scan_direction": "Reversed", "default_FF_scan_direction": "Reversed", "default_PCE_scan_direction": "Reversed"}, "stabilised": {"performance_measured": false}, "eqe": {"measured": false}, "stability": {"measured": false, "average_over_n_number_of_cells": 1.0, "light_UV_filter": false, "periodic_JV_measurements": false, "PCE_burn_in_observed": false, "flexible_cell_number_of_bending_cycles": 0.0}, "outdoor": {"tested": false, "average_over_n_number_of_cells": 1.0, "installation_number_of_solar_tracking_axis": 0.0, "periodic_JV_measurements": false, "PCE_burn_in_observed": false, "detaild_weather_data_available": false, "spectral_data_available": false, "irradiance_measured": false}}}

File: perovskite_solar_cell_database/data_tools/archive_entries/43211.archive.json
{"data": {"m_def": "perovskite_solar_cell_database.schema.PerovskiteSolarCell", "ref": {"ID": 43211, "ID_temp": 67, "name_of_person_entering_the_data": "Jesper Jacobsson", "data_entered_by_author": false, "DOI_number": "10.1021/acsaem.1c00810", "lead_author": "Sala et al.", "publication_date": "2021-09-07T00:00:00", "journal": "ACS Applied Energy Materials", "part_of_initial_dataset": false, "original_filename_data_upload": "2022-10-12 _v2.xlsx"}, "cell": {"number_of_cells_per_substrate": 0.0, "architecture": "Unknown", "flexible": false, "semitransparent": false, "semitransparent_wavelength_range": "nan; nan"}, "module": {"Module": false, "number_of_cells_in_module": 0.0, "JV_data_recalculated_per_cell": false}, "etl": {"stack_sequence": "C60 | BCP"}, "perovskite": {"single_crystal": false, "dimension_0D": false, "dimension_2D": false, "dimension_2D3D_mixture": false, "dimension_3D": true, "dimension_3D_with_2D_capping_layer": false, "composition_perovskite_ABC3_structure": false, "composition_perovskite_inspired_structure": false, "composition_a_ions": "Cs; FA; MA", "composition_a_ions_coefficients": "0.25; 0.6; 0.15", "composition_b_ions": "Pb", "composition_b_ions_coefficients": "1", "composition_c_ions": "Br; I", "composition_c_ions_coefficients": "0.6; 2.4", "composition_short_form": "CsFAMAPbBrI", "composition_long_form": "Cs0.25FA0.6MA0.15PbBr0.6I2.4", "composition_inorganic": false, "composition_leadfree": false, "band_gap": "1.7", "band_gap_graded": false, "band_gap_estimation_basis": "EQE"}, "perovskite_deposition": {"number_of_deposition_steps": 0.0, "quenching_induced_crystallisation": false, "solvent_annealing": false}, "htl": {"stack_sequence": "PTAA"}, "add": {"lay_front": false, "lay_back": false}, "encapsulation": {"Encapsulation": false}, "jv": {"measured": true, "average_over_n_number_of_cells": 4, "certified_values": false, "light_intensity": 100.0, "light_masked_cell": false, "scan_speed": 1000.0, "scan_voltage_step": 10.0, "reverse_scan_Voc": 1.12, "reverse_scan_Jsc": 17.8, "reverse_scan_FF": 0.705, "reverse_scan_PCE": 14.1, "default_Voc": 1.12, "default_Jsc": 17.8, "default_FF": 0.705, "default_PCE": 14.1, "default_Voc_scan_direction": "Reversed", "default_Jsc_scan_direction": "Reversed", "default_FF_scan_direction": "Reversed", "default_PCE_scan_direction": "Reversed"}, "stabilised": {"performance_measured": false}, "eqe": {"measured": false}, "stability": {"measured": false, "average_over_n_number_of_cells": 1.0, "light_UV_filter": false, "periodic_JV_measurements": false, "PCE_burn_in_observed": false, "flexible_cell_number_of_bending_cycles": 0.0}, "outdoor": {"tested": false, "average_over_n_number_of_cells": 1.0, "installation_number_of_solar_tracking_axis": 0.0, "periodic_JV_measurements": false, "PCE_burn_in_observed": false, "detaild_weather_data_available": false, "spectral_data_available": false, "irradiance_measured": false}}}

File: perovskite_solar_cell_database/data_tools/archive_entries/43212.archive.json
{"data": {"m_def": "perovskite_solar_cell_database.schema.PerovskiteSolarCell", "ref": {"ID": 43212, "ID_temp": 68, "name_of_person_entering_the_data": "Jesper Jacobsson", "data_entered_by_author": false, "DOI_number": "10.1021/acsaem.1c00810", "lead_author": "Sala et al.", "publication_date": "2021-09-07T00:00:00", "journal": "ACS Applied Energy Materials", "part_of_initial_dataset": false, "original_filename_data_upload": "2022-10-12 _v2.xlsx"}, "cell": {"number_of_cells_per_substrate": 0.0, "architecture": "Unknown", "flexible": false, "semitransparent": false, "semitransparent_wavelength_range": "nan; nan"}, "module": {"Module": false, "number_of_cells_in_module": 0.0, "JV_data_recalculated_per_cell": false}, "etl": {"stack_sequence": "C60 | BCP"}, "perovskite": {"single_crystal": false, "dimension_0D": false, "dimension_2D": false, "dimension_2D3D_mixture": false, "dimension_3D": true, "dimension_3D_with_2D_capping_layer": false, "composition_perovskite_ABC3_structure": false, "composition_perovskite_inspired_structure": false, "composition_a_ions": "Cs; FA; MA", "composition_a_ions_coefficients": "0.25; 0.6; 0.15", "composition_b_ions": "Pb", "composition_b_ions_coefficients": "1", "composition_c_ions": "Br; I", "composition_c_ions_coefficients": "0.72; 2.28", "composition_short_form": "CsFAMAPbBrI", "composition_long_form": "Cs0.25FA0.6MA0.15PbBr0.72I2.28", "composition_inorganic": false, "composition_leadfree": false, "band_gap": "1.72", "band_gap_graded": false, "band_gap_estimation_basis": "EQE"}, "perovskite_deposition": {"number_of_deposition_steps": 0.0, "quenching_induced_crystallisation": false, "solvent_annealing": false}, "htl": {"stack_sequence": "PTAA"}, "add": {"lay_front": false, "lay_back": false}, "encapsulation": {"Encapsulation": false}, "jv": {"measured": true, "average_over_n_number_of_cells": 4, "certified_values": false, "light_intensity": 100.0, "light_masked_cell": false, "scan_speed": 1000.0, "scan_voltage_step": 10.0, "reverse_scan_Voc": 1.12, "reverse_scan_Jsc": 17.9, "reverse_scan_FF": 0.764, "reverse_scan_PCE": 15.3, "default_Voc": 1.12, "default_Jsc": 17.9, "default_FF": 0.764, "default_PCE": 15.3, "default_Voc_scan_direction": "Reversed", "default_Jsc_scan_direction": "Reversed", "default_FF_scan_direction": "Reversed", "default_PCE_scan_direction": "Reversed"}, "stabilised": {"performance_measured": false}, "eqe": {"measured": false}, "stability": {"measured": false, "average_over_n_number_of_cells": 1.0, "light_UV_filter": false, "periodic_JV_measurements": false, "PCE_burn_in_observed": false, "flexible_cell_number_of_bending_cycles": 0.0}, "outdoor": {"tested": false, "average_over_n_number_of_cells": 1.0, "installation_number_of_solar_tracking_axis": 0.0, "periodic_JV_measurements": false, "PCE_burn_in_observed": false, "detaild_weather_data_available": false, "spectral_data_available": false, "irradiance_measured": false}}}

File: perovskite_solar_cell_database/data_tools/archive_entries/43213.archive.json
{"data": {"m_def": "perovskite_solar_cell_database.schema.PerovskiteSolarCell", "ref": {"ID": 43213, "ID_temp": 69, "name_of_person_entering_the_data": "Jesper Jacobsson", "data_entered_by_author": false, "DOI_number": "10.1021/acsaem.1c00810", "lead_author": "Sala et al.", "publication_date": "2021-09-07T00:00:00", "journal": "ACS Applied Energy Materials", "part_of_initial_dataset": false, "original_filename_data_upload": "2022-10-12 _v2.xlsx"}, "cell": {"number_of_cells_per_substrate": 0.0, "architecture": "Unknown", "flexible": false, "semitransparent": false, "semitransparent_wavelength_range": "nan; nan"}, "module": {"Module": false, "number_of_cells_in_module": 0.0, "JV_data_recalculated_per_cell": false}, "etl": {"stack_sequence": "C60 | BCP"}, "perovskite": {"single_crystal": false, "dimension_0D": false, "dimension_2D": false, "dimension_2D3D_mixture": false, "dimension_3D": true, "dimension_3D_with_2D_capping_layer": false, "composition_perovskite_ABC3_structure": false, "composition_perovskite_inspired_structure": false, "composition_a_ions": "Cs; FA; MA", "composition_a_ions_coefficients": "0.25; 0.6; 0.15", "composition_b_ions": "Pb", "composition_b_ions_coefficients": "1", "composition_c_ions": "Br; I", "composition_c_ions_coefficients": "0.9; 2.1", "composition_short_form": "CsFAMAPbBrI", "composition_long_form": "Cs0.25FA0.6MA0.15PbBr0.9I2.1", "composition_inorganic": false, "composition_leadfree": false, "band_gap": "1.76", "band_gap_graded": false, "band_gap_estimation_basis": "EQE"}, "perovskite_deposition": {"number_of_deposition_steps": 0.0, "quenching_induced_crystallisation": false, "solvent_annealing": false}, "htl": {"stack_sequence": "PTAA"}, "add": {"lay_front": false, "lay_back": false}, "encapsulation": {"Encapsulation": false}, "jv": {"measured": true, "average_over_n_number_of_cells": 4, "certified_values": false, "light_intensity": 100.0, "light_masked_cell": false, "scan_speed": 1000.0, "scan_voltage_step": 10.0, "reverse_scan_Voc": 1.17, "reverse_scan_Jsc": 16.7, "reverse_scan_FF": 0.696, "reverse_scan_PCE": 13.6, "default_Voc": 1.17, "default_Jsc": 16.7, "default_FF": 0.696, "default_PCE": 13.6, "default_Voc_scan_direction": "Reversed", "default_Jsc_scan_direction": "Reversed", "default_FF_scan_direction": "Reversed", "default_PCE_scan_direction": "Reversed"}, "stabilised": {"performance_measured": false}, "eqe": {"measured": false}, "stability": {"measured": false, "average_over_n_number_of_cells": 1.0, "light_UV_filter": false, "periodic_JV_measurements": false, "PCE_burn_in_observed": false, "flexible_cell_number_of_bending_cycles": 0.0}, "outdoor": {"tested": false, "average_over_n_number_of_cells": 1.0, "installation_number_of_solar_tracking_axis": 0.0, "periodic_JV_measurements": false, "PCE_burn_in_observed": false, "detaild_weather_data_available": false, "spectral_data_available": false, "irradiance_measured": false}}}

File: perovskite_solar_cell_database/data_tools/archive_entries/43214.archive.json
{"data": {"m_def": "perovskite_solar_cell_database.schema.PerovskiteSolarCell", "ref": {"ID": 43214, "ID_temp": 70, "name_of_person_entering_the_data": "Jesper Jacobsson", "data_entered_by_author": false, "DOI_number": "10.1021/acsaem.1c00810", "lead_author": "Sala et al.", "publication_date": "2021-09-07T00:00:00", "journal": "ACS Applied Energy Materials", "part_of_initial_dataset": false, "original_filename_data_upload": "2022-10-12 _v2.xlsx"}, "cell": {"number_of_cells_per_substrate": 0.0, "architecture": "Unknown", "flexible": false, "semitransparent": false, "semitransparent_wavelength_range": "nan; nan"}, "module": {"Module": false, "number_of_cells_in_module": 0.0, "JV_data_recalculated_per_cell": false}, "etl": {"stack_sequence": "C60 | BCP"}, "perovskite": {"single_crystal": false, "dimension_0D": false, "dimension_2D": false, "dimension_2D3D_mixture": false, "dimension_3D": true, "dimension_3D_with_2D_capping_layer": false, "composition_perovskite_ABC3_structure": false, "composition_perovskite_inspired_structure": false, "composition_a_ions": "Cs; FA; MA", "composition_a_ions_coefficients": "0.15; 0.75; 0.10", "composition_b_ions": "Pb", "composition_b_ions_coefficients": "1", "composition_c_ions": "Br; I", "composition_c_ions_coefficients": "0.6; 2.4", "composition_short_form": "CsFAMAPbBrI", "composition_long_form": "Cs0.15FA0.75MA0.10PbBr0.6I2.4", "composition_inorganic": false, "composition_leadfree": false, "band_gap": "1.66", "band_gap_graded": false, "band_gap_estimation_basis": "EQE"}, "perovskite_deposition": {"number_of_deposition_steps": 0.0, "quenching_induced_crystallisation": false, "solvent_annealing": false}, "htl": {"stack_sequence": "PTAA"}, "add": {"lay_front": false, "lay_back": false}, "encapsulation": {"Encapsulation": false}, "jv": {"measured": true, "average_over_n_number_of_cells": 4, "certified_values": false, "light_intensity": 100.0, "light_masked_cell": false, "scan_speed": 1000.0, "scan_voltage_step": 10.0, "reverse_scan_Voc": 1.11, "reverse_scan_Jsc": 18.9, "reverse_scan_FF": 0.765, "reverse_scan_PCE": 16.0, "default_Voc": 1.11, "default_Jsc": 18.9, "default_FF": 0.765, "default_PCE": 16.0, "default_Voc_scan_direction": "Reversed", "default_Jsc_scan_direction": "Reversed", "default_FF_scan_direction": "Reversed", "default_PCE_scan_direction": "Reversed"}, "stabilised": {"performance_measured": false}, "eqe": {"measured": false}, "stability": {"measured": false, "average_over_n_number_of_cells": 1.0, "light_UV_filter": false, "periodic_JV_measurements": false, "PCE_burn_in_observed": false, "flexible_cell_number_of_bending_cycles": 0.0}, "outdoor": {"tested": false, "average_over_n_number_of_cells": 1.0, "installation_number_of_solar_tracking_axis": 0.0, "periodic_JV_measurements": false, "PCE_burn_in_observed": false, "detaild_weather_data_available": false, "spectral_data_available": false, "irradiance_measured": false}}}
