Repository: FAIRmat-NFDI/nomad-perovskite-solar-cells-database

# NOMAD Perovskite Solar Cells Database
  [<img src="docs/assets/nomad_plugin_logo.png" width="200">](https://nomad-lab.eu/prod/v1/staging/docs/plugins/plugins.html)

  [<img width="280" alt="image" src="docs/assets/perovskite_database_project.png">](https://www.perovskitedatabase.com/)

## Introduction
Welcome to the NOMAD plugin for the Perovskite Solar Cell Database.
This project aims to provide a FAIR and open-access interface for the perovskite solar cells database in NOMAD
and related data sources.
Additionally, it has data models and schemas for defining ions and halide hybrid-perovskite compositions.

File: perovskite_solar_cell_database/data_tools/archive_entries/43215.archive.json
{"data": {"m_def": "perovskite_solar_cell_database.schema.PerovskiteSolarCell", "ref": {"ID": 43215, "ID_temp": 71, "name_of_person_entering_the_data": "Jesper Jacobsson", "data_entered_by_author": false, "DOI_number": "10.1021/acsaem.1c00810", "lead_author": "Sala et al.", "publication_date": "2021-09-07T00:00:00", "journal": "ACS Applied Energy Materials", "part_of_initial_dataset": false, "original_filename_data_upload": "2022-10-12 _v2.xlsx"}, "cell": {"number_of_cells_per_substrate": 0.0, "architecture": "Unknown", "flexible": false, "semitransparent": false, "semitransparent_wavelength_range": "nan; nan"}, "module": {"Module": false, "number_of_cells_in_module": 0.0, "JV_data_recalculated_per_cell": false}, "etl": {"stack_sequence": "C60 | BCP"}, "perovskite": {"single_crystal": false, "dimension_0D": false, "dimension_2D": false, "dimension_2D3D_mixture": false, "dimension_3D": true, "dimension_3D_with_2D_capping_layer": false, "composition_perovskite_ABC3_structure": false, "composition_perovskite_inspired_structure": false, "composition_a_ions": "Cs; FA; MA", "composition_a_ions_coefficients": "0.15; 0.65; 0.2", "composition_b_ions": "Pb", "composition_b_ions_coefficients": "1", "composition_c_ions": "Br; I", "composition_c_ions_coefficients": "0.6; 2.4", "composition_short_form": "CsFAMAPbBrI", "composition_long_form": "Cs0.15FA0.65MA0.2PbBr0.6I2.4", "composition_inorganic": false, "composition_leadfree": false, "band_gap": "1.67", "band_gap_graded": false, "band_gap_estimation_basis": "EQE"}, "perovskite_deposition": {"number_of_deposition_steps": 0.0, "quenching_induced_crystallisation": false, "solvent_annealing": false}, "htl": {"stack_sequence": "PTAA"}, "add": {"lay_front": false, "lay_back": false}, "encapsulation": {"Encapsulation": false}, "jv": {"measured": true, "average_over_n_number_of_cells": 4, "certified_values": false, "light_intensity": 100.0, "light_masked_cell": false, "scan_speed": 1000.0, "scan_voltage_step": 10.0, "reverse_scan_Voc": 1.14, "reverse_scan_Jsc": 19.9, "reverse_scan_FF": 0.718, "reverse_scan_PCE": 16.0, "default_Voc": 1.14, "default_Jsc": 19.9, "default_FF": 0.718, "default_PCE": 16.0, "default_Voc_scan_direction": "Reversed", "default_Jsc_scan_direction": "Reversed", "default_FF_scan_direction": "Reversed", "default_PCE_scan_direction": "Reversed"}, "stabilised": {"performance_measured": false}, "eqe": {"measured": false}, "stability": {"measured": false, "average_over_n_number_of_cells": 1.0, "light_UV_filter": false, "periodic_JV_measurements": false, "PCE_burn_in_observed": false, "flexible_cell_number_of_bending_cycles": 0.0}, "outdoor": {"tested": false, "average_over_n_number_of_cells": 1.0, "installation_number_of_solar_tracking_axis": 0.0, "periodic_JV_measurements": false, "PCE_burn_in_observed": false, "detaild_weather_data_available": false, "spectral_data_available": false, "irradiance_measured": false}}}

File: perovskite_solar_cell_database/data_tools/archive_entries/43216.archive.json
{"data": {"m_def": "perovskite_solar_cell_database.schema.PerovskiteSolarCell", "ref": {"ID": 43216, "ID_temp": 72, "name_of_person_entering_the_data": "Jesper Jacobsson", "data_entered_by_author": false, "DOI_number": "10.1021/acsaem.1c00810", "lead_author": "Sala et al.", "publication_date": "2021-09-07T00:00:00", "journal": "ACS Applied Energy Materials", "part_of_initial_dataset": false, "original_filename_data_upload": "2022-10-12 _v2.xlsx"}, "cell": {"number_of_cells_per_substrate": 0.0, "architecture": "Unknown", "flexible": false, "semitransparent": false, "semitransparent_wavelength_range": "nan; nan"}, "module": {"Module": false, "number_of_cells_in_module": 0.0, "JV_data_recalculated_per_cell": false}, "etl": {"stack_sequence": "C60 | BCP"}, "perovskite": {"single_crystal": false, "dimension_0D": false, "dimension_2D": false, "dimension_2D3D_mixture": false, "dimension_3D": true, "dimension_3D_with_2D_capping_layer": false, "composition_perovskite_ABC3_structure": false, "composition_perovskite_inspired_structure": false, "composition_a_ions": "Cs; FA; MA", "composition_a_ions_coefficients": "0.15; 0.55; 0.3", "composition_b_ions": "Pb", "composition_b_ions_coefficients": "1", "composition_c_ions": "Br; I", "composition_c_ions_coefficients": "0.6; 2.4", "composition_short_form": "CsFAMAPbBrI", "composition_long_form": "Cs0.15FA0.55MA0.3PbBr0.6I2.4", "composition_inorganic": false, "composition_leadfree": false, "band_gap": "1.68", "band_gap_graded": false, "band_gap_estimation_basis": "EQE"}, "perovskite_deposition": {"number_of_deposition_steps": 0.0, "quenching_induced_crystallisation": false, "solvent_annealing": false}, "htl": {"stack_sequence": "PTAA"}, "add": {"lay_front": false, "lay_back": false}, "encapsulation": {"Encapsulation": false}, "jv": {"measured": true, "average_over_n_number_of_cells": 4, "certified_values": false, "light_intensity": 100.0, "light_masked_cell": false, "scan_speed": 1000.0, "scan_voltage_step": 10.0, "reverse_scan_Voc": 1.12, "reverse_scan_Jsc": 18.5, "reverse_scan_FF": 0.691, "reverse_scan_PCE": 14.4, "default_Voc": 1.12, "default_Jsc": 18.5, "default_FF": 0.691, "default_PCE": 14.4, "default_Voc_scan_direction": "Reversed", "default_Jsc_scan_direction": "Reversed", "default_FF_scan_direction": "Reversed", "default_PCE_scan_direction": "Reversed"}, "stabilised": {"performance_measured": false}, "eqe": {"measured": false}, "stability": {"measured": false, "average_over_n_number_of_cells": 1.0, "light_UV_filter": false, "periodic_JV_measurements": false, "PCE_burn_in_observed": false, "flexible_cell_number_of_bending_cycles": 0.0}, "outdoor": {"tested": false, "average_over_n_number_of_cells": 1.0, "installation_number_of_solar_tracking_axis": 0.0, "periodic_JV_measurements": false, "PCE_burn_in_observed": false, "detaild_weather_data_available": false, "spectral_data_available": false, "irradiance_measured": false}}}

File: perovskite_solar_cell_database/data_tools/archive_entries/43217.archive.json
{"data": {"m_def": "perovskite_solar_cell_database.schema.PerovskiteSolarCell", "ref": {"ID": 43217, "ID_temp": 73, "name_of_person_entering_the_data": "Jesper Jacobsson", "data_entered_by_author": false, "DOI_number": "10.1021/acsaem.1c00810", "lead_author": "Sala et al.", "publication_date": "2021-09-07T00:00:00", "journal": "ACS Applied Energy Materials", "part_of_initial_dataset": false, "original_filename_data_upload": "2022-10-12 _v2.xlsx", "free_text_comment": "1.4 M"}, "cell": {"number_of_cells_per_substrate": 0.0, "architecture": "Unknown", "flexible": false, "semitransparent": false, "semitransparent_wavelength_range": "nan; nan"}, "module": {"Module": false, "number_of_cells_in_module": 0.0, "JV_data_recalculated_per_cell": false}, "etl": {"stack_sequence": "C60 | BCP"}, "perovskite": {"single_crystal": false, "dimension_0D": false, "dimension_2D": false, "dimension_2D3D_mixture": false, "dimension_3D": true, "dimension_3D_with_2D_capping_layer": false, "composition_perovskite_ABC3_structure": false, "composition_perovskite_inspired_structure": false, "composition_a_ions": "Cs; FA; MA", "composition_a_ions_coefficients": "0.05; 0.76; 0.19", "composition_b_ions": "Pb", "composition_b_ions_coefficients": "1", "composition_c_ions": "Br; I", "composition_c_ions_coefficients": "0.6; 2.4", "composition_short_form": "CsFAMAPbBrI", "composition_long_form": "Cs0.05FA0.76MA0.19PbBr0.6I2.4", "composition_inorganic": false, "composition_leadfree": false, "band_gap": "1.67", "band_gap_graded": false, "band_gap_estimation_basis": "EQE"}, "perovskite_deposition": {"number_of_deposition_steps": 0.0, "quenching_induced_crystallisation": false, "solvent_annealing": false}, "htl": {"stack_sequence": "PTAA"}, "add": {"lay_front": false, "lay_back": false}, "encapsulation": {"Encapsulation": false}, "jv": {"measured": true, "average_over_n_number_of_cells": 4, "certified_values": false, "light_intensity": 100.0, "light_masked_cell": false, "scan_speed": 1000.0, "scan_voltage_step": 10.0, "reverse_scan_Voc": 1.13, "reverse_scan_Jsc": 20.1, "reverse_scan_FF": 0.781, "reverse_scan_PCE": 17.7, "default_Voc": 1.13, "default_Jsc": 20.1, "default_FF": 0.781, "default_PCE": 17.7, "default_Voc_scan_direction": "Reversed", "default_Jsc_scan_direction": "Reversed", "default_FF_scan_direction": "Reversed", "default_PCE_scan_direction": "Reversed"}, "stabilised": {"performance_measured": false}, "eqe": {"measured": false}, "stability": {"measured": false, "average_over_n_number_of_cells": 1.0, "light_UV_filter": false, "periodic_JV_measurements": false, "PCE_burn_in_observed": false, "flexible_cell_number_of_bending_cycles": 0.0}, "outdoor": {"tested": false, "average_over_n_number_of_cells": 1.0, "installation_number_of_solar_tracking_axis": 0.0, "periodic_JV_measurements": false, "PCE_burn_in_observed": false, "detaild_weather_data_available": false, "spectral_data_available": false, "irradiance_measured": false}}}

File: perovskite_solar_cell_database/data_tools/archive_entries/43218.archive.json
{"data": {"m_def": "perovskite_solar_cell_database.schema.PerovskiteSolarCell", "ref": {"ID": 43218, "ID_temp": 74, "name_of_person_entering_the_data": "Jesper Jacobsson", "data_entered_by_author": false, "DOI_number": "10.1021/acsaem.1c00810", "lead_author": "Sala et al.", "publication_date": "2021-09-07T00:00:00", "journal": "ACS Applied Energy Materials", "part_of_initial_dataset": false, "original_filename_data_upload": "2022-10-12 _v2.xlsx", "free_text_comment": "1.3 M"}, "cell": {"number_of_cells_per_substrate": 0.0, "architecture": "Unknown", "flexible": false, "semitransparent": false, "semitransparent_wavelength_range": "nan; nan"}, "module": {"Module": false, "number_of_cells_in_module": 0.0, "JV_data_recalculated_per_cell": false}, "etl": {"stack_sequence": "C60 | BCP"}, "perovskite": {"single_crystal": false, "dimension_0D": false, "dimension_2D": false, "dimension_2D3D_mixture": false, "dimension_3D": true, "dimension_3D_with_2D_capping_layer": false, "composition_perovskite_ABC3_structure": false, "composition_perovskite_inspired_structure": false, "composition_a_ions": "Cs; FA; MA", "composition_a_ions_coefficients": "0.05; 0.76; 0.19", "composition_b_ions": "Pb", "composition_b_ions_coefficients": "1", "composition_c_ions": "Br; I", "composition_c_ions_coefficients": "0.6; 2.4", "composition_short_form": "CsFAMAPbBrI", "composition_long_form": "Cs0.05FA0.76MA0.19PbBr0.6I2.4", "composition_inorganic": false, "composition_leadfree": false, "band_gap": "1.67", "band_gap_graded": false, "band_gap_estimation_basis": "EQE"}, "perovskite_deposition": {"number_of_deposition_steps": 0.0, "quenching_induced_crystallisation": false, "solvent_annealing": false}, "htl": {"stack_sequence": "PTAA"}, "add": {"lay_front": false, "lay_back": false}, "encapsulation": {"Encapsulation": false}, "jv": {"measured": true, "average_over_n_number_of_cells": 4, "certified_values": false, "light_intensity": 100.0, "light_masked_cell": false, "scan_speed": 1000.0, "scan_voltage_step": 10.0, "reverse_scan_Voc": 1.13, "reverse_scan_Jsc": 19.8, "reverse_scan_FF": 0.772, "reverse_scan_PCE": 17.3, "default_Voc": 1.13, "default_Jsc": 19.8, "default_FF": 0.772, "default_PCE": 17.3, "default_Voc_scan_direction": "Reversed", "default_Jsc_scan_direction": "Reversed", "default_FF_scan_direction": "Reversed", "default_PCE_scan_direction": "Reversed"}, "stabilised": {"performance_measured": false}, "eqe": {"measured": false}, "stability": {"measured": false, "average_over_n_number_of_cells": 1.0, "light_UV_filter": false, "periodic_JV_measurements": false, "PCE_burn_in_observed": false, "flexible_cell_number_of_bending_cycles": 0.0}, "outdoor": {"tested": false, "average_over_n_number_of_cells": 1.0, "installation_number_of_solar_tracking_axis": 0.0, "periodic_JV_measurements": false, "PCE_burn_in_observed": false, "detaild_weather_data_available": false, "spectral_data_available": false, "irradiance_measured": false}}}

File: perovskite_solar_cell_database/data_tools/archive_entries/43219.archive.json
{"data": {"m_def": "perovskite_solar_cell_database.schema.PerovskiteSolarCell", "ref": {"ID": 43219, "ID_temp": 75, "name_of_person_entering_the_data": "Jesper Jacobsson", "data_entered_by_author": false, "DOI_number": "10.1021/acsaem.1c00810", "lead_author": "Sala et al.", "publication_date": "2021-09-07T00:00:00", "journal": "ACS Applied Energy Materials", "part_of_initial_dataset": false, "original_filename_data_upload": "2022-10-12 _v2.xlsx", "free_text_comment": "1.2 M"}, "cell": {"number_of_cells_per_substrate": 0.0, "architecture": "Unknown", "flexible": false, "semitransparent": false, "semitransparent_wavelength_range": "nan; nan"}, "module": {"Module": false, "number_of_cells_in_module": 0.0, "JV_data_recalculated_per_cell": false}, "etl": {"stack_sequence": "C60 | BCP"}, "perovskite": {"single_crystal": false, "dimension_0D": false, "dimension_2D": false, "dimension_2D3D_mixture": false, "dimension_3D": true, "dimension_3D_with_2D_capping_layer": false, "composition_perovskite_ABC3_structure": false, "composition_perovskite_inspired_structure": false, "composition_a_ions": "Cs; FA; MA", "composition_a_ions_coefficients": "0.05; 0.76; 0.19", "composition_b_ions": "Pb", "composition_b_ions_coefficients": "1", "composition_c_ions": "Br; I", "composition_c_ions_coefficients": "0.6; 2.4", "composition_short_form": "CsFAMAPbBrI", "composition_long_form": "Cs0.05FA0.76MA0.19PbBr0.6I2.4", "composition_inorganic": false, "composition_leadfree": false, "band_gap": "1.67", "band_gap_graded": false, "band_gap_estimation_basis": "EQE"}, "perovskite_deposition": {"number_of_deposition_steps": 0.0, "quenching_induced_crystallisation": false, "solvent_annealing": false}, "htl": {"stack_sequence": "PTAA"}, "add": {"lay_front": false, "lay_back": false}, "encapsulation": {"Encapsulation": false}, "jv": {"measured": true, "average_over_n_number_of_cells": 4, "certified_values": false, "light_intensity": 100.0, "light_masked_cell": false, "scan_speed": 1000.0, "scan_voltage_step": 10.0, "reverse_scan_Voc": 1.13, "reverse_scan_Jsc": 19.8, "reverse_scan_FF": 0.779, "reverse_scan_PCE": 17.4, "default_Voc": 1.13, "default_Jsc": 19.8, "default_FF": 0.779, "default_PCE": 17.4, "default_Voc_scan_direction": "Reversed", "default_Jsc_scan_direction": "Reversed", "default_FF_scan_direction": "Reversed", "default_PCE_scan_direction": "Reversed"}, "stabilised": {"performance_measured": false}, "eqe": {"measured": false}, "stability": {"measured": false, "average_over_n_number_of_cells": 1.0, "light_UV_filter": false, "periodic_JV_measurements": false, "PCE_burn_in_observed": false, "flexible_cell_number_of_bending_cycles": 0.0}, "outdoor": {"tested": false, "average_over_n_number_of_cells": 1.0, "installation_number_of_solar_tracking_axis": 0.0, "periodic_JV_measurements": false, "PCE_burn_in_observed": false, "detaild_weather_data_available": false, "spectral_data_available": false, "irradiance_measured": false}}}

File: perovskite_solar_cell_database/data_tools/archive_entries/43220.archive.json
{"data": {"m_def": "perovskite_solar_cell_database.schema.PerovskiteSolarCell", "ref": {"ID": 43220, "ID_temp": 76, "name_of_person_entering_the_data": "Jesper Jacobsson", "data_entered_by_author": false, "DOI_number": "10.1021/acsaem.1c00810", "lead_author": "Sala et al.", "publication_date": "2021-09-07T00:00:00", "journal": "ACS Applied Energy Materials", "part_of_initial_dataset": false, "original_filename_data_upload": "2022-10-12 _v2.xlsx", "free_text_comment": "1.1 M"}, "cell": {"number_of_cells_per_substrate": 0.0, "architecture": "Unknown", "flexible": false, "semitransparent": false, "semitransparent_wavelength_range": "nan; nan"}, "module": {"Module": false, "number_of_cells_in_module": 0.0, "JV_data_recalculated_per_cell": false}, "etl": {"stack_sequence": "C60 | BCP"}, "perovskite": {"single_crystal": false, "dimension_0D": false, "dimension_2D": false, "dimension_2D3D_mixture": false, "dimension_3D": true, "dimension_3D_with_2D_capping_layer": false, "composition_perovskite_ABC3_structure": false, "composition_perovskite_inspired_structure": false, "composition_a_ions": "Cs; FA; MA", "composition_a_ions_coefficients": "0.05; 0.76; 0.19", "composition_b_ions": "Pb", "composition_b_ions_coefficients": "1", "composition_c_ions": "Br; I", "composition_c_ions_coefficients": "0.6; 2.4", "composition_short_form": "CsFAMAPbBrI", "composition_long_form": "Cs0.05FA0.76MA0.19PbBr0.6I2.4", "composition_inorganic": false, "composition_leadfree": false, "band_gap": "1.67", "band_gap_graded": false, "band_gap_estimation_basis": "EQE"}, "perovskite_deposition": {"number_of_deposition_steps": 0.0, "quenching_induced_crystallisation": false, "solvent_annealing": false}, "htl": {"stack_sequence": "PTAA"}, "add": {"lay_front": false, "lay_back": false}, "encapsulation": {"Encapsulation": false}, "jv": {"measured": true, "average_over_n_number_of_cells": 4, "certified_values": false, "light_intensity": 100.0, "light_masked_cell": false, "scan_speed": 1000.0, "scan_voltage_step": 10.0, "reverse_scan_Voc": 1.13, "reverse_scan_Jsc": 19.3, "reverse_scan_FF": 0.779, "reverse_scan_PCE": 17.0, "default_Voc": 1.13, "default_Jsc": 19.3, "default_FF": 0.779, "default_PCE": 17.0, "default_Voc_scan_direction": "Reversed", "default_Jsc_scan_direction": "Reversed", "default_FF_scan_direction": "Reversed", "default_PCE_scan_direction": "Reversed"}, "stabilised": {"performance_measured": false}, "eqe": {"measured": false}, "stability": {"measured": false, "average_over_n_number_of_cells": 1.0, "light_UV_filter": false, "periodic_JV_measurements": false, "PCE_burn_in_observed": false, "flexible_cell_number_of_bending_cycles": 0.0}, "outdoor": {"tested": false, "average_over_n_number_of_cells": 1.0, "installation_number_of_solar_tracking_axis": 0.0, "periodic_JV_measurements": false, "PCE_burn_in_observed": false, "detaild_weather_data_available": false, "spectral_data_available": false, "irradiance_measured": false}}}

File: perovskite_solar_cell_database/data_tools/archive_entries/43221.archive.json
{"data": {"m_def": "perovskite_solar_cell_database.schema.PerovskiteSolarCell", "ref": {"ID": 43221, "ID_temp": 77, "name_of_person_entering_the_data": "Jesper Jacobsson", "data_entered_by_author": false, "DOI_number": "10.1021/acsaem.1c00810", "lead_author": "Sala et al.", "publication_date": "2021-09-07T00:00:00", "journal": "ACS Applied Energy Materials", "part_of_initial_dataset": false, "original_filename_data_upload": "2022-10-12 _v2.xlsx", "free_text_comment": "1.0 M"}, "cell": {"number_of_cells_per_substrate": 0.0, "architecture": "Unknown", "flexible": false, "semitransparent": false, "semitransparent_wavelength_range": "nan; nan"}, "module": {"Module": false, "number_of_cells_in_module": 0.0, "JV_data_recalculated_per_cell": false}, "etl": {"stack_sequence": "C60 | BCP"}, "perovskite": {"single_crystal": false, "dimension_0D": false, "dimension_2D": false, "dimension_2D3D_mixture": false, "dimension_3D": true, "dimension_3D_with_2D_capping_layer": false, "composition_perovskite_ABC3_structure": false, "composition_perovskite_inspired_structure": false, "composition_a_ions": "Cs; FA; MA", "composition_a_ions_coefficients": "0.05; 0.76; 0.19", "composition_b_ions": "Pb", "composition_b_ions_coefficients": "1", "composition_c_ions": "Br; I", "composition_c_ions_coefficients": "0.6; 2.4", "composition_short_form": "CsFAMAPbBrI", "composition_long_form": "Cs0.05FA0.76MA0.19PbBr0.6I2.4", "composition_inorganic": false, "composition_leadfree": false, "band_gap": "1.67", "band_gap_graded": false, "band_gap_estimation_basis": "EQE"}, "perovskite_deposition": {"number_of_deposition_steps": 0.0, "quenching_induced_crystallisation": false, "solvent_annealing": false}, "htl": {"stack_sequence": "PTAA"}, "add": {"lay_front": false, "lay_back": false}, "encapsulation": {"Encapsulation": false}, "jv": {"measured": true, "average_over_n_number_of_cells": 4, "certified_values": false, "light_intensity": 100.0, "light_masked_cell": false, "scan_speed": 1000.0, "scan_voltage_step": 10.0, "reverse_scan_Voc": 1.14, "reverse_scan_Jsc": 18.5, "reverse_scan_FF": 0.783, "reverse_scan_PCE": 16.4, "default_Voc": 1.14, "default_Jsc": 18.5, "default_FF": 0.783, "default_PCE": 16.4, "default_Voc_scan_direction": "Reversed", "default_Jsc_scan_direction": "Reversed", "default_FF_scan_direction": "Reversed", "default_PCE_scan_direction": "Reversed"}, "stabilised": {"performance_measured": false}, "eqe": {"measured": false}, "stability": {"measured": false, "average_over_n_number_of_cells": 1.0, "light_UV_filter": false, "periodic_JV_measurements": false, "PCE_burn_in_observed": false, "flexible_cell_number_of_bending_cycles": 0.0}, "outdoor": {"tested": false, "average_over_n_number_of_cells": 1.0, "installation_number_of_solar_tracking_axis": 0.0, "periodic_JV_measurements": false, "PCE_burn_in_observed": false, "detaild_weather_data_available": false, "spectral_data_available": false, "irradiance_measured": false}}}

File: perovskite_solar_cell_database/data_tools/archive_entries/43222.archive.json
{"data": {"m_def": "perovskite_solar_cell_database.schema.PerovskiteSolarCell", "ref": {"ID": 43222, "ID_temp": 78, "name_of_person_entering_the_data": "Jesper Jacobsson", "data_entered_by_author": false, "DOI_number": "10.1021/acsaem.1c00810", "lead_author": "Sala et al.", "publication_date": "2021-09-07T00:00:00", "journal": "ACS Applied Energy Materials", "part_of_initial_dataset": false, "original_filename_data_upload": "2022-10-12 _v2.xlsx", "free_text_comment": "Campion"}, "cell": {"number_of_cells_per_substrate": 0.0, "architecture": "Unknown", "flexible": false, "semitransparent": false, "semitransparent_wavelength_range": "nan; nan"}, "module": {"Module": false, "number_of_cells_in_module": 0.0, "JV_data_recalculated_per_cell": false}, "etl": {"stack_sequence": "C60 | BCP"}, "perovskite": {"single_crystal": false, "dimension_0D": false, "dimension_2D": false, "dimension_2D3D_mixture": false, "dimension_3D": true, "dimension_3D_with_2D_capping_layer": false, "composition_perovskite_ABC3_structure": false, "composition_perovskite_inspired_structure": false, "composition_a_ions": "Cs; FA; MA", "composition_a_ions_coefficients": "0.05; 0.76; 0.19", "composition_b_ions": "Pb", "composition_b_ions_coefficients": "1", "composition_c_ions": "Br; I", "composition_c_ions_coefficients": "0.6; 2.4", "composition_short_form": "CsFAMAPbBrI", "composition_long_form": "Cs0.05FA0.76MA0.19PbBr0.6I2.4", "composition_inorganic": false, "composition_leadfree": false, "band_gap": "1.67", "band_gap_graded": false, "band_gap_estimation_basis": "EQE"}, "perovskite_deposition": {"number_of_deposition_steps": 0.0, "quenching_induced_crystallisation": false, "solvent_annealing": false}, "htl": {"stack_sequence": "PTAA"}, "add": {"lay_front": false, "lay_back": false}, "encapsulation": {"Encapsulation": false}, "jv": {"measured": true, "average_over_n_number_of_cells": 1, "certified_values": false, "light_intensity": 100.0, "light_masked_cell": false, "scan_speed": 1000.0, "scan_voltage_step": 10.0, "reverse_scan_Voc": 1.13, "reverse_scan_Jsc": 20.6, "reverse_scan_FF": 0.784, "reverse_scan_PCE": 18.25, "default_Voc": 1.13, "default_Jsc": 20.6, "default_FF": 0.784, "default_PCE": 18.25, "default_Voc_scan_direction": "Reversed", "default_Jsc_scan_direction": "Reversed", "default_FF_scan_direction": "Reversed", "default_PCE_scan_direction": "Reversed"}, "stabilised": {"performance_measured": false}, "eqe": {"measured": false}, "stability": {"measured": false, "average_over_n_number_of_cells": 1.0, "light_UV_filter": false, "periodic_JV_measurements": false, "PCE_burn_in_observed": false, "flexible_cell_number_of_bending_cycles": 0.0}, "outdoor": {"tested": false, "average_over_n_number_of_cells": 1.0, "installation_number_of_solar_tracking_axis": 0.0, "periodic_JV_measurements": false, "PCE_burn_in_observed": false, "detaild_weather_data_available": false, "spectral_data_available": false, "irradiance_measured": false}}}

File: perovskite_solar_cell_database/data_tools/archive_entries/43223.archive.json
{"data": {"m_def": "perovskite_solar_cell_database.schema.PerovskiteSolarCell", "ref": {"ID": 43223, "ID_temp": 79, "name_of_person_entering_the_data": "Jesper Jacobsson", "data_entered_by_author": false, "DOI_number": "10.1002/solr.202100249", "lead_author": "Liang et al.", "publication_date": "2021-06-29T00:00:00", "journal": "Solar RRL", "part_of_initial_dataset": false, "original_filename_data_upload": "2022-10-12 _v2.xlsx", "free_text_comment": "Champio wo"}, "cell": {"number_of_cells_per_substrate": 0.0, "architecture": "Unknown", "flexible": false, "semitransparent": false, "semitransparent_wavelength_range": "nan; nan"}, "module": {"Module": false, "number_of_cells_in_module": 0.0, "JV_data_recalculated_per_cell": false}, "etl": {"stack_sequence": "C60 | SnO2-c"}, "perovskite": {"single_crystal": false, "dimension_0D": false, "dimension_2D": false, "dimension_2D3D_mixture": false, "dimension_3D": true, "dimension_3D_with_2D_capping_layer": false, "composition_perovskite_ABC3_structure": false, "composition_perovskite_inspired_structure": false, "composition_a_ions": "Cs; FA", "composition_a_ions_coefficients": "0.25; 0.75", "composition_b_ions": "Pb", "composition_b_ions_coefficients": "1", "composition_c_ions": "Br; I", "composition_c_ions_coefficients": "0.6; 2.4", "composition_short_form": "CsFAPbBrI", "composition_long_form": "Cs0.25FA0.75PbBr0.6I2.4", "composition_inorganic": false, "composition_leadfree": false, "band_gap": "1.67", "band_gap_graded": false, "band_gap_estimation_basis": "Absorption"}, "perovskite_deposition": {"number_of_deposition_steps": 0.0, "quenching_induced_crystallisation": false, "solvent_annealing": false}, "htl": {"stack_sequence": "PolyTPD | PFN"}, "add": {"lay_front": false, "lay_back": false}, "encapsulation": {"Encapsulation": false}, "jv": {"measured": true, "average_over_n_number_of_cells": 1, "certified_values": false, "light_intensity": 100.0, "light_masked_cell": false, "scan_speed": 20.0, "reverse_scan_Voc": 1.151, "reverse_scan_Jsc": 21.0, "reverse_scan_FF": 0.781, "reverse_scan_PCE": 18.9, "forward_scan_Voc": 1.152, "forward_scan_Jsc": 20.9, "forward_scan_FF": 0.778, "forward_scan_PCE": 18.7, "default_Voc": 1.151, "default_Jsc": 21.0, "default_FF": 0.781, "default_PCE": 18.9, "default_Voc_scan_direction": "Reversed", "default_Jsc_scan_direction": "Reversed", "default_FF_scan_direction": "Reversed", "default_PCE_scan_direction": "Reversed", "hysteresis_index": 0.020332684}, "stabilised": {"performance_measured": false}, "eqe": {"measured": false}, "stability": {"measured": false, "average_over_n_number_of_cells": 1.0, "light_UV_filter": false, "periodic_JV_measurements": false, "PCE_burn_in_observed": false, "flexible_cell_number_of_bending_cycles": 0.0}, "outdoor": {"tested": false, "average_over_n_number_of_cells": 1.0, "installation_number_of_solar_tracking_axis": 0.0, "periodic_JV_measurements": false, "PCE_burn_in_observed": false, "detaild_weather_data_available": false, "spectral_data_available": false, "irradiance_measured": false}}}

File: perovskite_solar_cell_database/data_tools/archive_entries/43224.archive.json
{"data": {"m_def": "perovskite_solar_cell_database.schema.PerovskiteSolarCell", "ref": {"ID": 43224, "ID_temp": 80, "name_of_person_entering_the_data": "Jesper Jacobsson", "data_entered_by_author": false, "DOI_number": "10.1002/solr.202100249", "lead_author": "Liang et al.", "publication_date": "2021-06-29T00:00:00", "journal": "Solar RRL", "part_of_initial_dataset": false, "original_filename_data_upload": "2022-10-12 _v2.xlsx", "free_text_comment": "Chapmion with aditive"}, "cell": {"number_of_cells_per_substrate": 0.0, "architecture": "Unknown", "flexible": false, "semitransparent": false, "semitransparent_wavelength_range": "nan; nan"}, "module": {"Module": false, "number_of_cells_in_module": 0.0, "JV_data_recalculated_per_cell": false}, "etl": {"stack_sequence": "C60 | SnO2-c"}, "perovskite": {"single_crystal": false, "dimension_0D": false, "dimension_2D": false, "dimension_2D3D_mixture": false, "dimension_3D": true, "dimension_3D_with_2D_capping_layer": false, "composition_perovskite_ABC3_structure": false, "composition_perovskite_inspired_structure": false, "composition_a_ions": "Cs; FA", "composition_a_ions_coefficients": "0.25; 0.75", "composition_b_ions": "Pb", "composition_b_ions_coefficients": "1", "composition_c_ions": "Br; I", "composition_c_ions_coefficients": "0.6; 2.4", "composition_short_form": "CsFAPbBrI", "composition_long_form": "Cs0.25FA0.75PbBr0.6I2.4", "composition_inorganic": false, "composition_leadfree": false, "additives_compounds": "F4-TCNQ", "band_gap": "1.67", "band_gap_graded": false, "band_gap_estimation_basis": "Absorption"}, "perovskite_deposition": {"number_of_deposition_steps": 0.0, "quenching_induced_crystallisation": false, "solvent_annealing": false}, "htl": {"stack_sequence": "PolyTPD | PFN"}, "add": {"lay_front": false, "lay_back": false}, "encapsulation": {"Encapsulation": false}, "jv": {"measured": true, "average_over_n_number_of_cells": 1, "certified_values": false, "light_intensity": 100.0, "light_masked_cell": false, "scan_speed": 20.0, "reverse_scan_Voc": 1.185, "reverse_scan_Jsc": 20.9, "reverse_scan_FF": 0.807, "reverse_scan_PCE": 20.0, "forward_scan_Voc": 1.184, "forward_scan_Jsc": 20.9, "forward_scan_FF": 0.806, "forward_scan_PCE": 19.9, "default_Voc": 1.185, "default_Jsc": 20.9, "default_FF": 0.807, "default_PCE": 20.0, "default_Voc_scan_direction": "Reversed", "default_Jsc_scan_direction": "Reversed", "default_FF_scan_direction": "Reversed", "default_PCE_scan_direction": "Reversed", "hysteresis_index": 0.007121947}, "stabilised": {"performance_measured": false}, "eqe": {"measured": false}, "stability": {"measured": false, "average_over_n_number_of_cells": 1.0, "light_UV_filter": false, "periodic_JV_measurements": false, "PCE_burn_in_observed": false, "flexible_cell_number_of_bending_cycles": 0.0}, "outdoor": {"tested": false, "average_over_n_number_of_cells": 1.0, "installation_number_of_solar_tracking_axis": 0.0, "periodic_JV_measurements": false, "PCE_burn_in_observed": false, "detaild_weather_data_available": false, "spectral_data_available": false, "irradiance_measured": false}}}

File: perovskite_solar_cell_database/data_tools/archive_entries/43225.archive.json
{"data": {"m_def": "perovskite_solar_cell_database.schema.PerovskiteSolarCell", "ref": {"ID": 43225, "ID_temp": 81, "name_of_person_entering_the_data": "Jesper Jacobsson", "data_entered_by_author": false, "DOI_number": "10.1002/solr.202100249", "lead_author": "Liang et al.", "publication_date": "2021-06-29T00:00:00", "journal": "Solar RRL", "part_of_initial_dataset": false, "original_filename_data_upload": "2022-10-12 _v2.xlsx", "free_text_comment": "wo"}, "cell": {"number_of_cells_per_substrate": 0.0, "architecture": "Unknown", "flexible": false, "semitransparent": false, "semitransparent_wavelength_range": "nan; nan"}, "module": {"Module": false, "number_of_cells_in_module": 0.0, "JV_data_recalculated_per_cell": false}, "etl": {"stack_sequence": "C60 | SnO2-c"}, "perovskite": {"single_crystal": false, "dimension_0D": false, "dimension_2D": false, "dimension_2D3D_mixture": false, "dimension_3D": true, "dimension_3D_with_2D_capping_layer": false, "composition_perovskite_ABC3_structure": false, "composition_perovskite_inspired_structure": false, "composition_a_ions": "Cs; FA", "composition_a_ions_coefficients": "0.25; 0.75", "composition_b_ions": "Pb", "composition_b_ions_coefficients": "1", "composition_c_ions": "Br; I", "composition_c_ions_coefficients": "0.6; 2.4", "composition_short_form": "CsFAPbBrI", "composition_long_form": "Cs0.25FA0.75PbBr0.6I2.4", "composition_inorganic": false, "composition_leadfree": false, "band_gap": "1.67", "band_gap_graded": false, "band_gap_estimation_basis": "Absorption"}, "perovskite_deposition": {"number_of_deposition_steps": 0.0, "quenching_induced_crystallisation": false, "solvent_annealing": false}, "htl": {"stack_sequence": "PolyTPD | PFN"}, "add": {"lay_front": false, "lay_back": false}, "encapsulation": {"Encapsulation": false}, "jv": {"measured": true, "average_over_n_number_of_cells": 10, "certified_values": false, "light_intensity": 100.0, "light_masked_cell": false, "scan_speed": 20.0, "reverse_scan_Voc": 1.15, "reverse_scan_Jsc": 20.9, "reverse_scan_FF": 0.776, "reverse_scan_PCE": 18.7, "default_Voc": 1.15, "default_Jsc": 20.9, "default_FF": 0.776, "default_PCE": 18.7, "default_Voc_scan_direction": "Reversed", "default_Jsc_scan_direction": "Reversed", "default_FF_scan_direction": "Reversed", "default_PCE_scan_direction": "Reversed"}, "stabilised": {"performance_measured": false}, "eqe": {"measured": false}, "stability": {"measured": false, "average_over_n_number_of_cells": 1.0, "light_UV_filter": false, "periodic_JV_measurements": false, "PCE_burn_in_observed": false, "flexible_cell_number_of_bending_cycles": 0.0}, "outdoor": {"tested": false, "average_over_n_number_of_cells": 1.0, "installation_number_of_solar_tracking_axis": 0.0, "periodic_JV_measurements": false, "PCE_burn_in_observed": false, "detaild_weather_data_available": false, "spectral_data_available": false, "irradiance_measured": false}}}

File: perovskite_solar_cell_database/data_tools/archive_entries/43226.archive.json
{"data": {"m_def": "perovskite_solar_cell_database.schema.PerovskiteSolarCell", "ref": {"ID": 43226, "ID_temp": 82, "name_of_person_entering_the_data": "Jesper Jacobsson", "data_entered_by_author": false, "DOI_number": "10.1002/solr.202100249", "lead_author": "Liang et al.", "publication_date": "2021-06-29T00:00:00", "journal": "Solar RRL", "part_of_initial_dataset": false, "original_filename_data_upload": "2022-10-12 _v2.xlsx", "free_text_comment": "with aditive"}, "cell": {"number_of_cells_per_substrate": 0.0, "architecture": "Unknown", "flexible": false, "semitransparent": false, "semitransparent_wavelength_range": "nan; nan"}, "module": {"Module": false, "number_of_cells_in_module": 0.0, "JV_data_recalculated_per_cell": false}, "etl": {"stack_sequence": "C60 | SnO2-c"}, "perovskite": {"single_crystal": false, "dimension_0D": false, "dimension_2D": false, "dimension_2D3D_mixture": false, "dimension_3D": true, "dimension_3D_with_2D_capping_layer": false, "composition_perovskite_ABC3_structure": false, "composition_perovskite_inspired_structure": false, "composition_a_ions": "Cs; FA", "composition_a_ions_coefficients": "0.25; 0.75", "composition_b_ions": "Pb", "composition_b_ions_coefficients": "1", "composition_c_ions": "Br; I", "composition_c_ions_coefficients": "0.6; 2.4", "composition_short_form": "CsFAPbBrI", "composition_long_form": "Cs0.25FA0.75PbBr0.6I2.4", "composition_inorganic": false, "composition_leadfree": false, "additives_compounds": "F4-TCNQ", "band_gap": "1.67", "band_gap_graded": false, "band_gap_estimation_basis": "Absorption"}, "perovskite_deposition": {"number_of_deposition_steps": 0.0, "quenching_induced_crystallisation": false, "solvent_annealing": false}, "htl": {"stack_sequence": "PolyTPD | PFN"}, "add": {"lay_front": false, "lay_back": false}, "encapsulation": {"Encapsulation": false}, "jv": {"measured": true, "average_over_n_number_of_cells": 10, "certified_values": false, "light_intensity": 100.0, "light_masked_cell": false, "scan_speed": 20.0, "reverse_scan_Voc": 1.18, "reverse_scan_Jsc": 20.9, "reverse_scan_FF": 0.804, "reverse_scan_PCE": 19.9, "default_Voc": 1.18, "default_Jsc": 20.9, "default_FF": 0.804, "default_PCE": 19.9, "default_Voc_scan_direction": "Reversed", "default_Jsc_scan_direction": "Reversed", "default_FF_scan_direction": "Reversed", "default_PCE_scan_direction": "Reversed"}, "stabilised": {"performance_measured": false}, "eqe": {"measured": false}, "stability": {"measured": false, "average_over_n_number_of_cells": 1.0, "light_UV_filter": false, "periodic_JV_measurements": false, "PCE_burn_in_observed": false, "flexible_cell_number_of_bending_cycles": 0.0}, "outdoor": {"tested": false, "average_over_n_number_of_cells": 1.0, "installation_number_of_solar_tracking_axis": 0.0, "periodic_JV_measurements": false, "PCE_burn_in_observed": false, "detaild_weather_data_available": false, "spectral_data_available": false, "irradiance_measured": false}}}

File: perovskite_solar_cell_database/data_tools/archive_entries/43227.archive.json
{"data": {"m_def": "perovskite_solar_cell_database.schema.PerovskiteSolarCell", "ref": {"ID": 43227, "ID_temp": 83, "name_of_person_entering_the_data": "Jesper Jacobsson", "data_entered_by_author": false, "DOI_number": "10.1016/j.cej.2021.130685", "lead_author": "Ma et al.", "publication_date": "2021-06-06T00:00:00", "journal": "Chemical Engineering Journal", "part_of_initial_dataset": false, "original_filename_data_upload": "2022-10-12 _v2.xlsx", "free_text_comment": "Cotroll champion"}, "cell": {"number_of_cells_per_substrate": 0.0, "architecture": "Unknown", "flexible": false, "semitransparent": false, "semitransparent_wavelength_range": "nan; nan"}, "module": {"Module": false, "number_of_cells_in_module": 0.0, "JV_data_recalculated_per_cell": false}, "etl": {"stack_sequence": "SnO2-np"}, "perovskite": {"single_crystal": false, "dimension_0D": false, "dimension_2D": false, "dimension_2D3D_mixture": false, "dimension_3D": true, "dimension_3D_with_2D_capping_layer": false, "composition_perovskite_ABC3_structure": false, "composition_perovskite_inspired_structure": false, "composition_a_ions": "Cs; FA; MA", "composition_a_ions_coefficients": "0.05; 0.79; 0.16", "composition_b_ions": "Pb", "composition_b_ions_coefficients": "1", "composition_c_ions": "Br; I", "composition_c_ions_coefficients": "0.51; 2.49", "composition_short_form": "CsFAMAPbBrI", "composition_long_form": "Cs0.05FA0.79MA0.16PbBr0.51I2.49", "composition_inorganic": false, "composition_leadfree": false, "band_gap": "1.63", "band_gap_graded": false, "band_gap_estimation_basis": "Absorption"}, "perovskite_deposition": {"number_of_deposition_steps": 0.0, "quenching_induced_crystallisation": false, "solvent_annealing": false}, "htl": {"stack_sequence": "Spiro-MeOTAD"}, "add": {"lay_front": false, "lay_back": false}, "encapsulation": {"Encapsulation": false}, "jv": {"measured": true, "average_over_n_number_of_cells": 1, "certified_values": false, "light_intensity": 100.0, "light_masked_cell": false, "scan_speed": 1.0, "reverse_scan_Voc": 1.09, "reverse_scan_Jsc": 23.4, "reverse_scan_FF": 0.766, "reverse_scan_PCE": 19.53, "forward_scan_Voc": 1.06, "forward_scan_Jsc": 22.38, "forward_scan_FF": 0.731, "forward_scan_PCE": 17.34, "default_Voc": 1.09, "default_Jsc": 23.4, "default_FF": 0.766, "default_PCE": 19.53, "default_Voc_scan_direction": "Reversed", "default_Jsc_scan_direction": "Reversed", "default_FF_scan_direction": "Reversed", "default_PCE_scan_direction": "Reversed", "hysteresis_index": 0.2689396}, "stabilised": {"performance_measured": false}, "eqe": {"measured": false}, "stability": {"measured": false, "average_over_n_number_of_cells": 1.0, "light_UV_filter": false, "periodic_JV_measurements": false, "PCE_burn_in_observed": false, "flexible_cell_number_of_bending_cycles": 0.0}, "outdoor": {"tested": false, "average_over_n_number_of_cells": 1.0, "installation_number_of_solar_tracking_axis": 0.0, "periodic_JV_measurements": false, "PCE_burn_in_observed": false, "detaild_weather_data_available": false, "spectral_data_available": false, "irradiance_measured": false}}}
