Repository: FAIRmat-NFDI/nomad-perovskite-solar-cells-database

# NOMAD Perovskite Solar Cells Database
  [<img src="docs/assets/nomad_plugin_logo.png" width="200">](https://nomad-lab.eu/prod/v1/staging/docs/plugins/plugins.html)

  [<img width="280" alt="image" src="docs/assets/perovskite_database_project.png">](https://www.perovskitedatabase.com/)

## Introduction
Welcome to the NOMAD plugin for the Perovskite Solar Cell Database.
This project aims to provide a FAIR and open-access interface for the perovskite solar cells database in NOMAD
and related data sources.
Additionally, it has data models and schemas for defining ions and halide hybrid-perovskite compositions.

File: perovskite_solar_cell_database/data_tools/archive_entries/43228.archive.json
{"data": {"m_def": "perovskite_solar_cell_database.schema.PerovskiteSolarCell", "ref": {"ID": 43228, "ID_temp": 84, "name_of_person_entering_the_data": "Jesper Jacobsson", "data_entered_by_author": false, "DOI_number": "10.1016/j.cej.2021.130685", "lead_author": "Ma et al.", "publication_date": "2021-06-06T00:00:00", "journal": "Chemical Engineering Journal", "part_of_initial_dataset": false, "original_filename_data_upload": "2022-10-12 _v2.xlsx", "free_text_comment": "Controll"}, "cell": {"number_of_cells_per_substrate": 0.0, "architecture": "Unknown", "flexible": false, "semitransparent": false, "semitransparent_wavelength_range": "nan; nan"}, "module": {"Module": false, "number_of_cells_in_module": 0.0, "JV_data_recalculated_per_cell": false}, "etl": {"stack_sequence": "SnO2-np"}, "perovskite": {"single_crystal": false, "dimension_0D": false, "dimension_2D": false, "dimension_2D3D_mixture": false, "dimension_3D": true, "dimension_3D_with_2D_capping_layer": false, "composition_perovskite_ABC3_structure": false, "composition_perovskite_inspired_structure": false, "composition_a_ions": "Cs; FA; MA", "composition_a_ions_coefficients": "0.05; 0.79; 0.16", "composition_b_ions": "Pb", "composition_b_ions_coefficients": "1", "composition_c_ions": "Br; I", "composition_c_ions_coefficients": "0.51; 2.49", "composition_short_form": "CsFAMAPbBrI", "composition_long_form": "Cs0.05FA0.79MA0.16PbBr0.51I2.49", "composition_inorganic": false, "composition_leadfree": false, "band_gap": "1.63", "band_gap_graded": false, "band_gap_estimation_basis": "Absorption"}, "perovskite_deposition": {"number_of_deposition_steps": 0.0, "quenching_induced_crystallisation": false, "solvent_annealing": false}, "htl": {"stack_sequence": "Spiro-MeOTAD"}, "add": {"lay_front": false, "lay_back": false}, "encapsulation": {"Encapsulation": false}, "jv": {"measured": true, "average_over_n_number_of_cells": 10, "certified_values": false, "light_intensity": 100.0, "light_masked_cell": false, "scan_speed": 1.0, "reverse_scan_Voc": 1.07, "reverse_scan_Jsc": 22.82, "reverse_scan_FF": 0.738, "reverse_scan_PCE": 18.03, "default_Voc": 1.07, "default_Jsc": 22.82, "default_FF": 0.738, "default_PCE": 18.03, "default_Voc_scan_direction": "Reversed", "default_Jsc_scan_direction": "Reversed", "default_FF_scan_direction": "Reversed", "default_PCE_scan_direction": "Reversed"}, "stabilised": {"performance_measured": false}, "eqe": {"measured": false}, "stability": {"measured": false, "average_over_n_number_of_cells": 1.0, "light_UV_filter": false, "periodic_JV_measurements": false, "PCE_burn_in_observed": false, "flexible_cell_number_of_bending_cycles": 0.0}, "outdoor": {"tested": false, "average_over_n_number_of_cells": 1.0, "installation_number_of_solar_tracking_axis": 0.0, "periodic_JV_measurements": false, "PCE_burn_in_observed": false, "detaild_weather_data_available": false, "spectral_data_available": false, "irradiance_measured": false}}}

File: perovskite_solar_cell_database/data_tools/archive_entries/43229.archive.json
{"data": {"m_def": "perovskite_solar_cell_database.schema.PerovskiteSolarCell", "ref": {"ID": 43229, "ID_temp": 85, "name_of_person_entering_the_data": "Jesper Jacobsson", "data_entered_by_author": false, "DOI_number": "10.1016/j.cej.2021.130685", "lead_author": "Ma et al.", "publication_date": "2021-06-06T00:00:00", "journal": "Chemical Engineering Journal", "part_of_initial_dataset": false, "original_filename_data_upload": "2022-10-12 _v2.xlsx", "free_text_comment": "2 champion"}, "cell": {"number_of_cells_per_substrate": 0.0, "architecture": "Unknown", "flexible": false, "semitransparent": false, "semitransparent_wavelength_range": "nan; nan"}, "module": {"Module": false, "number_of_cells_in_module": 0.0, "JV_data_recalculated_per_cell": false}, "etl": {"stack_sequence": "SnO2-np"}, "perovskite": {"single_crystal": false, "dimension_0D": false, "dimension_2D": false, "dimension_2D3D_mixture": false, "dimension_3D": true, "dimension_3D_with_2D_capping_layer": false, "composition_perovskite_ABC3_structure": false, "composition_perovskite_inspired_structure": false, "composition_a_ions": "Cs; FA; MA", "composition_a_ions_coefficients": "0.05; 0.79; 0.16", "composition_b_ions": "Pb", "composition_b_ions_coefficients": "1", "composition_c_ions": "Br; I", "composition_c_ions_coefficients": "0.51; 2.49", "composition_short_form": "CsFAMAPbBrI", "composition_long_form": "Cs0.05FA0.79MA0.16PbBr0.51I2.49", "composition_inorganic": false, "composition_leadfree": false, "additives_compounds": "Methylamine sulfate", "additives_concentrations": "2 mg/ml", "band_gap": "1.63", "band_gap_graded": false, "band_gap_estimation_basis": "Absorption"}, "perovskite_deposition": {"number_of_deposition_steps": 0.0, "quenching_induced_crystallisation": false, "solvent_annealing": false}, "htl": {"stack_sequence": "Spiro-MeOTAD"}, "add": {"lay_front": false, "lay_back": false}, "encapsulation": {"Encapsulation": false}, "jv": {"measured": true, "average_over_n_number_of_cells": 1, "certified_values": false, "light_intensity": 100.0, "light_masked_cell": false, "scan_speed": 1.0, "reverse_scan_Voc": 1.11, "reverse_scan_Jsc": 23.41, "reverse_scan_FF": 0.79, "reverse_scan_PCE": 20.57, "default_Voc": 1.11, "default_Jsc": 23.41, "default_FF": 0.79, "default_PCE": 20.57, "default_Voc_scan_direction": "Reversed", "default_Jsc_scan_direction": "Reversed", "default_FF_scan_direction": "Reversed", "default_PCE_scan_direction": "Reversed"}, "stabilised": {"performance_measured": false}, "eqe": {"measured": false}, "stability": {"measured": false, "average_over_n_number_of_cells": 1.0, "light_UV_filter": false, "periodic_JV_measurements": false, "PCE_burn_in_observed": false, "flexible_cell_number_of_bending_cycles": 0.0}, "outdoor": {"tested": false, "average_over_n_number_of_cells": 1.0, "installation_number_of_solar_tracking_axis": 0.0, "periodic_JV_measurements": false, "PCE_burn_in_observed": false, "detaild_weather_data_available": false, "spectral_data_available": false, "irradiance_measured": false}}}

File: perovskite_solar_cell_database/data_tools/archive_entries/43230.archive.json
{"data": {"m_def": "perovskite_solar_cell_database.schema.PerovskiteSolarCell", "ref": {"ID": 43230, "ID_temp": 86, "name_of_person_entering_the_data": "Jesper Jacobsson", "data_entered_by_author": false, "DOI_number": "10.1016/j.cej.2021.130685", "lead_author": "Ma et al.", "publication_date": "2021-06-06T00:00:00", "journal": "Chemical Engineering Journal", "part_of_initial_dataset": false, "original_filename_data_upload": "2022-10-12 _v2.xlsx", "free_text_comment": "2"}, "cell": {"number_of_cells_per_substrate": 0.0, "architecture": "Unknown", "flexible": false, "semitransparent": false, "semitransparent_wavelength_range": "nan; nan"}, "module": {"Module": false, "number_of_cells_in_module": 0.0, "JV_data_recalculated_per_cell": false}, "etl": {"stack_sequence": "SnO2-np"}, "perovskite": {"single_crystal": false, "dimension_0D": false, "dimension_2D": false, "dimension_2D3D_mixture": false, "dimension_3D": true, "dimension_3D_with_2D_capping_layer": false, "composition_perovskite_ABC3_structure": false, "composition_perovskite_inspired_structure": false, "composition_a_ions": "Cs; FA; MA", "composition_a_ions_coefficients": "0.05; 0.79; 0.16", "composition_b_ions": "Pb", "composition_b_ions_coefficients": "1", "composition_c_ions": "Br; I", "composition_c_ions_coefficients": "0.51; 2.49", "composition_short_form": "CsFAMAPbBrI", "composition_long_form": "Cs0.05FA0.79MA0.16PbBr0.51I2.49", "composition_inorganic": false, "composition_leadfree": false, "additives_compounds": "Methylamine sulfate", "additives_concentrations": "2 mg/ml", "band_gap": "1.63", "band_gap_graded": false, "band_gap_estimation_basis": "Absorption"}, "perovskite_deposition": {"number_of_deposition_steps": 0.0, "quenching_induced_crystallisation": false, "solvent_annealing": false}, "htl": {"stack_sequence": "Spiro-MeOTAD"}, "add": {"lay_front": false, "lay_back": false}, "encapsulation": {"Encapsulation": false}, "jv": {"measured": true, "average_over_n_number_of_cells": 10, "certified_values": false, "light_intensity": 100.0, "light_masked_cell": false, "scan_speed": 1.0, "reverse_scan_Voc": 1.08, "reverse_scan_Jsc": 22.96, "reverse_scan_FF": 0.769, "reverse_scan_PCE": 19.06, "default_Voc": 1.08, "default_Jsc": 22.96, "default_FF": 0.769, "default_PCE": 19.06, "default_Voc_scan_direction": "Reversed", "default_Jsc_scan_direction": "Reversed", "default_FF_scan_direction": "Reversed", "default_PCE_scan_direction": "Reversed"}, "stabilised": {"performance_measured": false}, "eqe": {"measured": false}, "stability": {"measured": false, "average_over_n_number_of_cells": 1.0, "light_UV_filter": false, "periodic_JV_measurements": false, "PCE_burn_in_observed": false, "flexible_cell_number_of_bending_cycles": 0.0}, "outdoor": {"tested": false, "average_over_n_number_of_cells": 1.0, "installation_number_of_solar_tracking_axis": 0.0, "periodic_JV_measurements": false, "PCE_burn_in_observed": false, "detaild_weather_data_available": false, "spectral_data_available": false, "irradiance_measured": false}}}

File: perovskite_solar_cell_database/data_tools/archive_entries/43231.archive.json
{"data": {"m_def": "perovskite_solar_cell_database.schema.PerovskiteSolarCell", "ref": {"ID": 43231, "ID_temp": 87, "name_of_person_entering_the_data": "Jesper Jacobsson", "data_entered_by_author": false, "DOI_number": "10.1016/j.cej.2021.130685", "lead_author": "Ma et al.", "publication_date": "2021-06-06T00:00:00", "journal": "Chemical Engineering Journal", "part_of_initial_dataset": false, "original_filename_data_upload": "2022-10-12 _v2.xlsx", "free_text_comment": "3 champion"}, "cell": {"number_of_cells_per_substrate": 0.0, "architecture": "Unknown", "flexible": false, "semitransparent": false, "semitransparent_wavelength_range": "nan; nan"}, "module": {"Module": false, "number_of_cells_in_module": 0.0, "JV_data_recalculated_per_cell": false}, "etl": {"stack_sequence": "SnO2-np"}, "perovskite": {"single_crystal": false, "dimension_0D": false, "dimension_2D": false, "dimension_2D3D_mixture": false, "dimension_3D": true, "dimension_3D_with_2D_capping_layer": false, "composition_perovskite_ABC3_structure": false, "composition_perovskite_inspired_structure": false, "composition_a_ions": "Cs; FA; MA", "composition_a_ions_coefficients": "0.05; 0.79; 0.16", "composition_b_ions": "Pb", "composition_b_ions_coefficients": "1", "composition_c_ions": "Br; I", "composition_c_ions_coefficients": "0.51; 2.49", "composition_short_form": "CsFAMAPbBrI", "composition_long_form": "Cs0.05FA0.79MA0.16PbBr0.51I2.49", "composition_inorganic": false, "composition_leadfree": false, "additives_compounds": "Methylamine sulfate", "additives_concentrations": "3 mg/ml", "band_gap": "1.63", "band_gap_graded": false, "band_gap_estimation_basis": "Absorption"}, "perovskite_deposition": {"number_of_deposition_steps": 0.0, "quenching_induced_crystallisation": false, "solvent_annealing": false}, "htl": {"stack_sequence": "Spiro-MeOTAD"}, "add": {"lay_front": false, "lay_back": false}, "encapsulation": {"Encapsulation": false}, "jv": {"measured": true, "average_over_n_number_of_cells": 1, "certified_values": false, "light_intensity": 100.0, "light_masked_cell": false, "scan_speed": 1.0, "reverse_scan_Voc": 1.14, "reverse_scan_Jsc": 23.39, "reverse_scan_FF": 0.821, "reverse_scan_PCE": 21.9, "forward_scan_Voc": 1.13, "forward_scan_Jsc": 23.28, "forward_scan_FF": 0.792, "forward_scan_PCE": 20.82, "default_Voc": 1.14, "default_Jsc": 23.39, "default_FF": 0.821, "default_PCE": 21.9, "default_Voc_scan_direction": "Reversed", "default_Jsc_scan_direction": "Reversed", "default_FF_scan_direction": "Reversed", "default_PCE_scan_direction": "Reversed", "hysteresis_index": 0.105235991}, "stabilised": {"performance_measured": false}, "eqe": {"measured": false}, "stability": {"measured": false, "average_over_n_number_of_cells": 1.0, "light_UV_filter": false, "periodic_JV_measurements": false, "PCE_burn_in_observed": false, "flexible_cell_number_of_bending_cycles": 0.0}, "outdoor": {"tested": false, "average_over_n_number_of_cells": 1.0, "installation_number_of_solar_tracking_axis": 0.0, "periodic_JV_measurements": false, "PCE_burn_in_observed": false, "detaild_weather_data_available": false, "spectral_data_available": false, "irradiance_measured": false}}}

File: perovskite_solar_cell_database/data_tools/archive_entries/43232.archive.json
{"data": {"m_def": "perovskite_solar_cell_database.schema.PerovskiteSolarCell", "ref": {"ID": 43232, "ID_temp": 88, "name_of_person_entering_the_data": "Jesper Jacobsson", "data_entered_by_author": false, "DOI_number": "10.1016/j.cej.2021.130685", "lead_author": "Ma et al.", "publication_date": "2021-06-06T00:00:00", "journal": "Chemical Engineering Journal", "part_of_initial_dataset": false, "original_filename_data_upload": "2022-10-12 _v2.xlsx", "free_text_comment": "3"}, "cell": {"number_of_cells_per_substrate": 0.0, "architecture": "Unknown", "flexible": false, "semitransparent": false, "semitransparent_wavelength_range": "nan; nan"}, "module": {"Module": false, "number_of_cells_in_module": 0.0, "JV_data_recalculated_per_cell": false}, "etl": {"stack_sequence": "SnO2-np"}, "perovskite": {"single_crystal": false, "dimension_0D": false, "dimension_2D": false, "dimension_2D3D_mixture": false, "dimension_3D": true, "dimension_3D_with_2D_capping_layer": false, "composition_perovskite_ABC3_structure": false, "composition_perovskite_inspired_structure": false, "composition_a_ions": "Cs; FA; MA", "composition_a_ions_coefficients": "0.05; 0.79; 0.16", "composition_b_ions": "Pb", "composition_b_ions_coefficients": "1", "composition_c_ions": "Br; I", "composition_c_ions_coefficients": "0.51; 2.49", "composition_short_form": "CsFAMAPbBrI", "composition_long_form": "Cs0.05FA0.79MA0.16PbBr0.51I2.49", "composition_inorganic": false, "composition_leadfree": false, "additives_compounds": "Methylamine sulfate", "additives_concentrations": "3 mg/ml", "band_gap": "1.63", "band_gap_graded": false, "band_gap_estimation_basis": "Absorption"}, "perovskite_deposition": {"number_of_deposition_steps": 0.0, "quenching_induced_crystallisation": false, "solvent_annealing": false}, "htl": {"stack_sequence": "Spiro-MeOTAD"}, "add": {"lay_front": false, "lay_back": false}, "encapsulation": {"Encapsulation": false}, "jv": {"measured": true, "average_over_n_number_of_cells": 10, "certified_values": false, "light_intensity": 100.0, "light_masked_cell": false, "scan_speed": 1.0, "reverse_scan_Voc": 1.12, "reverse_scan_Jsc": 23.04, "reverse_scan_FF": 0.8, "reverse_scan_PCE": 20.65, "default_Voc": 1.12, "default_Jsc": 23.04, "default_FF": 0.8, "default_PCE": 20.65, "default_Voc_scan_direction": "Reversed", "default_Jsc_scan_direction": "Reversed", "default_FF_scan_direction": "Reversed", "default_PCE_scan_direction": "Reversed"}, "stabilised": {"performance_measured": false}, "eqe": {"measured": false}, "stability": {"measured": false, "average_over_n_number_of_cells": 1.0, "light_UV_filter": false, "periodic_JV_measurements": false, "PCE_burn_in_observed": false, "flexible_cell_number_of_bending_cycles": 0.0}, "outdoor": {"tested": false, "average_over_n_number_of_cells": 1.0, "installation_number_of_solar_tracking_axis": 0.0, "periodic_JV_measurements": false, "PCE_burn_in_observed": false, "detaild_weather_data_available": false, "spectral_data_available": false, "irradiance_measured": false}}}

File: perovskite_solar_cell_database/data_tools/archive_entries/43233.archive.json
{"data": {"m_def": "perovskite_solar_cell_database.schema.PerovskiteSolarCell", "ref": {"ID": 43233, "ID_temp": 89, "name_of_person_entering_the_data": "Jesper Jacobsson", "data_entered_by_author": false, "DOI_number": "10.1016/j.cej.2021.130685", "lead_author": "Ma et al.", "publication_date": "2021-06-06T00:00:00", "journal": "Chemical Engineering Journal", "part_of_initial_dataset": false, "original_filename_data_upload": "2022-10-12 _v2.xlsx", "free_text_comment": "4 champion"}, "cell": {"number_of_cells_per_substrate": 0.0, "architecture": "Unknown", "flexible": false, "semitransparent": false, "semitransparent_wavelength_range": "nan; nan"}, "module": {"Module": false, "number_of_cells_in_module": 0.0, "JV_data_recalculated_per_cell": false}, "etl": {"stack_sequence": "SnO2-np"}, "perovskite": {"single_crystal": false, "dimension_0D": false, "dimension_2D": false, "dimension_2D3D_mixture": false, "dimension_3D": true, "dimension_3D_with_2D_capping_layer": false, "composition_perovskite_ABC3_structure": false, "composition_perovskite_inspired_structure": false, "composition_a_ions": "Cs; FA; MA", "composition_a_ions_coefficients": "0.05; 0.79; 0.16", "composition_b_ions": "Pb", "composition_b_ions_coefficients": "1", "composition_c_ions": "Br; I", "composition_c_ions_coefficients": "0.51; 2.49", "composition_short_form": "CsFAMAPbBrI", "composition_long_form": "Cs0.05FA0.79MA0.16PbBr0.51I2.49", "composition_inorganic": false, "composition_leadfree": false, "additives_compounds": "Methylamine sulfate", "additives_concentrations": "4 mg/ml", "band_gap": "1.63", "band_gap_graded": false, "band_gap_estimation_basis": "Absorption"}, "perovskite_deposition": {"number_of_deposition_steps": 0.0, "quenching_induced_crystallisation": false, "solvent_annealing": false}, "htl": {"stack_sequence": "Spiro-MeOTAD"}, "add": {"lay_front": false, "lay_back": false}, "encapsulation": {"Encapsulation": false}, "jv": {"measured": true, "average_over_n_number_of_cells": 1, "certified_values": false, "light_intensity": 100.0, "light_masked_cell": false, "scan_speed": 1.0, "reverse_scan_Voc": 1.07, "reverse_scan_Jsc": 23.37, "reverse_scan_FF": 0.729, "reverse_scan_PCE": 18.22, "default_Voc": 1.07, "default_Jsc": 23.37, "default_FF": 0.729, "default_PCE": 18.22, "default_Voc_scan_direction": "Reversed", "default_Jsc_scan_direction": "Reversed", "default_FF_scan_direction": "Reversed", "default_PCE_scan_direction": "Reversed"}, "stabilised": {"performance_measured": false}, "eqe": {"measured": false}, "stability": {"measured": false, "average_over_n_number_of_cells": 1.0, "light_UV_filter": false, "periodic_JV_measurements": false, "PCE_burn_in_observed": false, "flexible_cell_number_of_bending_cycles": 0.0}, "outdoor": {"tested": false, "average_over_n_number_of_cells": 1.0, "installation_number_of_solar_tracking_axis": 0.0, "periodic_JV_measurements": false, "PCE_burn_in_observed": false, "detaild_weather_data_available": false, "spectral_data_available": false, "irradiance_measured": false}}}

File: perovskite_solar_cell_database/data_tools/archive_entries/43234.archive.json
{"data": {"m_def": "perovskite_solar_cell_database.schema.PerovskiteSolarCell", "ref": {"ID": 43234, "ID_temp": 90, "name_of_person_entering_the_data": "Jesper Jacobsson", "data_entered_by_author": false, "DOI_number": "10.1016/j.cej.2021.130685", "lead_author": "Ma et al.", "publication_date": "2021-06-06T00:00:00", "journal": "Chemical Engineering Journal", "part_of_initial_dataset": false, "original_filename_data_upload": "2022-10-12 _v2.xlsx", "free_text_comment": "4"}, "cell": {"number_of_cells_per_substrate": 0.0, "architecture": "Unknown", "flexible": false, "semitransparent": false, "semitransparent_wavelength_range": "nan; nan"}, "module": {"Module": false, "number_of_cells_in_module": 0.0, "JV_data_recalculated_per_cell": false}, "etl": {"stack_sequence": "SnO2-np"}, "perovskite": {"single_crystal": false, "dimension_0D": false, "dimension_2D": false, "dimension_2D3D_mixture": false, "dimension_3D": true, "dimension_3D_with_2D_capping_layer": false, "composition_perovskite_ABC3_structure": false, "composition_perovskite_inspired_structure": false, "composition_a_ions": "Cs; FA; MA", "composition_a_ions_coefficients": "0.05; 0.79; 0.16", "composition_b_ions": "Pb", "composition_b_ions_coefficients": "1", "composition_c_ions": "Br; I", "composition_c_ions_coefficients": "0.51; 2.49", "composition_short_form": "CsFAMAPbBrI", "composition_long_form": "Cs0.05FA0.79MA0.16PbBr0.51I2.49", "composition_inorganic": false, "composition_leadfree": false, "additives_compounds": "Methylamine sulfate", "additives_concentrations": "4 mg/ml", "band_gap": "1.63", "band_gap_graded": false, "band_gap_estimation_basis": "Absorption"}, "perovskite_deposition": {"number_of_deposition_steps": 0.0, "quenching_induced_crystallisation": false, "solvent_annealing": false}, "htl": {"stack_sequence": "Spiro-MeOTAD"}, "add": {"lay_front": false, "lay_back": false}, "encapsulation": {"Encapsulation": false}, "jv": {"measured": true, "average_over_n_number_of_cells": 10, "certified_values": false, "light_intensity": 100.0, "light_masked_cell": false, "scan_speed": 1.0, "reverse_scan_Voc": 1.05, "reverse_scan_Jsc": 22.8, "reverse_scan_FF": 0.703, "reverse_scan_PCE": 16.87, "default_Voc": 1.05, "default_Jsc": 22.8, "default_FF": 0.703, "default_PCE": 16.87, "default_Voc_scan_direction": "Reversed", "default_Jsc_scan_direction": "Reversed", "default_FF_scan_direction": "Reversed", "default_PCE_scan_direction": "Reversed"}, "stabilised": {"performance_measured": false}, "eqe": {"measured": false}, "stability": {"measured": false, "average_over_n_number_of_cells": 1.0, "light_UV_filter": false, "periodic_JV_measurements": false, "PCE_burn_in_observed": false, "flexible_cell_number_of_bending_cycles": 0.0}, "outdoor": {"tested": false, "average_over_n_number_of_cells": 1.0, "installation_number_of_solar_tracking_axis": 0.0, "periodic_JV_measurements": false, "PCE_burn_in_observed": false, "detaild_weather_data_available": false, "spectral_data_available": false, "irradiance_measured": false}}}

File: perovskite_solar_cell_database/data_tools/archive_entries/43235.archive.json
{"data": {"m_def": "perovskite_solar_cell_database.schema.PerovskiteSolarCell", "ref": {"ID": 43235, "ID_temp": 1, "name_of_person_entering_the_data": "Florian Mathies", "data_entered_by_author": false, "DOI_number": "10.1039/d1ee02650j", "lead_author": "Oliver et al.", "publication_date": "2021-12-21T00:00:00", "journal": "Energy &amp; Environmental Science", "part_of_initial_dataset": false, "original_filename_data_upload": "2022-10-12 _v3.xlsx"}, "cell": {"number_of_cells_per_substrate": 0.0, "architecture": "Unknown", "flexible": false, "semitransparent": false, "semitransparent_wavelength_range": "nan; nan"}, "module": {"Module": false, "number_of_cells_in_module": 0.0, "JV_data_recalculated_per_cell": false}, "etl": {"stack_sequence": "C60 | BCP"}, "perovskite": {"single_crystal": false, "dimension_0D": false, "dimension_2D": false, "dimension_2D3D_mixture": false, "dimension_3D": true, "dimension_3D_with_2D_capping_layer": false, "composition_perovskite_ABC3_structure": false, "composition_perovskite_inspired_structure": false, "composition_a_ions": "Cs; FA", "composition_a_ions_coefficients": "0.17; 0.83", "composition_b_ions": "Pb", "composition_b_ions_coefficients": "1", "composition_c_ions": "Br; I", "composition_c_ions_coefficients": "0.4; 0.6", "composition_short_form": "CsFAPbBrI", "composition_long_form": "Cs0.17FA0.83PbBr0.4I0.6", "composition_inorganic": false, "composition_leadfree": false, "additives_compounds": "Undoped", "band_gap": "1.79", "band_gap_graded": false, "band_gap_estimation_basis": "Absorption"}, "perovskite_deposition": {"number_of_deposition_steps": 0.0, "quenching_induced_crystallisation": false, "solvent_annealing": false}, "htl": {"stack_sequence": "PFN-Br | PTAA"}, "add": {"lay_front": false, "lay_back": false}, "encapsulation": {"Encapsulation": false}, "jv": {"measured": true, "average_over_n_number_of_cells": 10, "certified_values": false, "light_intensity": 100.0, "light_masked_cell": false, "scan_speed": 200.0, "reverse_scan_Voc": 1.161, "reverse_scan_Jsc": 16.48, "reverse_scan_FF": 0.686, "reverse_scan_PCE": 13.15, "default_Voc": 1.161, "default_Jsc": 16.48, "default_FF": 0.686, "default_PCE": 13.15, "default_Voc_scan_direction": "Reversed", "default_Jsc_scan_direction": "Reversed", "default_FF_scan_direction": "Reversed", "default_PCE_scan_direction": "Reversed"}, "stabilised": {"performance_measured": false}, "eqe": {"measured": false}, "stability": {"measured": false, "average_over_n_number_of_cells": 1.0, "light_UV_filter": false, "periodic_JV_measurements": false, "PCE_burn_in_observed": false, "flexible_cell_number_of_bending_cycles": 0.0}, "outdoor": {"tested": false, "average_over_n_number_of_cells": 1.0, "installation_number_of_solar_tracking_axis": 0.0, "periodic_JV_measurements": false, "PCE_burn_in_observed": false, "detaild_weather_data_available": false, "spectral_data_available": false, "irradiance_measured": false}}}

File: perovskite_solar_cell_database/data_tools/archive_entries/43236.archive.json
{"data": {"m_def": "perovskite_solar_cell_database.schema.PerovskiteSolarCell", "ref": {"ID": 43236, "ID_temp": 2, "name_of_person_entering_the_data": "Florian Mathies", "data_entered_by_author": false, "DOI_number": "10.1039/d1ee02650j", "lead_author": "Oliver et al.", "publication_date": "2021-12-21T00:00:00", "journal": "Energy &amp; Environmental Science", "part_of_initial_dataset": false, "original_filename_data_upload": "2022-10-12 _v3.xlsx"}, "cell": {"number_of_cells_per_substrate": 0.0, "architecture": "Unknown", "flexible": false, "semitransparent": false, "semitransparent_wavelength_range": "nan; nan"}, "module": {"Module": false, "number_of_cells_in_module": 0.0, "JV_data_recalculated_per_cell": false}, "etl": {"stack_sequence": "C60 | BCP"}, "perovskite": {"single_crystal": false, "dimension_0D": false, "dimension_2D": false, "dimension_2D3D_mixture": false, "dimension_3D": true, "dimension_3D_with_2D_capping_layer": false, "composition_perovskite_ABC3_structure": false, "composition_perovskite_inspired_structure": false, "composition_a_ions": "Cs; FA", "composition_a_ions_coefficients": "0.17; 0.83", "composition_b_ions": "Pb", "composition_b_ions_coefficients": "1", "composition_c_ions": "Br; I", "composition_c_ions_coefficients": "0.4; 0.6", "composition_short_form": "CsFAPbBrI", "composition_long_form": "Cs0.17FA0.83PbBr0.4I0.6", "composition_inorganic": false, "composition_leadfree": false, "additives_compounds": "1-butyl-1-methylpiperidinium tetrafluoroborate ([BMP]+[BF4]-)", "additives_concentrations": "0.5 mg/ml", "band_gap": "1.79", "band_gap_graded": false, "band_gap_estimation_basis": "Absorption"}, "perovskite_deposition": {"number_of_deposition_steps": 0.0, "quenching_induced_crystallisation": false, "solvent_annealing": false}, "htl": {"stack_sequence": "PFN-Br | PTAA"}, "add": {"lay_front": false, "lay_back": false}, "encapsulation": {"Encapsulation": false}, "jv": {"measured": true, "average_over_n_number_of_cells": 20, "certified_values": false, "light_intensity": 100.0, "light_masked_cell": false, "scan_speed": 200.0, "reverse_scan_Voc": 1.199, "reverse_scan_Jsc": 17.59, "reverse_scan_FF": 0.718, "reverse_scan_PCE": 15.22, "default_Voc": 1.199, "default_Jsc": 17.59, "default_FF": 0.718, "default_PCE": 15.22, "default_Voc_scan_direction": "Reversed", "default_Jsc_scan_direction": "Reversed", "default_FF_scan_direction": "Reversed", "default_PCE_scan_direction": "Reversed"}, "stabilised": {"performance_measured": false}, "eqe": {"measured": false}, "stability": {"measured": false, "average_over_n_number_of_cells": 1.0, "light_UV_filter": false, "periodic_JV_measurements": false, "PCE_burn_in_observed": false, "flexible_cell_number_of_bending_cycles": 0.0}, "outdoor": {"tested": false, "average_over_n_number_of_cells": 1.0, "installation_number_of_solar_tracking_axis": 0.0, "periodic_JV_measurements": false, "PCE_burn_in_observed": false, "detaild_weather_data_available": false, "spectral_data_available": false, "irradiance_measured": false}}}

File: perovskite_solar_cell_database/data_tools/archive_entries/43237.archive.json
{"data": {"m_def": "perovskite_solar_cell_database.schema.PerovskiteSolarCell", "ref": {"ID": 43237, "ID_temp": 3, "name_of_person_entering_the_data": "Florian Mathies", "data_entered_by_author": false, "DOI_number": "10.1039/d1ee02650j", "lead_author": "Oliver et al.", "publication_date": "2021-12-21T00:00:00", "journal": "Energy &amp; Environmental Science", "part_of_initial_dataset": false, "original_filename_data_upload": "2022-10-12 _v3.xlsx"}, "cell": {"number_of_cells_per_substrate": 0.0, "architecture": "Unknown", "flexible": false, "semitransparent": false, "semitransparent_wavelength_range": "nan; nan"}, "module": {"Module": false, "number_of_cells_in_module": 0.0, "JV_data_recalculated_per_cell": false}, "etl": {"stack_sequence": "LiF | C60 | BCP"}, "perovskite": {"single_crystal": false, "dimension_0D": false, "dimension_2D": false, "dimension_2D3D_mixture": false, "dimension_3D": true, "dimension_3D_with_2D_capping_layer": false, "composition_perovskite_ABC3_structure": false, "composition_perovskite_inspired_structure": false, "composition_a_ions": "Cs; FA", "composition_a_ions_coefficients": "0.17; 0.83", "composition_b_ions": "Pb", "composition_b_ions_coefficients": "1", "composition_c_ions": "Br; I", "composition_c_ions_coefficients": "0.4; 0.6", "composition_short_form": "CsFAPbBrI", "composition_long_form": "Cs0.17FA0.83PbBr0.4I0.6", "composition_inorganic": false, "composition_leadfree": false, "additives_compounds": "1-butyl-1-methylpiperidinium tetrafluoroborate ([BMP]+[BF4]-)", "additives_concentrations": "0.5 mg/ml", "band_gap": "1.79", "band_gap_graded": false, "band_gap_estimation_basis": "Absorption"}, "perovskite_deposition": {"number_of_deposition_steps": 0.0, "quenching_induced_crystallisation": false, "solvent_annealing": false}, "htl": {"stack_sequence": "PFN-Br | PTAA"}, "add": {"lay_front": false, "lay_back": false}, "encapsulation": {"Encapsulation": false}, "jv": {"measured": true, "average_over_n_number_of_cells": 15, "certified_values": false, "light_intensity": 100.0, "light_masked_cell": false, "scan_speed": 200.0, "reverse_scan_Voc": 1.207, "reverse_scan_Jsc": 17.17, "reverse_scan_FF": 0.788, "reverse_scan_PCE": 16.3, "default_Voc": 1.207, "default_Jsc": 17.17, "default_FF": 0.788, "default_PCE": 16.3, "default_Voc_scan_direction": "Reversed", "default_Jsc_scan_direction": "Reversed", "default_FF_scan_direction": "Reversed", "default_PCE_scan_direction": "Reversed"}, "stabilised": {"performance_measured": false}, "eqe": {"measured": false}, "stability": {"measured": false, "average_over_n_number_of_cells": 1.0, "light_UV_filter": false, "periodic_JV_measurements": false, "PCE_burn_in_observed": false, "flexible_cell_number_of_bending_cycles": 0.0}, "outdoor": {"tested": false, "average_over_n_number_of_cells": 1.0, "installation_number_of_solar_tracking_axis": 0.0, "periodic_JV_measurements": false, "PCE_burn_in_observed": false, "detaild_weather_data_available": false, "spectral_data_available": false, "irradiance_measured": false}}}

File: perovskite_solar_cell_database/data_tools/archive_entries/43238.archive.json
{"data": {"m_def": "perovskite_solar_cell_database.schema.PerovskiteSolarCell", "ref": {"ID": 43238, "ID_temp": 4, "name_of_person_entering_the_data": "Florian Mathies", "data_entered_by_author": false, "DOI_number": "10.1002/solr.202100906", "lead_author": "Yu et al.", "publication_date": "2021-07-12T00:00:00", "journal": "Solar RRL", "part_of_initial_dataset": false, "original_filename_data_upload": "2022-10-12 _v3.xlsx"}, "cell": {"number_of_cells_per_substrate": 0.0, "architecture": "Unknown", "flexible": false, "semitransparent": false, "semitransparent_wavelength_range": "nan; nan"}, "module": {"Module": false, "number_of_cells_in_module": 0.0, "JV_data_recalculated_per_cell": false}, "etl": {"stack_sequence": "SnO2"}, "perovskite": {"single_crystal": false, "dimension_0D": false, "dimension_2D": false, "dimension_2D3D_mixture": false, "dimension_3D": true, "dimension_3D_with_2D_capping_layer": false, "composition_perovskite_ABC3_structure": false, "composition_perovskite_inspired_structure": false, "composition_a_ions": "Cs; FA", "composition_a_ions_coefficients": "0.17; 0.83", "composition_b_ions": "Pb", "composition_b_ions_coefficients": "1", "composition_c_ions": "Br; I", "composition_c_ions_coefficients": "0.4; 0.6", "composition_short_form": "CsFAPbBrI", "composition_long_form": "Cs0.17FA0.83PbBr0.4I0.6", "composition_inorganic": false, "composition_leadfree": false, "band_gap": "1.74", "band_gap_graded": false, "band_gap_estimation_basis": "Literature"}, "perovskite_deposition": {"number_of_deposition_steps": 0.0, "quenching_induced_crystallisation": false, "solvent_annealing": false}, "htl": {"stack_sequence": "Spiro-MeOTAD"}, "add": {"lay_front": false, "lay_back": false}, "encapsulation": {"Encapsulation": false}, "jv": {"measured": true, "average_over_n_number_of_cells": 1, "certified_values": false, "light_intensity": 100.0, "light_masked_cell": false, "reverse_scan_Voc": 1.15, "reverse_scan_Jsc": 18.47, "reverse_scan_FF": 0.71, "reverse_scan_PCE": 15.07, "forward_scan_Voc": 1.13, "forward_scan_Jsc": 18.45, "forward_scan_FF": 0.7, "forward_scan_PCE": 14.69, "default_Voc": 1.15, "default_Jsc": 18.47, "default_FF": 0.71, "default_PCE": 15.07, "default_Voc_scan_direction": "Reversed", "default_Jsc_scan_direction": "Reversed", "default_FF_scan_direction": "Reversed", "default_PCE_scan_direction": "Reversed", "hysteresis_index": 0.060087435}, "stabilised": {"performance_measured": false}, "eqe": {"measured": false}, "stability": {"measured": false, "average_over_n_number_of_cells": 1.0, "light_UV_filter": false, "periodic_JV_measurements": false, "PCE_burn_in_observed": false, "flexible_cell_number_of_bending_cycles": 0.0}, "outdoor": {"tested": false, "average_over_n_number_of_cells": 1.0, "installation_number_of_solar_tracking_axis": 0.0, "periodic_JV_measurements": false, "PCE_burn_in_observed": false, "detaild_weather_data_available": false, "spectral_data_available": false, "irradiance_measured": false}}}

File: perovskite_solar_cell_database/data_tools/archive_entries/43239.archive.json
{"data": {"m_def": "perovskite_solar_cell_database.schema.PerovskiteSolarCell", "ref": {"ID": 43239, "ID_temp": 5, "name_of_person_entering_the_data": "Florian Mathies", "data_entered_by_author": false, "DOI_number": "10.1002/solr.202100906", "lead_author": "Yu et al.", "publication_date": "2021-07-12T00:00:00", "journal": "Solar RRL", "part_of_initial_dataset": false, "original_filename_data_upload": "2022-10-12 _v3.xlsx"}, "cell": {"number_of_cells_per_substrate": 0.0, "architecture": "Unknown", "flexible": false, "semitransparent": false, "semitransparent_wavelength_range": "nan; nan"}, "module": {"Module": false, "number_of_cells_in_module": 0.0, "JV_data_recalculated_per_cell": false}, "etl": {"stack_sequence": "SnO2"}, "perovskite": {"single_crystal": false, "dimension_0D": false, "dimension_2D": false, "dimension_2D3D_mixture": false, "dimension_3D": true, "dimension_3D_with_2D_capping_layer": false, "composition_perovskite_ABC3_structure": false, "composition_perovskite_inspired_structure": false, "composition_a_ions": "Cs; FA", "composition_a_ions_coefficients": "0.17; 0.83", "composition_b_ions": "Pb", "composition_b_ions_coefficients": "1", "composition_c_ions": "Br; I", "composition_c_ions_coefficients": "0.4; 0.6", "composition_short_form": "CsFAPbBrI", "composition_long_form": "Cs0.17FA0.83PbBr0.4I0.6", "composition_inorganic": false, "composition_leadfree": false, "additives_compounds": "Cl", "additives_concentrations": "1.25 M", "band_gap": "1.74", "band_gap_graded": false, "band_gap_estimation_basis": "Literature"}, "perovskite_deposition": {"number_of_deposition_steps": 0.0, "quenching_induced_crystallisation": false, "solvent_annealing": false}, "htl": {"stack_sequence": "Spiro-MeOTAD"}, "add": {"lay_front": false, "lay_back": false}, "encapsulation": {"Encapsulation": false}, "jv": {"measured": true, "average_over_n_number_of_cells": 1, "certified_values": false, "light_intensity": 100.0, "light_masked_cell": false, "reverse_scan_Voc": 1.24, "reverse_scan_Jsc": 19.83, "reverse_scan_FF": 0.77, "reverse_scan_PCE": 19.02, "forward_scan_Voc": 1.23, "forward_scan_Jsc": 19.82, "forward_scan_FF": 0.76, "forward_scan_PCE": 18.66, "default_Voc": 1.24, "default_Jsc": 19.83, "default_FF": 0.77, "default_PCE": 19.02, "default_Voc_scan_direction": "Reversed", "default_Jsc_scan_direction": "Reversed", "default_FF_scan_direction": "Reversed", "default_PCE_scan_direction": "Reversed", "hysteresis_index": 0.041625597}, "stabilised": {"performance_measured": false}, "eqe": {"measured": false}, "stability": {"measured": false, "average_over_n_number_of_cells": 1.0, "light_UV_filter": false, "periodic_JV_measurements": false, "PCE_burn_in_observed": false, "flexible_cell_number_of_bending_cycles": 0.0}, "outdoor": {"tested": false, "average_over_n_number_of_cells": 1.0, "installation_number_of_solar_tracking_axis": 0.0, "periodic_JV_measurements": false, "PCE_burn_in_observed": false, "detaild_weather_data_available": false, "spectral_data_available": false, "irradiance_measured": false}}}

File: perovskite_solar_cell_database/data_tools/archive_entries/43240.archive.json
{"data": {"m_def": "perovskite_solar_cell_database.schema.PerovskiteSolarCell", "ref": {"ID": 43240, "ID_temp": 6, "name_of_person_entering_the_data": "Florian Mathies", "data_entered_by_author": false, "DOI_number": "10.1002/adfm.202107359", "lead_author": "Wang et al.", "publication_date": "2021-05-10T00:00:00", "journal": "Advanced Functional Materials", "part_of_initial_dataset": false, "original_filename_data_upload": "2022-10-12 _v3.xlsx", "free_text_comment": "is placed between PTAA and Perovskite"}, "cell": {"number_of_cells_per_substrate": 0.0, "architecture": "Unknown", "flexible": false, "semitransparent": false, "semitransparent_wavelength_range": "nan; nan"}, "module": {"Module": false, "number_of_cells_in_module": 0.0, "JV_data_recalculated_per_cell": false}, "etl": {"stack_sequence": "C60 | BCP"}, "perovskite": {"single_crystal": false, "dimension_0D": false, "dimension_2D": false, "dimension_2D3D_mixture": false, "dimension_3D": true, "dimension_3D_with_2D_capping_layer": false, "composition_perovskite_ABC3_structure": false, "composition_perovskite_inspired_structure": false, "composition_a_ions": "Cs; FA", "composition_a_ions_coefficients": "0.2; 0.8", "composition_b_ions": "Pb", "composition_b_ions_coefficients": "1", "composition_c_ions": "Br; Cl; I", "composition_c_ions_coefficients": "0.45; 0.09; 2.46", "composition_short_form": "CsFAPbBrClI", "composition_long_form": "Cs0.2FA0.8PbBr0.45Cl0.09I2.46", "composition_inorganic": false, "composition_leadfree": false, "additives_compounds": "ODAPbI4", "additives_concentrations": "50 mM", "band_gap": "1.66", "band_gap_graded": false, "band_gap_estimation_basis": "Absorption Tauc-plot"}, "perovskite_deposition": {"number_of_deposition_steps": 0.0, "quenching_induced_crystallisation": false, "solvent_annealing": false}, "htl": {"stack_sequence": "PTAA"}, "add": {"lay_front": false, "lay_back": false}, "encapsulation": {"Encapsulation": false}, "jv": {"measured": true, "average_over_n_number_of_cells": 1, "certified_values": false, "light_intensity": 100.0, "light_masked_cell": false, "reverse_scan_Voc": 1.23, "reverse_scan_Jsc": 20.79, "reverse_scan_FF": 0.823, "reverse_scan_PCE": 21.05, "reverse_scan_Vmp": 1.06, "reverse_scan_Jmp": 19.37, "forward_scan_Voc": 1.22, "forward_scan_Jsc": 20.73, "forward_scan_FF": 0.814, "forward_scan_PCE": 20.65, "default_Voc": 1.23, "default_Jsc": 20.79, "default_FF": 0.823, "default_PCE": 21.05, "default_Voc_scan_direction": "Reversed", "default_Jsc_scan_direction": "Reversed", "default_FF_scan_direction": "Reversed", "default_PCE_scan_direction": "Reversed", "hysteresis_index": 0.042096513}, "stabilised": {"performance_measured": false}, "eqe": {"measured": false}, "stability": {"measured": false, "average_over_n_number_of_cells": 1.0, "light_UV_filter": false, "periodic_JV_measurements": false, "PCE_burn_in_observed": false, "flexible_cell_number_of_bending_cycles": 0.0}, "outdoor": {"tested": false, "average_over_n_number_of_cells": 1.0, "installation_number_of_solar_tracking_axis": 0.0, "periodic_JV_measurements": false, "PCE_burn_in_observed": false, "detaild_weather_data_available": false, "spectral_data_available": false, "irradiance_measured": false}}}
