Repository: FAIRmat-NFDI/nomad-perovskite-solar-cells-database

# NOMAD Perovskite Solar Cells Database
  [<img src="docs/assets/nomad_plugin_logo.png" width="200">](https://nomad-lab.eu/prod/v1/staging/docs/plugins/plugins.html)

  [<img width="280" alt="image" src="docs/assets/perovskite_database_project.png">](https://www.perovskitedatabase.com/)

## Introduction
Welcome to the NOMAD plugin for the Perovskite Solar Cell Database.
This project aims to provide a FAIR and open-access interface for the perovskite solar cells database in NOMAD
and related data sources.
Additionally, it has data models and schemas for defining ions and halide hybrid-perovskite compositions.

File: perovskite_solar_cell_database/data_tools/archive_entries/43241.archive.json
{"data": {"m_def": "perovskite_solar_cell_database.schema.PerovskiteSolarCell", "ref": {"ID": 43241, "ID_temp": 7, "name_of_person_entering_the_data": "Florian Mathies", "data_entered_by_author": false, "DOI_number": "10.1002/adfm.202107359", "lead_author": "Wang et al.", "publication_date": "2021-05-10T00:00:00", "journal": "Advanced Functional Materials", "part_of_initial_dataset": false, "original_filename_data_upload": "2022-10-12 _v3.xlsx", "free_text_comment": "is placed between PTAA and Perovskite"}, "cell": {"number_of_cells_per_substrate": 0.0, "architecture": "Unknown", "flexible": false, "semitransparent": false, "semitransparent_wavelength_range": "nan; nan"}, "module": {"Module": false, "number_of_cells_in_module": 0.0, "JV_data_recalculated_per_cell": false}, "etl": {"stack_sequence": "C60 | BCP"}, "perovskite": {"single_crystal": false, "dimension_0D": false, "dimension_2D": false, "dimension_2D3D_mixture": false, "dimension_3D": true, "dimension_3D_with_2D_capping_layer": false, "composition_perovskite_ABC3_structure": false, "composition_perovskite_inspired_structure": false, "composition_a_ions": "Cs; FA", "composition_a_ions_coefficients": "0.2; 0.8", "composition_b_ions": "Pb", "composition_b_ions_coefficients": "1", "composition_c_ions": "Br; Cl; I", "composition_c_ions_coefficients": "0.45; 0.09; 2.46", "composition_short_form": "CsFAPbBrClI", "composition_long_form": "Cs0.2FA0.8PbBr0.45Cl0.09I2.46", "composition_inorganic": false, "composition_leadfree": false, "additives_compounds": "ODAPbI4", "additives_concentrations": "25 mM", "band_gap": "1.66", "band_gap_graded": false, "band_gap_estimation_basis": "Absorption Tauc-plot"}, "perovskite_deposition": {"number_of_deposition_steps": 0.0, "quenching_induced_crystallisation": false, "solvent_annealing": false}, "htl": {"stack_sequence": "PTAA"}, "add": {"lay_front": false, "lay_back": false}, "encapsulation": {"Encapsulation": false}, "jv": {"measured": true, "average_over_n_number_of_cells": 1, "certified_values": false, "light_intensity": 100.0, "light_masked_cell": false, "reverse_scan_Voc": 1.2, "reverse_scan_Jsc": 20.78, "reverse_scan_FF": 0.814, "reverse_scan_PCE": 20.31, "default_Voc": 1.2, "default_Jsc": 20.78, "default_FF": 0.814, "default_PCE": 20.31, "default_Voc_scan_direction": "Reversed", "default_Jsc_scan_direction": "Reversed", "default_FF_scan_direction": "Reversed", "default_PCE_scan_direction": "Reversed"}, "stabilised": {"performance_measured": false}, "eqe": {"measured": false}, "stability": {"measured": false, "average_over_n_number_of_cells": 1.0, "light_UV_filter": false, "periodic_JV_measurements": false, "PCE_burn_in_observed": false, "flexible_cell_number_of_bending_cycles": 0.0}, "outdoor": {"tested": false, "average_over_n_number_of_cells": 1.0, "installation_number_of_solar_tracking_axis": 0.0, "periodic_JV_measurements": false, "PCE_burn_in_observed": false, "detaild_weather_data_available": false, "spectral_data_available": false, "irradiance_measured": false}}}

File: perovskite_solar_cell_database/data_tools/archive_entries/43242.archive.json
{"data": {"m_def": "perovskite_solar_cell_database.schema.PerovskiteSolarCell", "ref": {"ID": 43242, "ID_temp": 8, "name_of_person_entering_the_data": "Florian Mathies", "data_entered_by_author": false, "DOI_number": "10.1002/adfm.202107359", "lead_author": "Wang et al.", "publication_date": "2021-05-10T00:00:00", "journal": "Advanced Functional Materials", "part_of_initial_dataset": false, "original_filename_data_upload": "2022-10-12 _v3.xlsx", "free_text_comment": "is placed between PTAA and Perovskite"}, "cell": {"number_of_cells_per_substrate": 0.0, "architecture": "Unknown", "flexible": false, "semitransparent": false, "semitransparent_wavelength_range": "nan; nan"}, "module": {"Module": false, "number_of_cells_in_module": 0.0, "JV_data_recalculated_per_cell": false}, "etl": {"stack_sequence": "C60 | BCP"}, "perovskite": {"single_crystal": false, "dimension_0D": false, "dimension_2D": false, "dimension_2D3D_mixture": false, "dimension_3D": true, "dimension_3D_with_2D_capping_layer": false, "composition_perovskite_ABC3_structure": false, "composition_perovskite_inspired_structure": false, "composition_a_ions": "Cs; FA", "composition_a_ions_coefficients": "0.2; 0.8", "composition_b_ions": "Pb", "composition_b_ions_coefficients": "1", "composition_c_ions": "Br; Cl; I", "composition_c_ions_coefficients": "0.45; 0.09; 2.46", "composition_short_form": "CsFAPbBrClI", "composition_long_form": "Cs0.2FA0.8PbBr0.45Cl0.09I2.46", "composition_inorganic": false, "composition_leadfree": false, "additives_compounds": "ODAPbI4", "additives_concentrations": "100 mM", "band_gap": "1.66", "band_gap_graded": false, "band_gap_estimation_basis": "Absorption Tauc-plot"}, "perovskite_deposition": {"number_of_deposition_steps": 0.0, "quenching_induced_crystallisation": false, "solvent_annealing": false}, "htl": {"stack_sequence": "PTAA"}, "add": {"lay_front": false, "lay_back": false}, "encapsulation": {"Encapsulation": false}, "jv": {"measured": true, "average_over_n_number_of_cells": 1, "certified_values": false, "light_intensity": 100.0, "light_masked_cell": false, "reverse_scan_Voc": 1.22, "reverse_scan_Jsc": 19.96, "reverse_scan_FF": 0.797, "reverse_scan_PCE": 19.39, "default_Voc": 1.22, "default_Jsc": 19.96, "default_FF": 0.797, "default_PCE": 19.39, "default_Voc_scan_direction": "Reversed", "default_Jsc_scan_direction": "Reversed", "default_FF_scan_direction": "Reversed", "default_PCE_scan_direction": "Reversed"}, "stabilised": {"performance_measured": false}, "eqe": {"measured": false}, "stability": {"measured": false, "average_over_n_number_of_cells": 1.0, "light_UV_filter": false, "periodic_JV_measurements": false, "PCE_burn_in_observed": false, "flexible_cell_number_of_bending_cycles": 0.0}, "outdoor": {"tested": false, "average_over_n_number_of_cells": 1.0, "installation_number_of_solar_tracking_axis": 0.0, "periodic_JV_measurements": false, "PCE_burn_in_observed": false, "detaild_weather_data_available": false, "spectral_data_available": false, "irradiance_measured": false}}}

File: perovskite_solar_cell_database/data_tools/archive_entries/43243.archive.json
{"data": {"m_def": "perovskite_solar_cell_database.schema.PerovskiteSolarCell", "ref": {"ID": 43243, "ID_temp": 9, "name_of_person_entering_the_data": "Florian Mathies", "data_entered_by_author": false, "DOI_number": "10.1002/adfm.202107359", "lead_author": "Wang et al.", "publication_date": "2021-05-10T00:00:00", "journal": "Advanced Functional Materials", "part_of_initial_dataset": false, "original_filename_data_upload": "2022-10-12 _v3.xlsx", "free_text_comment": "is placed between PTAA and Perovskite"}, "cell": {"number_of_cells_per_substrate": 0.0, "architecture": "Unknown", "flexible": false, "semitransparent": false, "semitransparent_wavelength_range": "nan; nan"}, "module": {"Module": false, "number_of_cells_in_module": 0.0, "JV_data_recalculated_per_cell": false}, "etl": {"stack_sequence": "C60 | BCP"}, "perovskite": {"single_crystal": false, "dimension_0D": false, "dimension_2D": false, "dimension_2D3D_mixture": false, "dimension_3D": true, "dimension_3D_with_2D_capping_layer": false, "composition_perovskite_ABC3_structure": false, "composition_perovskite_inspired_structure": false, "composition_a_ions": "Cs; FA", "composition_a_ions_coefficients": "0.2; 0.8", "composition_b_ions": "Pb", "composition_b_ions_coefficients": "1", "composition_c_ions": "Br; Cl; I", "composition_c_ions_coefficients": "0.45; 0.09; 2.46", "composition_short_form": "CsFAPbBrClI", "composition_long_form": "Cs0.2FA0.8PbBr0.45Cl0.09I2.46", "composition_inorganic": false, "composition_leadfree": false, "band_gap": "1.66", "band_gap_graded": false, "band_gap_estimation_basis": "Absorption Tauc-plot"}, "perovskite_deposition": {"number_of_deposition_steps": 0.0, "quenching_induced_crystallisation": false, "solvent_annealing": false}, "htl": {"stack_sequence": "PTAA"}, "add": {"lay_front": false, "lay_back": false}, "encapsulation": {"Encapsulation": false}, "jv": {"measured": true, "average_over_n_number_of_cells": 1, "certified_values": false, "light_intensity": 100.0, "light_masked_cell": false, "reverse_scan_Voc": 1.17, "reverse_scan_Jsc": 20.82, "reverse_scan_FF": 0.815, "reverse_scan_PCE": 19.86, "default_Voc": 1.17, "default_Jsc": 20.82, "default_FF": 0.815, "default_PCE": 19.86, "default_Voc_scan_direction": "Reversed", "default_Jsc_scan_direction": "Reversed", "default_FF_scan_direction": "Reversed", "default_PCE_scan_direction": "Reversed"}, "stabilised": {"performance_measured": false}, "eqe": {"measured": false}, "stability": {"measured": false, "average_over_n_number_of_cells": 1.0, "light_UV_filter": false, "periodic_JV_measurements": false, "PCE_burn_in_observed": false, "flexible_cell_number_of_bending_cycles": 0.0}, "outdoor": {"tested": false, "average_over_n_number_of_cells": 1.0, "installation_number_of_solar_tracking_axis": 0.0, "periodic_JV_measurements": false, "PCE_burn_in_observed": false, "detaild_weather_data_available": false, "spectral_data_available": false, "irradiance_measured": false}}}

File: perovskite_solar_cell_database/data_tools/archive_entries/43244.archive.json
{"data": {"m_def": "perovskite_solar_cell_database.schema.PerovskiteSolarCell", "ref": {"ID": 43244, "ID_temp": 10, "name_of_person_entering_the_data": "Florian Mathies", "data_entered_by_author": false, "DOI_number": "10.1016/j.jcis.2021.07.147", "lead_author": "Yu et al.", "publication_date": "2021-07-31T00:00:00", "journal": "Journal of Colloid and Interface Science", "part_of_initial_dataset": false, "original_filename_data_upload": "2022-10-12 _v3.xlsx"}, "cell": {"number_of_cells_per_substrate": 0.0, "architecture": "Unknown", "flexible": false, "semitransparent": false, "semitransparent_wavelength_range": "nan; nan"}, "module": {"Module": false, "number_of_cells_in_module": 0.0, "JV_data_recalculated_per_cell": false}, "etl": {"stack_sequence": "SnO2"}, "perovskite": {"single_crystal": false, "dimension_0D": false, "dimension_2D": false, "dimension_2D3D_mixture": false, "dimension_3D": true, "dimension_3D_with_2D_capping_layer": false, "composition_perovskite_ABC3_structure": false, "composition_perovskite_inspired_structure": false, "composition_a_ions": "Cs; FA", "composition_a_ions_coefficients": "0.2; 0.8", "composition_b_ions": "Pb", "composition_b_ions_coefficients": "1", "composition_c_ions": "Br; I", "composition_c_ions_coefficients": "0.3; 0.7", "composition_short_form": "CsFAPbBrI", "composition_long_form": "Cs0.2FA0.8PbBr0.3I0.7", "composition_inorganic": false, "composition_leadfree": false, "additives_compounds": "KBF4", "additives_concentrations": "1 mg", "band_gap": "1.74", "band_gap_graded": false, "band_gap_estimation_basis": "absorption"}, "perovskite_deposition": {"number_of_deposition_steps": 0.0, "quenching_induced_crystallisation": false, "solvent_annealing": false}, "htl": {"stack_sequence": "Spiro-MeOTAD"}, "add": {"lay_front": false, "lay_back": false}, "encapsulation": {"Encapsulation": false}, "jv": {"measured": true, "average_over_n_number_of_cells": 40, "certified_values": false, "light_intensity": 100.0, "light_masked_cell": false, "reverse_scan_Voc": 1.21, "reverse_scan_Jsc": 18.95, "reverse_scan_FF": 0.761, "reverse_scan_PCE": 17.49, "default_Voc": 1.21, "default_Jsc": 18.95, "default_FF": 0.761, "default_PCE": 17.49, "default_Voc_scan_direction": "Reversed", "default_Jsc_scan_direction": "Reversed", "default_FF_scan_direction": "Reversed", "default_PCE_scan_direction": "Reversed"}, "stabilised": {"performance_measured": false}, "eqe": {"measured": false}, "stability": {"measured": false, "average_over_n_number_of_cells": 1.0, "light_UV_filter": false, "periodic_JV_measurements": false, "PCE_burn_in_observed": false, "flexible_cell_number_of_bending_cycles": 0.0}, "outdoor": {"tested": false, "average_over_n_number_of_cells": 1.0, "installation_number_of_solar_tracking_axis": 0.0, "periodic_JV_measurements": false, "PCE_burn_in_observed": false, "detaild_weather_data_available": false, "spectral_data_available": false, "irradiance_measured": false}}}

File: perovskite_solar_cell_database/data_tools/archive_entries/43245.archive.json
{"data": {"m_def": "perovskite_solar_cell_database.schema.PerovskiteSolarCell", "ref": {"ID": 43245, "ID_temp": 11, "name_of_person_entering_the_data": "Florian Mathies", "data_entered_by_author": false, "DOI_number": "10.1016/j.jcis.2021.07.147", "lead_author": "Yu et al.", "publication_date": "2021-07-31T00:00:00", "journal": "Journal of Colloid and Interface Science", "part_of_initial_dataset": false, "original_filename_data_upload": "2022-10-12 _v3.xlsx"}, "cell": {"number_of_cells_per_substrate": 0.0, "architecture": "Unknown", "flexible": false, "semitransparent": false, "semitransparent_wavelength_range": "nan; nan"}, "module": {"Module": false, "number_of_cells_in_module": 0.0, "JV_data_recalculated_per_cell": false}, "etl": {"stack_sequence": "SnO2"}, "perovskite": {"single_crystal": false, "dimension_0D": false, "dimension_2D": false, "dimension_2D3D_mixture": false, "dimension_3D": true, "dimension_3D_with_2D_capping_layer": false, "composition_perovskite_ABC3_structure": false, "composition_perovskite_inspired_structure": false, "composition_a_ions": "Cs; FA", "composition_a_ions_coefficients": "0.2; 0.8", "composition_b_ions": "Pb", "composition_b_ions_coefficients": "1", "composition_c_ions": "Br; I", "composition_c_ions_coefficients": "0.3; 0.7", "composition_short_form": "CsFAPbBrI", "composition_long_form": "Cs0.2FA0.8PbBr0.3I0.7", "composition_inorganic": false, "composition_leadfree": false, "band_gap": "1.74", "band_gap_graded": false, "band_gap_estimation_basis": "Absorption"}, "perovskite_deposition": {"number_of_deposition_steps": 0.0, "quenching_induced_crystallisation": false, "solvent_annealing": false}, "htl": {"stack_sequence": "Spiro-MeOTAD"}, "add": {"lay_front": false, "lay_back": false}, "encapsulation": {"Encapsulation": false}, "jv": {"measured": true, "average_over_n_number_of_cells": 40, "certified_values": false, "light_intensity": 100.0, "light_masked_cell": false, "reverse_scan_Voc": 1.18, "reverse_scan_Jsc": 18.83, "reverse_scan_FF": 0.703, "reverse_scan_PCE": 15.72, "default_Voc": 1.18, "default_Jsc": 18.83, "default_FF": 0.703, "default_PCE": 15.72, "default_Voc_scan_direction": "Reversed", "default_Jsc_scan_direction": "Reversed", "default_FF_scan_direction": "Reversed", "default_PCE_scan_direction": "Reversed"}, "stabilised": {"performance_measured": false}, "eqe": {"measured": false}, "stability": {"measured": false, "average_over_n_number_of_cells": 1.0, "light_UV_filter": false, "periodic_JV_measurements": false, "PCE_burn_in_observed": false, "flexible_cell_number_of_bending_cycles": 0.0}, "outdoor": {"tested": false, "average_over_n_number_of_cells": 1.0, "installation_number_of_solar_tracking_axis": 0.0, "periodic_JV_measurements": false, "PCE_burn_in_observed": false, "detaild_weather_data_available": false, "spectral_data_available": false, "irradiance_measured": false}}}

File: perovskite_solar_cell_database/data_tools/archive_entries/43246.archive.json
{"data": {"m_def": "perovskite_solar_cell_database.schema.PerovskiteSolarCell", "ref": {"ID": 43246, "ID_temp": 12, "name_of_person_entering_the_data": "Florian Mathies", "data_entered_by_author": false, "DOI_number": "10.1002/smll.202203319", "lead_author": "Yao et al.", "publication_date": "2022-07-28T00:00:00", "journal": "Small", "part_of_initial_dataset": false, "original_filename_data_upload": "2022-10-12 _v3.xlsx"}, "cell": {"number_of_cells_per_substrate": 0.0, "architecture": "Unknown", "flexible": false, "semitransparent": false, "semitransparent_wavelength_range": "nan; nan"}, "module": {"Module": false, "number_of_cells_in_module": 0.0, "JV_data_recalculated_per_cell": false}, "etl": {"stack_sequence": "SnO2"}, "perovskite": {"single_crystal": false, "dimension_0D": false, "dimension_2D": false, "dimension_2D3D_mixture": false, "dimension_3D": true, "dimension_3D_with_2D_capping_layer": false, "composition_perovskite_ABC3_structure": false, "composition_perovskite_inspired_structure": false, "composition_a_ions": "Cs; FA; MA", "composition_b_ions": "Pb", "composition_c_ions": "Br; Cl; I", "composition_short_form": "CsFAMAPbBrClI", "composition_long_form": "CsFAMAPbBrClI", "composition_inorganic": false, "composition_leadfree": false, "band_gap": "1.77", "band_gap_graded": false, "band_gap_estimation_basis": "Absorption"}, "perovskite_deposition": {"number_of_deposition_steps": 0.0, "quenching_induced_crystallisation": false, "solvent_annealing": false}, "htl": {"stack_sequence": "Spiro-MeOTAD"}, "add": {"lay_front": false, "lay_back": false}, "encapsulation": {"Encapsulation": false}, "jv": {"measured": true, "average_over_n_number_of_cells": 1, "certified_values": false, "light_intensity": 100.0, "light_masked_cell": false, "reverse_scan_Voc": 1.18, "reverse_scan_Jsc": 20.02, "reverse_scan_FF": 0.789, "reverse_scan_PCE": 18.63, "default_Voc": 1.18, "default_Jsc": 20.02, "default_FF": 0.789, "default_PCE": 18.63, "default_Voc_scan_direction": "Reversed", "default_Jsc_scan_direction": "Reversed", "default_FF_scan_direction": "Reversed", "default_PCE_scan_direction": "Reversed"}, "stabilised": {"performance_measured": false}, "eqe": {"measured": false}, "stability": {"measured": false, "average_over_n_number_of_cells": 1.0, "light_UV_filter": false, "periodic_JV_measurements": false, "PCE_burn_in_observed": false, "flexible_cell_number_of_bending_cycles": 0.0}, "outdoor": {"tested": false, "average_over_n_number_of_cells": 1.0, "installation_number_of_solar_tracking_axis": 0.0, "periodic_JV_measurements": false, "PCE_burn_in_observed": false, "detaild_weather_data_available": false, "spectral_data_available": false, "irradiance_measured": false}}}

File: perovskite_solar_cell_database/data_tools/archive_entries/43247.archive.json
{"data": {"m_def": "perovskite_solar_cell_database.schema.PerovskiteSolarCell", "ref": {"ID": 43247, "ID_temp": 13, "name_of_person_entering_the_data": "Florian Mathies", "data_entered_by_author": false, "DOI_number": "10.1002/smll.202203319", "lead_author": "Yao et al.", "publication_date": "2022-07-28T00:00:00", "journal": "Small", "part_of_initial_dataset": false, "original_filename_data_upload": "2022-10-12 _v3.xlsx"}, "cell": {"number_of_cells_per_substrate": 0.0, "architecture": "Unknown", "flexible": false, "semitransparent": false, "semitransparent_wavelength_range": "nan; nan"}, "module": {"Module": false, "number_of_cells_in_module": 0.0, "JV_data_recalculated_per_cell": false}, "etl": {"stack_sequence": "SnO2"}, "perovskite": {"single_crystal": false, "dimension_0D": false, "dimension_2D": false, "dimension_2D3D_mixture": false, "dimension_3D": true, "dimension_3D_with_2D_capping_layer": false, "composition_perovskite_ABC3_structure": false, "composition_perovskite_inspired_structure": false, "composition_a_ions": "Cs; FA; MA", "composition_b_ions": "Pb", "composition_c_ions": "Br; Cl; I", "composition_short_form": "CsFAMAPbBrClI", "composition_long_form": "CsFAMAPbBrClI", "composition_inorganic": false, "composition_leadfree": false, "additives_compounds": "ammonium diethyldithiocarbamate", "additives_concentrations": "0.1 wt%", "band_gap": "1.77", "band_gap_graded": false, "band_gap_estimation_basis": "Absorption"}, "perovskite_deposition": {"number_of_deposition_steps": 0.0, "quenching_induced_crystallisation": false, "solvent_annealing": false}, "htl": {"stack_sequence": "Spiro-MeOTAD"}, "add": {"lay_front": false, "lay_back": false}, "encapsulation": {"Encapsulation": false}, "jv": {"measured": true, "average_over_n_number_of_cells": 1, "certified_values": false, "light_intensity": 100.0, "light_masked_cell": false, "reverse_scan_Voc": 1.24, "reverse_scan_Jsc": 20.06, "reverse_scan_FF": 0.792, "reverse_scan_PCE": 19.7, "default_Voc": 1.24, "default_Jsc": 20.06, "default_FF": 0.792, "default_PCE": 19.7, "default_Voc_scan_direction": "Reversed", "default_Jsc_scan_direction": "Reversed", "default_FF_scan_direction": "Reversed", "default_PCE_scan_direction": "Reversed"}, "stabilised": {"performance_measured": false}, "eqe": {"measured": false}, "stability": {"measured": false, "average_over_n_number_of_cells": 1.0, "light_UV_filter": false, "periodic_JV_measurements": false, "PCE_burn_in_observed": false, "flexible_cell_number_of_bending_cycles": 0.0}, "outdoor": {"tested": false, "average_over_n_number_of_cells": 1.0, "installation_number_of_solar_tracking_axis": 0.0, "periodic_JV_measurements": false, "PCE_burn_in_observed": false, "detaild_weather_data_available": false, "spectral_data_available": false, "irradiance_measured": false}}}

File: perovskite_solar_cell_database/data_tools/archive_entries/43248.archive.json
{"data": {"m_def": "perovskite_solar_cell_database.schema.PerovskiteSolarCell", "ref": {"ID": 43248, "ID_temp": 14, "name_of_person_entering_the_data": "Florian Mathies", "data_entered_by_author": false, "DOI_number": "10.1002/smll.202203319", "lead_author": "Yao et al.", "publication_date": "2022-07-28T00:00:00", "journal": "Small", "part_of_initial_dataset": false, "original_filename_data_upload": "2022-10-12 _v3.xlsx"}, "cell": {"number_of_cells_per_substrate": 0.0, "architecture": "Unknown", "flexible": false, "semitransparent": false, "semitransparent_wavelength_range": "nan; nan"}, "module": {"Module": false, "number_of_cells_in_module": 0.0, "JV_data_recalculated_per_cell": false}, "etl": {"stack_sequence": "SnO2"}, "perovskite": {"single_crystal": false, "dimension_0D": false, "dimension_2D": false, "dimension_2D3D_mixture": false, "dimension_3D": true, "dimension_3D_with_2D_capping_layer": false, "composition_perovskite_ABC3_structure": false, "composition_perovskite_inspired_structure": false, "composition_a_ions": "Cs; FA; MA", "composition_b_ions": "Pb", "composition_c_ions": "Br; Cl; I", "composition_short_form": "CsFAMAPbBrClI", "composition_long_form": "CsFAMAPbBrClI", "composition_inorganic": false, "composition_leadfree": false, "additives_compounds": "ammonium diethyldithiocarbamate", "additives_concentrations": "0.2 wt%", "band_gap": "1.77", "band_gap_graded": false, "band_gap_estimation_basis": "Absorption"}, "perovskite_deposition": {"number_of_deposition_steps": 0.0, "quenching_induced_crystallisation": false, "solvent_annealing": false}, "htl": {"stack_sequence": "Spiro-MeOTAD"}, "add": {"lay_front": false, "lay_back": false}, "encapsulation": {"Encapsulation": false}, "jv": {"measured": true, "average_over_n_number_of_cells": 1, "certified_values": false, "light_intensity": 100.0, "light_masked_cell": false, "reverse_scan_Voc": 1.25, "reverse_scan_Jsc": 20.11, "reverse_scan_FF": 0.812, "reverse_scan_PCE": 20.41, "default_Voc": 1.25, "default_Jsc": 20.11, "default_FF": 0.812, "default_PCE": 20.41, "default_Voc_scan_direction": "Reversed", "default_Jsc_scan_direction": "Reversed", "default_FF_scan_direction": "Reversed", "default_PCE_scan_direction": "Reversed"}, "stabilised": {"performance_measured": false}, "eqe": {"measured": false}, "stability": {"measured": false, "average_over_n_number_of_cells": 1.0, "light_UV_filter": false, "periodic_JV_measurements": false, "PCE_burn_in_observed": false, "flexible_cell_number_of_bending_cycles": 0.0}, "outdoor": {"tested": false, "average_over_n_number_of_cells": 1.0, "installation_number_of_solar_tracking_axis": 0.0, "periodic_JV_measurements": false, "PCE_burn_in_observed": false, "detaild_weather_data_available": false, "spectral_data_available": false, "irradiance_measured": false}}}

File: perovskite_solar_cell_database/data_tools/archive_entries/43249.archive.json
{"data": {"m_def": "perovskite_solar_cell_database.schema.PerovskiteSolarCell", "ref": {"ID": 43249, "ID_temp": 15, "name_of_person_entering_the_data": "Florian Mathies", "data_entered_by_author": false, "DOI_number": "10.1002/smll.202203319", "lead_author": "Yao et al.", "publication_date": "2022-07-28T00:00:00", "journal": "Small", "part_of_initial_dataset": false, "original_filename_data_upload": "2022-10-12 _v3.xlsx"}, "cell": {"number_of_cells_per_substrate": 0.0, "architecture": "Unknown", "flexible": false, "semitransparent": false, "semitransparent_wavelength_range": "nan; nan"}, "module": {"Module": false, "number_of_cells_in_module": 0.0, "JV_data_recalculated_per_cell": false}, "etl": {"stack_sequence": "SnO2"}, "perovskite": {"single_crystal": false, "dimension_0D": false, "dimension_2D": false, "dimension_2D3D_mixture": false, "dimension_3D": true, "dimension_3D_with_2D_capping_layer": false, "composition_perovskite_ABC3_structure": false, "composition_perovskite_inspired_structure": false, "composition_a_ions": "Cs; FA; MA", "composition_b_ions": "Pb", "composition_c_ions": "Br; Cl; I", "composition_short_form": "CsFAMAPbBrClI", "composition_long_form": "CsFAMAPbBrClI", "composition_inorganic": false, "composition_leadfree": false, "additives_compounds": "ammonium diethyldithiocarbamate", "additives_concentrations": "0.5 wt%", "band_gap": "1.77", "band_gap_graded": false, "band_gap_estimation_basis": "Absorption"}, "perovskite_deposition": {"number_of_deposition_steps": 0.0, "quenching_induced_crystallisation": false, "solvent_annealing": false}, "htl": {"stack_sequence": "Spiro-MeOTAD"}, "add": {"lay_front": false, "lay_back": false}, "encapsulation": {"Encapsulation": false}, "jv": {"measured": true, "average_over_n_number_of_cells": 1, "certified_values": false, "light_intensity": 100.0, "light_masked_cell": false, "reverse_scan_Voc": 1.23, "reverse_scan_Jsc": 20.01, "reverse_scan_FF": 0.785, "reverse_scan_PCE": 19.32, "default_Voc": 1.23, "default_Jsc": 20.01, "default_FF": 0.785, "default_PCE": 19.32, "default_Voc_scan_direction": "Reversed", "default_Jsc_scan_direction": "Reversed", "default_FF_scan_direction": "Reversed", "default_PCE_scan_direction": "Reversed"}, "stabilised": {"performance_measured": false}, "eqe": {"measured": false}, "stability": {"measured": false, "average_over_n_number_of_cells": 1.0, "light_UV_filter": false, "periodic_JV_measurements": false, "PCE_burn_in_observed": false, "flexible_cell_number_of_bending_cycles": 0.0}, "outdoor": {"tested": false, "average_over_n_number_of_cells": 1.0, "installation_number_of_solar_tracking_axis": 0.0, "periodic_JV_measurements": false, "PCE_burn_in_observed": false, "detaild_weather_data_available": false, "spectral_data_available": false, "irradiance_measured": false}}}

File: perovskite_solar_cell_database/data_tools/archive_entries/43250.archive.json
{"data": {"m_def": "perovskite_solar_cell_database.schema.PerovskiteSolarCell", "ref": {"ID": 43250, "ID_temp": 16, "name_of_person_entering_the_data": "Florian Mathies", "data_entered_by_author": false, "DOI_number": "10.1002/aenm.202201509", "lead_author": "Yu et al.", "publication_date": "2022-07-19T00:00:00", "journal": "Advanced Energy Materials", "part_of_initial_dataset": false, "original_filename_data_upload": "2022-10-12 _v3.xlsx"}, "cell": {"number_of_cells_per_substrate": 0.0, "architecture": "Unknown", "flexible": false, "semitransparent": false, "semitransparent_wavelength_range": "nan; nan"}, "module": {"Module": false, "number_of_cells_in_module": 0.0, "JV_data_recalculated_per_cell": false}, "etl": {"stack_sequence": "SnO2"}, "perovskite": {"single_crystal": false, "dimension_0D": false, "dimension_2D": false, "dimension_2D3D_mixture": false, "dimension_3D": true, "dimension_3D_with_2D_capping_layer": false, "composition_perovskite_ABC3_structure": false, "composition_perovskite_inspired_structure": false, "composition_a_ions": "Cs; FA", "composition_a_ions_coefficients": "0.2; 0.8", "composition_b_ions": "Pb", "composition_b_ions_coefficients": "1", "composition_c_ions": "Br; I", "composition_c_ions_coefficients": "0.3; 0.7", "composition_short_form": "CsFAPbBrI", "composition_long_form": "Cs0.2FA0.8PbBr0.3I0.7", "composition_inorganic": false, "composition_leadfree": false, "band_gap": "1.75", "band_gap_graded": false, "band_gap_estimation_basis": "Absorption Tauc-plot"}, "perovskite_deposition": {"number_of_deposition_steps": 0.0, "quenching_induced_crystallisation": false, "solvent_annealing": false}, "htl": {"stack_sequence": "Spiro-MeOTAD"}, "add": {"lay_front": false, "lay_back": false}, "encapsulation": {"Encapsulation": false}, "jv": {"measured": true, "average_over_n_number_of_cells": 1, "certified_values": false, "light_intensity": 100.0, "light_masked_cell": false, "reverse_scan_Voc": 1.18, "reverse_scan_Jsc": 18.76, "reverse_scan_FF": 0.727, "reverse_scan_PCE": 16.21, "forward_scan_Voc": 1.15, "forward_scan_Jsc": 18.73, "forward_scan_FF": 0.734, "forward_scan_PCE": 15.85, "default_Voc": 1.18, "default_Jsc": 18.76, "default_FF": 0.727, "default_PCE": 16.21, "default_Voc_scan_direction": "Reversed", "default_Jsc_scan_direction": "Reversed", "default_FF_scan_direction": "Reversed", "default_PCE_scan_direction": "Reversed", "hysteresis_index": 0.061193597}, "stabilised": {"performance_measured": false}, "eqe": {"measured": false}, "stability": {"measured": false, "average_over_n_number_of_cells": 1.0, "light_UV_filter": false, "periodic_JV_measurements": false, "PCE_burn_in_observed": false, "flexible_cell_number_of_bending_cycles": 0.0}, "outdoor": {"tested": false, "average_over_n_number_of_cells": 1.0, "installation_number_of_solar_tracking_axis": 0.0, "periodic_JV_measurements": false, "PCE_burn_in_observed": false, "detaild_weather_data_available": false, "spectral_data_available": false, "irradiance_measured": false}}}

File: perovskite_solar_cell_database/data_tools/archive_entries/43251.archive.json
{"data": {"m_def": "perovskite_solar_cell_database.schema.PerovskiteSolarCell", "ref": {"ID": 43251, "ID_temp": 17, "name_of_person_entering_the_data": "Florian Mathies", "data_entered_by_author": false, "DOI_number": "10.1002/aenm.202201509", "lead_author": "Yu et al.", "publication_date": "2022-07-19T00:00:00", "journal": "Advanced Energy Materials", "part_of_initial_dataset": false, "original_filename_data_upload": "2022-10-12 _v3.xlsx"}, "cell": {"number_of_cells_per_substrate": 0.0, "architecture": "Unknown", "flexible": false, "semitransparent": false, "semitransparent_wavelength_range": "nan; nan"}, "module": {"Module": false, "number_of_cells_in_module": 0.0, "JV_data_recalculated_per_cell": false}, "etl": {"stack_sequence": "SnO2"}, "perovskite": {"single_crystal": false, "dimension_0D": false, "dimension_2D": false, "dimension_2D3D_mixture": false, "dimension_3D": true, "dimension_3D_with_2D_capping_layer": false, "composition_perovskite_ABC3_structure": false, "composition_perovskite_inspired_structure": false, "composition_a_ions": "Cs; FA", "composition_a_ions_coefficients": "0.2; 0.8", "composition_b_ions": "Pb", "composition_b_ions_coefficients": "1", "composition_c_ions": "Br; I", "composition_c_ions_coefficients": "0.3; 0.7", "composition_short_form": "CsFAPbBrI", "composition_long_form": "Cs0.2FA0.8PbBr0.3I0.7", "composition_inorganic": false, "composition_leadfree": false, "additives_compounds": "FPEAI", "additives_concentrations": "1.5 mol%", "band_gap": "1.75", "band_gap_graded": false, "band_gap_estimation_basis": "Absorption Tauc-plot"}, "perovskite_deposition": {"number_of_deposition_steps": 0.0, "quenching_induced_crystallisation": false, "solvent_annealing": false}, "htl": {"stack_sequence": "Spiro-MeOTAD"}, "add": {"lay_front": false, "lay_back": false}, "encapsulation": {"Encapsulation": false}, "jv": {"measured": true, "average_over_n_number_of_cells": 1, "certified_values": false, "light_intensity": 100.0, "light_masked_cell": false, "reverse_scan_Voc": 1.3, "reverse_scan_Jsc": 18.9, "reverse_scan_FF": 0.778, "reverse_scan_PCE": 19.07, "forward_scan_Voc": 1.3, "forward_scan_Jsc": 18.89, "forward_scan_FF": 0.767, "forward_scan_PCE": 18.88, "default_Voc": 1.3, "default_Jsc": 18.9, "default_FF": 0.778, "default_PCE": 19.07, "default_Voc_scan_direction": "Reversed", "default_Jsc_scan_direction": "Reversed", "default_FF_scan_direction": "Reversed", "default_PCE_scan_direction": "Reversed", "hysteresis_index": 0.025091854}, "stabilised": {"performance_measured": false}, "eqe": {"measured": false}, "stability": {"measured": false, "average_over_n_number_of_cells": 1.0, "light_UV_filter": false, "periodic_JV_measurements": false, "PCE_burn_in_observed": false, "flexible_cell_number_of_bending_cycles": 0.0}, "outdoor": {"tested": false, "average_over_n_number_of_cells": 1.0, "installation_number_of_solar_tracking_axis": 0.0, "periodic_JV_measurements": false, "PCE_burn_in_observed": false, "detaild_weather_data_available": false, "spectral_data_available": false, "irradiance_measured": false}}}

File: perovskite_solar_cell_database/data_tools/archive_entries/43252.archive.json
{"data": {"m_def": "perovskite_solar_cell_database.schema.PerovskiteSolarCell", "ref": {"ID": 43252, "ID_temp": 18, "name_of_person_entering_the_data": "Florian Mathies", "data_entered_by_author": false, "DOI_number": "10.1038/s41566-022-01033-8", "lead_author": "Yang et al.", "publication_date": "2022-07-18T00:00:00", "journal": "Nature Photonics", "part_of_initial_dataset": false, "original_filename_data_upload": "2022-10-12 _v3.xlsx"}, "cell": {"number_of_cells_per_substrate": 0.0, "architecture": "Unknown", "flexible": false, "semitransparent": false, "semitransparent_wavelength_range": "nan; nan"}, "module": {"Module": false, "number_of_cells_in_module": 0.0, "JV_data_recalculated_per_cell": false}, "etl": {"stack_sequence": "C60 | BCP"}, "perovskite": {"single_crystal": false, "dimension_0D": false, "dimension_2D": false, "dimension_2D3D_mixture": false, "dimension_3D": true, "dimension_3D_with_2D_capping_layer": false, "composition_perovskite_ABC3_structure": false, "composition_perovskite_inspired_structure": false, "composition_a_ions": "Cs; FA; MA", "composition_a_ions_coefficients": "0.1; 0.2; 0.7", "composition_b_ions": "Pb", "composition_b_ions_coefficients": "1", "composition_c_ions": "Br; I", "composition_c_ions_coefficients": "0.15; 0.85", "composition_short_form": "CsFAMAPbBrI", "composition_long_form": "Cs0.1FA0.2MA0.7PbBr0.15I0.85", "composition_inorganic": false, "composition_leadfree": false, "band_gap": "1.65", "band_gap_graded": false, "band_gap_estimation_basis": "Absorption"}, "perovskite_deposition": {"number_of_deposition_steps": 0.0, "quenching_induced_crystallisation": false, "solvent_annealing": false}, "htl": {"stack_sequence": "PTAA"}, "add": {"lay_front": false, "lay_back": false}, "encapsulation": {"Encapsulation": false}, "jv": {"measured": true, "average_over_n_number_of_cells": 1, "certified_values": false, "light_intensity": 100.0, "light_masked_cell": false, "reverse_scan_Voc": 1.17, "reverse_scan_Jsc": 20.9, "reverse_scan_FF": 0.786, "reverse_scan_PCE": 19.3, "default_Voc": 1.17, "default_Jsc": 20.9, "default_FF": 0.786, "default_PCE": 19.3, "default_Voc_scan_direction": "Reversed", "default_Jsc_scan_direction": "Reversed", "default_FF_scan_direction": "Reversed", "default_PCE_scan_direction": "Reversed"}, "stabilised": {"performance_measured": false}, "eqe": {"measured": false}, "stability": {"measured": false, "average_over_n_number_of_cells": 1.0, "light_UV_filter": false, "periodic_JV_measurements": false, "PCE_burn_in_observed": false, "flexible_cell_number_of_bending_cycles": 0.0}, "outdoor": {"tested": false, "average_over_n_number_of_cells": 1.0, "installation_number_of_solar_tracking_axis": 0.0, "periodic_JV_measurements": false, "PCE_burn_in_observed": false, "detaild_weather_data_available": false, "spectral_data_available": false, "irradiance_measured": false}}}

File: perovskite_solar_cell_database/data_tools/archive_entries/43253.archive.json
{"data": {"m_def": "perovskite_solar_cell_database.schema.PerovskiteSolarCell", "ref": {"ID": 43253, "ID_temp": 19, "name_of_person_entering_the_data": "Florian Mathies", "data_entered_by_author": false, "DOI_number": "10.1038/s41566-022-01033-8", "lead_author": "Yang et al.", "publication_date": "2022-07-18T00:00:00", "journal": "Nature Photonics", "part_of_initial_dataset": false, "original_filename_data_upload": "2022-10-12 _v3.xlsx"}, "cell": {"number_of_cells_per_substrate": 0.0, "architecture": "Unknown", "flexible": false, "semitransparent": false, "semitransparent_wavelength_range": "nan; nan"}, "module": {"Module": false, "number_of_cells_in_module": 0.0, "JV_data_recalculated_per_cell": false}, "etl": {"stack_sequence": "C60 | BCP"}, "perovskite": {"single_crystal": false, "dimension_0D": false, "dimension_2D": false, "dimension_2D3D_mixture": false, "dimension_3D": true, "dimension_3D_with_2D_capping_layer": false, "composition_perovskite_ABC3_structure": false, "composition_perovskite_inspired_structure": false, "composition_a_ions": "Cs; FA; MA", "composition_a_ions_coefficients": "0.1; 0.2; 0.7", "composition_b_ions": "Pb", "composition_b_ions_coefficients": "1", "composition_c_ions": "Br; I", "composition_c_ions_coefficients": "0.15; 0.85", "composition_short_form": "CsFAMAPbBrI", "composition_long_form": "Cs0.1FA0.2MA0.7PbBr0.15I0.85", "composition_inorganic": false, "composition_leadfree": false, "additives_compounds": "TPABr3", "band_gap": "1.65", "band_gap_graded": false, "band_gap_estimation_basis": "Absorption"}, "perovskite_deposition": {"number_of_deposition_steps": 0.0, "quenching_induced_crystallisation": false, "solvent_annealing": false}, "htl": {"stack_sequence": "PTAA"}, "add": {"lay_front": false, "lay_back": false}, "encapsulation": {"Encapsulation": false}, "jv": {"measured": true, "average_over_n_number_of_cells": 1, "certified_values": false, "light_intensity": 100.0, "light_masked_cell": false, "reverse_scan_Voc": 1.23, "reverse_scan_Jsc": 21.2, "reverse_scan_FF": 0.813, "reverse_scan_PCE": 21.2, "default_Voc": 1.23, "default_Jsc": 21.2, "default_FF": 0.813, "default_PCE": 21.2, "default_Voc_scan_direction": "Reversed", "default_Jsc_scan_direction": "Reversed", "default_FF_scan_direction": "Reversed", "default_PCE_scan_direction": "Reversed"}, "stabilised": {"performance_measured": false}, "eqe": {"measured": false}, "stability": {"measured": false, "average_over_n_number_of_cells": 1.0, "light_UV_filter": false, "periodic_JV_measurements": false, "PCE_burn_in_observed": false, "flexible_cell_number_of_bending_cycles": 0.0}, "outdoor": {"tested": false, "average_over_n_number_of_cells": 1.0, "installation_number_of_solar_tracking_axis": 0.0, "periodic_JV_measurements": false, "PCE_burn_in_observed": false, "detaild_weather_data_available": false, "spectral_data_available": false, "irradiance_measured": false}}}
