Repository: FAIRmat-NFDI/nomad-perovskite-solar-cells-database

# NOMAD Perovskite Solar Cells Database
  [<img src="docs/assets/nomad_plugin_logo.png" width="200">](https://nomad-lab.eu/prod/v1/staging/docs/plugins/plugins.html)

  [<img width="280" alt="image" src="docs/assets/perovskite_database_project.png">](https://www.perovskitedatabase.com/)

## Introduction
Welcome to the NOMAD plugin for the Perovskite Solar Cell Database.
This project aims to provide a FAIR and open-access interface for the perovskite solar cells database in NOMAD
and related data sources.
Additionally, it has data models and schemas for defining ions and halide hybrid-perovskite compositions.

File: perovskite_solar_cell_database/data_tools/archive_entries/43254.archive.json
{"data": {"m_def": "perovskite_solar_cell_database.schema.PerovskiteSolarCell", "ref": {"ID": 43254, "ID_temp": 20, "name_of_person_entering_the_data": "Florian Mathies", "data_entered_by_author": false, "DOI_number": "10.1038/s41566-022-01033-8", "lead_author": "Yang et al.", "publication_date": "2022-07-18T00:00:00", "journal": "Nature Photonics", "part_of_initial_dataset": false, "original_filename_data_upload": "2022-10-12 _v3.xlsx"}, "cell": {"number_of_cells_per_substrate": 0.0, "architecture": "Unknown", "flexible": false, "semitransparent": false, "semitransparent_wavelength_range": "nan; nan"}, "module": {"Module": false, "number_of_cells_in_module": 0.0, "JV_data_recalculated_per_cell": false}, "etl": {"stack_sequence": "C60 | BCP"}, "perovskite": {"single_crystal": false, "dimension_0D": false, "dimension_2D": false, "dimension_2D3D_mixture": false, "dimension_3D": true, "dimension_3D_with_2D_capping_layer": false, "composition_perovskite_ABC3_structure": false, "composition_perovskite_inspired_structure": false, "composition_a_ions": "Cs; FA; MA", "composition_a_ions_coefficients": "0.1; 0.2; 0.7", "composition_b_ions": "Pb", "composition_b_ions_coefficients": "1", "composition_c_ions": "Br; I", "composition_c_ions_coefficients": "0.2; 0.8", "composition_short_form": "CsFAMAPbBrI", "composition_long_form": "Cs0.1FA0.2MA0.7PbBr0.2I0.8", "composition_inorganic": false, "composition_leadfree": false, "band_gap": "1.69", "band_gap_graded": false, "band_gap_estimation_basis": "Absorption"}, "perovskite_deposition": {"number_of_deposition_steps": 0.0, "quenching_induced_crystallisation": false, "solvent_annealing": false}, "htl": {"stack_sequence": "PTAA"}, "add": {"lay_front": false, "lay_back": false}, "encapsulation": {"Encapsulation": false}, "jv": {"measured": true, "average_over_n_number_of_cells": 1, "certified_values": false, "light_intensity": 100.0, "light_masked_cell": false, "reverse_scan_Voc": 1.18, "reverse_scan_Jsc": 20.1, "reverse_scan_FF": 0.782, "reverse_scan_PCE": 18.5, "default_Voc": 1.18, "default_Jsc": 20.1, "default_FF": 0.782, "default_PCE": 18.5, "default_Voc_scan_direction": "Reversed", "default_Jsc_scan_direction": "Reversed", "default_FF_scan_direction": "Reversed", "default_PCE_scan_direction": "Reversed"}, "stabilised": {"performance_measured": false}, "eqe": {"measured": false}, "stability": {"measured": false, "average_over_n_number_of_cells": 1.0, "light_UV_filter": false, "periodic_JV_measurements": false, "PCE_burn_in_observed": false, "flexible_cell_number_of_bending_cycles": 0.0}, "outdoor": {"tested": false, "average_over_n_number_of_cells": 1.0, "installation_number_of_solar_tracking_axis": 0.0, "periodic_JV_measurements": false, "PCE_burn_in_observed": false, "detaild_weather_data_available": false, "spectral_data_available": false, "irradiance_measured": false}}}

File: perovskite_solar_cell_database/data_tools/archive_entries/43255.archive.json
{"data": {"m_def": "perovskite_solar_cell_database.schema.PerovskiteSolarCell", "ref": {"ID": 43255, "ID_temp": 21, "name_of_person_entering_the_data": "Florian Mathies", "data_entered_by_author": false, "DOI_number": "10.1038/s41566-022-01033-8", "lead_author": "Yang et al.", "publication_date": "2022-07-18T00:00:00", "journal": "Nature Photonics", "part_of_initial_dataset": false, "original_filename_data_upload": "2022-10-12 _v3.xlsx"}, "cell": {"number_of_cells_per_substrate": 0.0, "architecture": "Unknown", "flexible": false, "semitransparent": false, "semitransparent_wavelength_range": "nan; nan"}, "module": {"Module": false, "number_of_cells_in_module": 0.0, "JV_data_recalculated_per_cell": false}, "etl": {"stack_sequence": "C60 | BCP"}, "perovskite": {"single_crystal": false, "dimension_0D": false, "dimension_2D": false, "dimension_2D3D_mixture": false, "dimension_3D": true, "dimension_3D_with_2D_capping_layer": false, "composition_perovskite_ABC3_structure": false, "composition_perovskite_inspired_structure": false, "composition_a_ions": "Cs; FA; MA", "composition_a_ions_coefficients": "0.1; 0.2; 0.7", "composition_b_ions": "Pb", "composition_b_ions_coefficients": "1", "composition_c_ions": "Br; I", "composition_c_ions_coefficients": "0.2; 0.8", "composition_short_form": "CsFAMAPbBrI", "composition_long_form": "Cs0.1FA0.2MA0.7PbBr0.2I0.8", "composition_inorganic": false, "composition_leadfree": false, "additives_compounds": "TPABr3", "band_gap": "1.69", "band_gap_graded": false, "band_gap_estimation_basis": "Absorption"}, "perovskite_deposition": {"number_of_deposition_steps": 0.0, "quenching_induced_crystallisation": false, "solvent_annealing": false}, "htl": {"stack_sequence": "PTAA"}, "add": {"lay_front": false, "lay_back": false}, "encapsulation": {"Encapsulation": false}, "jv": {"measured": true, "average_over_n_number_of_cells": 1, "certified_values": false, "light_intensity": 100.0, "light_masked_cell": false, "reverse_scan_Voc": 1.25, "reverse_scan_Jsc": 20.2, "reverse_scan_FF": 0.818, "reverse_scan_PCE": 20.7, "default_Voc": 1.25, "default_Jsc": 20.2, "default_FF": 0.818, "default_PCE": 20.7, "default_Voc_scan_direction": "Reversed", "default_Jsc_scan_direction": "Reversed", "default_FF_scan_direction": "Reversed", "default_PCE_scan_direction": "Reversed"}, "stabilised": {"performance_measured": false}, "eqe": {"measured": false}, "stability": {"measured": false, "average_over_n_number_of_cells": 1.0, "light_UV_filter": false, "periodic_JV_measurements": false, "PCE_burn_in_observed": false, "flexible_cell_number_of_bending_cycles": 0.0}, "outdoor": {"tested": false, "average_over_n_number_of_cells": 1.0, "installation_number_of_solar_tracking_axis": 0.0, "periodic_JV_measurements": false, "PCE_burn_in_observed": false, "detaild_weather_data_available": false, "spectral_data_available": false, "irradiance_measured": false}}}

File: perovskite_solar_cell_database/data_tools/archive_entries/43256.archive.json
{"data": {"m_def": "perovskite_solar_cell_database.schema.PerovskiteSolarCell", "ref": {"ID": 43256, "ID_temp": 22, "name_of_person_entering_the_data": "Florian Mathies", "data_entered_by_author": false, "DOI_number": "10.1038/s41566-022-01033-8", "lead_author": "Yang et al.", "publication_date": "2022-07-18T00:00:00", "journal": "Nature Photonics", "part_of_initial_dataset": false, "original_filename_data_upload": "2022-10-12 _v3.xlsx"}, "cell": {"number_of_cells_per_substrate": 0.0, "architecture": "Unknown", "flexible": false, "semitransparent": false, "semitransparent_wavelength_range": "nan; nan"}, "module": {"Module": false, "number_of_cells_in_module": 0.0, "JV_data_recalculated_per_cell": false}, "etl": {"stack_sequence": "C60 | BCP"}, "perovskite": {"single_crystal": false, "dimension_0D": false, "dimension_2D": false, "dimension_2D3D_mixture": false, "dimension_3D": true, "dimension_3D_with_2D_capping_layer": false, "composition_perovskite_ABC3_structure": false, "composition_perovskite_inspired_structure": false, "composition_a_ions": "Cs; FA; MA", "composition_a_ions_coefficients": "0.1; 0.2; 0.7", "composition_b_ions": "Pb", "composition_b_ions_coefficients": "1", "composition_c_ions": "Br; I", "composition_c_ions_coefficients": "0.1; 0.9", "composition_short_form": "CsFAMAPbBrI", "composition_long_form": "Cs0.1FA0.2MA0.7PbBr0.1I0.9", "composition_inorganic": false, "composition_leadfree": false, "band_gap": "1.63", "band_gap_graded": false, "band_gap_estimation_basis": "Absorption"}, "perovskite_deposition": {"number_of_deposition_steps": 0.0, "quenching_induced_crystallisation": false, "solvent_annealing": false}, "htl": {"stack_sequence": "PTAA"}, "add": {"lay_front": false, "lay_back": false}, "encapsulation": {"Encapsulation": false}, "jv": {"measured": true, "average_over_n_number_of_cells": 1, "certified_values": false, "light_intensity": 100.0, "light_masked_cell": false, "reverse_scan_Voc": 1.16, "reverse_scan_Jsc": 21.8, "reverse_scan_FF": 0.817, "reverse_scan_PCE": 20.6, "default_Voc": 1.16, "default_Jsc": 21.8, "default_FF": 0.817, "default_PCE": 20.6, "default_Voc_scan_direction": "Reversed", "default_Jsc_scan_direction": "Reversed", "default_FF_scan_direction": "Reversed", "default_PCE_scan_direction": "Reversed"}, "stabilised": {"performance_measured": false}, "eqe": {"measured": false}, "stability": {"measured": false, "average_over_n_number_of_cells": 1.0, "light_UV_filter": false, "periodic_JV_measurements": false, "PCE_burn_in_observed": false, "flexible_cell_number_of_bending_cycles": 0.0}, "outdoor": {"tested": false, "average_over_n_number_of_cells": 1.0, "installation_number_of_solar_tracking_axis": 0.0, "periodic_JV_measurements": false, "PCE_burn_in_observed": false, "detaild_weather_data_available": false, "spectral_data_available": false, "irradiance_measured": false}}}

File: perovskite_solar_cell_database/data_tools/archive_entries/43257.archive.json
{"data": {"m_def": "perovskite_solar_cell_database.schema.PerovskiteSolarCell", "ref": {"ID": 43257, "ID_temp": 23, "name_of_person_entering_the_data": "Florian Mathies", "data_entered_by_author": false, "DOI_number": "10.1038/s41566-022-01033-8", "lead_author": "Yang et al.", "publication_date": "2022-07-18T00:00:00", "journal": "Nature Photonics", "part_of_initial_dataset": false, "original_filename_data_upload": "2022-10-12 _v3.xlsx"}, "cell": {"number_of_cells_per_substrate": 0.0, "architecture": "Unknown", "flexible": false, "semitransparent": false, "semitransparent_wavelength_range": "nan; nan"}, "module": {"Module": false, "number_of_cells_in_module": 0.0, "JV_data_recalculated_per_cell": false}, "etl": {"stack_sequence": "C60 | BCP"}, "perovskite": {"single_crystal": false, "dimension_0D": false, "dimension_2D": false, "dimension_2D3D_mixture": false, "dimension_3D": true, "dimension_3D_with_2D_capping_layer": false, "composition_perovskite_ABC3_structure": false, "composition_perovskite_inspired_structure": false, "composition_a_ions": "Cs; FA; MA", "composition_a_ions_coefficients": "0.1; 0.2; 0.7", "composition_b_ions": "Pb", "composition_b_ions_coefficients": "1", "composition_c_ions": "Br; I", "composition_c_ions_coefficients": "0.1; 0.9", "composition_short_form": "CsFAMAPbBrI", "composition_long_form": "Cs0.1FA0.2MA0.7PbBr0.1I0.9", "composition_inorganic": false, "composition_leadfree": false, "additives_compounds": "TPABr3", "band_gap": "1.63", "band_gap_graded": false, "band_gap_estimation_basis": "Absorption"}, "perovskite_deposition": {"number_of_deposition_steps": 0.0, "quenching_induced_crystallisation": false, "solvent_annealing": false}, "htl": {"stack_sequence": "PTAA"}, "add": {"lay_front": false, "lay_back": false}, "encapsulation": {"Encapsulation": false}, "jv": {"measured": true, "average_over_n_number_of_cells": 1, "certified_values": false, "light_intensity": 100.0, "light_masked_cell": false, "reverse_scan_Voc": 1.21, "reverse_scan_Jsc": 21.9, "reverse_scan_FF": 0.815, "reverse_scan_PCE": 21.6, "default_Voc": 1.21, "default_Jsc": 21.9, "default_FF": 0.815, "default_PCE": 21.6, "default_Voc_scan_direction": "Reversed", "default_Jsc_scan_direction": "Reversed", "default_FF_scan_direction": "Reversed", "default_PCE_scan_direction": "Reversed"}, "stabilised": {"performance_measured": false}, "eqe": {"measured": false}, "stability": {"measured": false, "average_over_n_number_of_cells": 1.0, "light_UV_filter": false, "periodic_JV_measurements": false, "PCE_burn_in_observed": false, "flexible_cell_number_of_bending_cycles": 0.0}, "outdoor": {"tested": false, "average_over_n_number_of_cells": 1.0, "installation_number_of_solar_tracking_axis": 0.0, "periodic_JV_measurements": false, "PCE_burn_in_observed": false, "detaild_weather_data_available": false, "spectral_data_available": false, "irradiance_measured": false}}}

File: perovskite_solar_cell_database/data_tools/archive_entries/43258.archive.json
{"data": {"m_def": "perovskite_solar_cell_database.schema.PerovskiteSolarCell", "ref": {"ID": 43258, "ID_temp": 24, "name_of_person_entering_the_data": "Florian Mathies", "data_entered_by_author": false, "DOI_number": "10.1039/d2cp02358j", "lead_author": "Guo et al.", "publication_date": "2022-07-14T00:00:00", "journal": "Physical Chemistry Chemical Physics", "part_of_initial_dataset": false, "original_filename_data_upload": "2022-10-12 _v3.xlsx", "free_text_comment": "CsFA"}, "cell": {"number_of_cells_per_substrate": 0.0, "architecture": "Unknown", "flexible": false, "semitransparent": false, "semitransparent_wavelength_range": "nan; nan"}, "module": {"Module": false, "number_of_cells_in_module": 0.0, "JV_data_recalculated_per_cell": false}, "etl": {"stack_sequence": "SnO2"}, "perovskite": {"single_crystal": false, "dimension_0D": false, "dimension_2D": false, "dimension_2D3D_mixture": false, "dimension_3D": true, "dimension_3D_with_2D_capping_layer": false, "composition_perovskite_ABC3_structure": false, "composition_perovskite_inspired_structure": false, "composition_a_ions": "Cs; FA", "composition_b_ions": "Pb", "composition_c_ions": "Br; I", "composition_short_form": "CsFAPbBrI", "composition_long_form": "CsFAPbBrI", "composition_inorganic": false, "composition_leadfree": false, "additives_compounds": "MACL", "band_gap": "1.63", "band_gap_graded": false, "band_gap_estimation_basis": "Absorption"}, "perovskite_deposition": {"number_of_deposition_steps": 0.0, "quenching_induced_crystallisation": false, "solvent_annealing": false}, "htl": {"stack_sequence": "Spiro-MeOTAD"}, "add": {"lay_front": false, "lay_back": false}, "encapsulation": {"Encapsulation": false}, "jv": {"measured": true, "average_over_n_number_of_cells": 1, "certified_values": false, "light_intensity": 100.0, "light_masked_cell": false, "reverse_scan_Voc": 1.204, "reverse_scan_Jsc": 21.58, "reverse_scan_FF": 0.77, "reverse_scan_PCE": 20.01, "forward_scan_Voc": 1.205, "forward_scan_Jsc": 21.43, "forward_scan_FF": 0.754, "forward_scan_PCE": 19.47, "default_Voc": 1.204, "default_Jsc": 21.58, "default_FF": 0.77, "default_PCE": 20.01, "default_Voc_scan_direction": "Reversed", "default_Jsc_scan_direction": "Reversed", "default_FF_scan_direction": "Reversed", "default_PCE_scan_direction": "Reversed", "hysteresis_index": 0.057767808}, "stabilised": {"performance_measured": false}, "eqe": {"measured": false}, "stability": {"measured": false, "average_over_n_number_of_cells": 1.0, "light_UV_filter": false, "periodic_JV_measurements": false, "PCE_burn_in_observed": false, "flexible_cell_number_of_bending_cycles": 0.0}, "outdoor": {"tested": false, "average_over_n_number_of_cells": 1.0, "installation_number_of_solar_tracking_axis": 0.0, "periodic_JV_measurements": false, "PCE_burn_in_observed": false, "detaild_weather_data_available": false, "spectral_data_available": false, "irradiance_measured": false}}}

File: perovskite_solar_cell_database/data_tools/archive_entries/43259.archive.json
{"data": {"m_def": "perovskite_solar_cell_database.schema.PerovskiteSolarCell", "ref": {"ID": 43259, "ID_temp": 25, "name_of_person_entering_the_data": "Florian Mathies", "data_entered_by_author": false, "DOI_number": "10.1039/d2cp02358j", "lead_author": "Guo et al.", "publication_date": "2022-07-14T00:00:00", "journal": "Physical Chemistry Chemical Physics", "part_of_initial_dataset": false, "original_filename_data_upload": "2022-10-12 _v3.xlsx", "free_text_comment": "CsBr"}, "cell": {"number_of_cells_per_substrate": 0.0, "architecture": "Unknown", "flexible": false, "semitransparent": false, "semitransparent_wavelength_range": "nan; nan"}, "module": {"Module": false, "number_of_cells_in_module": 0.0, "JV_data_recalculated_per_cell": false}, "etl": {"stack_sequence": "SnO2"}, "perovskite": {"single_crystal": false, "dimension_0D": false, "dimension_2D": false, "dimension_2D3D_mixture": false, "dimension_3D": true, "dimension_3D_with_2D_capping_layer": false, "composition_perovskite_ABC3_structure": false, "composition_perovskite_inspired_structure": false, "composition_a_ions": "Cs; FA", "composition_b_ions": "Pb", "composition_c_ions": "Br; I", "composition_short_form": "CsFAPbBrI", "composition_long_form": "CsFAPbBrI", "composition_inorganic": false, "composition_leadfree": false, "additives_compounds": "MACL", "band_gap": "1.63", "band_gap_graded": false, "band_gap_estimation_basis": "Absorption"}, "perovskite_deposition": {"number_of_deposition_steps": 0.0, "quenching_induced_crystallisation": false, "solvent_annealing": false}, "htl": {"stack_sequence": "Spiro-MeOTAD"}, "add": {"lay_front": false, "lay_back": false}, "encapsulation": {"Encapsulation": false}, "jv": {"measured": true, "average_over_n_number_of_cells": 1, "certified_values": false, "light_intensity": 100.0, "light_masked_cell": false, "reverse_scan_Voc": 1.175, "reverse_scan_Jsc": 20.73, "reverse_scan_FF": 0.75, "reverse_scan_PCE": 18.27, "forward_scan_Voc": 1.165, "forward_scan_Jsc": 20.73, "forward_scan_FF": 0.722, "forward_scan_PCE": 17.43, "default_Voc": 1.175, "default_Jsc": 20.73, "default_FF": 0.75, "default_PCE": 18.27, "default_Voc_scan_direction": "Reversed", "default_Jsc_scan_direction": "Reversed", "default_FF_scan_direction": "Reversed", "default_PCE_scan_direction": "Reversed", "hysteresis_index": 0.098189197}, "stabilised": {"performance_measured": false}, "eqe": {"measured": false}, "stability": {"measured": false, "average_over_n_number_of_cells": 1.0, "light_UV_filter": false, "periodic_JV_measurements": false, "PCE_burn_in_observed": false, "flexible_cell_number_of_bending_cycles": 0.0}, "outdoor": {"tested": false, "average_over_n_number_of_cells": 1.0, "installation_number_of_solar_tracking_axis": 0.0, "periodic_JV_measurements": false, "PCE_burn_in_observed": false, "detaild_weather_data_available": false, "spectral_data_available": false, "irradiance_measured": false}}}

File: perovskite_solar_cell_database/data_tools/archive_entries/43260.archive.json
{"data": {"m_def": "perovskite_solar_cell_database.schema.PerovskiteSolarCell", "ref": {"ID": 43260, "ID_temp": 26, "name_of_person_entering_the_data": "Florian Mathies", "data_entered_by_author": false, "DOI_number": "10.1039/d2cp02358j", "lead_author": "Guo et al.", "publication_date": "2022-07-14T00:00:00", "journal": "Physical Chemistry Chemical Physics", "part_of_initial_dataset": false, "original_filename_data_upload": "2022-10-12 _v3.xlsx", "free_text_comment": "CsFA"}, "cell": {"number_of_cells_per_substrate": 0.0, "architecture": "Unknown", "flexible": false, "semitransparent": false, "semitransparent_wavelength_range": "nan; nan"}, "module": {"Module": false, "number_of_cells_in_module": 0.0, "JV_data_recalculated_per_cell": false}, "etl": {"stack_sequence": "SnO2"}, "perovskite": {"single_crystal": false, "dimension_0D": false, "dimension_2D": false, "dimension_2D3D_mixture": false, "dimension_3D": true, "dimension_3D_with_2D_capping_layer": false, "composition_perovskite_ABC3_structure": false, "composition_perovskite_inspired_structure": false, "composition_a_ions": "Cs; FA", "composition_b_ions": "Pb", "composition_c_ions": "Br; I", "composition_short_form": "CsFAPbBrI", "composition_long_form": "CsFAPbBrI", "composition_inorganic": false, "composition_leadfree": false, "additives_compounds": "MACL", "band_gap": "1.7", "band_gap_graded": false, "band_gap_estimation_basis": "Absorption"}, "perovskite_deposition": {"number_of_deposition_steps": 0.0, "quenching_induced_crystallisation": false, "solvent_annealing": false}, "htl": {"stack_sequence": "Spiro-MeOTAD"}, "add": {"lay_front": false, "lay_back": false}, "encapsulation": {"Encapsulation": false}, "jv": {"measured": true, "average_over_n_number_of_cells": 1, "certified_values": false, "light_intensity": 100.0, "light_masked_cell": false, "reverse_scan_PCE": 17.22, "forward_scan_PCE": 16.77, "default_PCE": 17.22, "default_PCE_scan_direction": "Reversed"}, "stabilised": {"performance_measured": false}, "eqe": {"measured": false}, "stability": {"measured": false, "average_over_n_number_of_cells": 1.0, "light_UV_filter": false, "periodic_JV_measurements": false, "PCE_burn_in_observed": false, "flexible_cell_number_of_bending_cycles": 0.0}, "outdoor": {"tested": false, "average_over_n_number_of_cells": 1.0, "installation_number_of_solar_tracking_axis": 0.0, "periodic_JV_measurements": false, "PCE_burn_in_observed": false, "detaild_weather_data_available": false, "spectral_data_available": false, "irradiance_measured": false}}}

File: perovskite_solar_cell_database/data_tools/archive_entries/43261.archive.json
{"data": {"m_def": "perovskite_solar_cell_database.schema.PerovskiteSolarCell", "ref": {"ID": 43261, "ID_temp": 27, "name_of_person_entering_the_data": "Florian Mathies", "data_entered_by_author": false, "DOI_number": "10.1002/smll.202202144", "lead_author": "Shi et al.", "publication_date": "2022-08-07T00:00:00", "journal": "Small", "part_of_initial_dataset": false, "original_filename_data_upload": "2022-10-12 _v3.xlsx"}, "cell": {"number_of_cells_per_substrate": 0.0, "architecture": "Unknown", "flexible": false, "semitransparent": false, "semitransparent_wavelength_range": "nan; nan"}, "module": {"Module": false, "number_of_cells_in_module": 0.0, "JV_data_recalculated_per_cell": false}, "etl": {"stack_sequence": "C60 | BCP"}, "perovskite": {"single_crystal": false, "dimension_0D": false, "dimension_2D": false, "dimension_2D3D_mixture": false, "dimension_3D": true, "dimension_3D_with_2D_capping_layer": false, "composition_perovskite_ABC3_structure": false, "composition_perovskite_inspired_structure": false, "composition_a_ions": "Cs; FA", "composition_a_ions_coefficients": "0.2; 0.8", "composition_b_ions": "Pb", "composition_b_ions_coefficients": "1", "composition_c_ions": "Br; I", "composition_c_ions_coefficients": "0.4; 0.6", "composition_short_form": "CsFAPbBrI", "composition_long_form": "Cs0.2FA0.8PbBr0.4I0.6", "composition_inorganic": false, "composition_leadfree": false, "band_gap": "1.78", "band_gap_graded": false, "band_gap_estimation_basis": "Absorption"}, "perovskite_deposition": {"number_of_deposition_steps": 0.0, "quenching_induced_crystallisation": false, "solvent_annealing": false}, "htl": {"stack_sequence": "NiO | 2PACz"}, "add": {"lay_front": false, "lay_back": false}, "encapsulation": {"Encapsulation": false}, "jv": {"measured": true, "average_over_n_number_of_cells": 1, "certified_values": false, "light_intensity": 100.0, "light_masked_cell": false, "reverse_scan_Voc": 0.97, "reverse_scan_Jsc": 14.65, "reverse_scan_FF": 0.722, "reverse_scan_PCE": 10.3, "default_Voc": 0.97, "default_Jsc": 14.65, "default_FF": 0.722, "default_PCE": 10.3, "default_Voc_scan_direction": "Reversed", "default_Jsc_scan_direction": "Reversed", "default_FF_scan_direction": "Reversed", "default_PCE_scan_direction": "Reversed"}, "stabilised": {"performance_measured": false}, "eqe": {"measured": false}, "stability": {"measured": false, "average_over_n_number_of_cells": 1.0, "light_UV_filter": false, "periodic_JV_measurements": false, "PCE_burn_in_observed": false, "flexible_cell_number_of_bending_cycles": 0.0}, "outdoor": {"tested": false, "average_over_n_number_of_cells": 1.0, "installation_number_of_solar_tracking_axis": 0.0, "periodic_JV_measurements": false, "PCE_burn_in_observed": false, "detaild_weather_data_available": false, "spectral_data_available": false, "irradiance_measured": false}}}

File: perovskite_solar_cell_database/data_tools/archive_entries/43262.archive.json
{"data": {"m_def": "perovskite_solar_cell_database.schema.PerovskiteSolarCell", "ref": {"ID": 43262, "ID_temp": 28, "name_of_person_entering_the_data": "Florian Mathies", "data_entered_by_author": false, "DOI_number": "10.1002/smll.202202144", "lead_author": "Shi et al.", "publication_date": "2022-08-07T00:00:00", "journal": "Small", "part_of_initial_dataset": false, "original_filename_data_upload": "2022-10-12 _v3.xlsx"}, "cell": {"number_of_cells_per_substrate": 0.0, "architecture": "Unknown", "flexible": false, "semitransparent": false, "semitransparent_wavelength_range": "nan; nan"}, "module": {"Module": false, "number_of_cells_in_module": 0.0, "JV_data_recalculated_per_cell": false}, "etl": {"stack_sequence": "C60 | BCP"}, "perovskite": {"single_crystal": false, "dimension_0D": false, "dimension_2D": false, "dimension_2D3D_mixture": false, "dimension_3D": true, "dimension_3D_with_2D_capping_layer": false, "composition_perovskite_ABC3_structure": false, "composition_perovskite_inspired_structure": false, "composition_a_ions": "Cs; FA", "composition_a_ions_coefficients": "0.2; 0.8", "composition_b_ions": "Pb", "composition_b_ions_coefficients": "1", "composition_c_ions": "Br; I", "composition_c_ions_coefficients": "0.4; 0.6", "composition_short_form": "CsFAPbBrI", "composition_long_form": "Cs0.2FA0.8PbBr0.4I0.6", "composition_inorganic": false, "composition_leadfree": false, "additives_compounds": "PEAI:PEABr", "additives_concentrations": "0.6 :0.4", "band_gap": "1.78", "band_gap_graded": false, "band_gap_estimation_basis": "Absorption"}, "perovskite_deposition": {"number_of_deposition_steps": 0.0, "quenching_induced_crystallisation": false, "solvent_annealing": false}, "htl": {"stack_sequence": "NiO | 2PACz"}, "add": {"lay_front": false, "lay_back": false}, "encapsulation": {"Encapsulation": false}, "jv": {"measured": true, "average_over_n_number_of_cells": 1, "certified_values": false, "light_intensity": 100.0, "light_masked_cell": false, "reverse_scan_Voc": 1.22, "reverse_scan_Jsc": 16.19, "reverse_scan_FF": 0.76, "reverse_scan_PCE": 15.06, "forward_scan_Voc": 1.22, "forward_scan_Jsc": 16.23, "forward_scan_FF": 0.743, "forward_scan_PCE": 14.78, "default_Voc": 1.22, "default_Jsc": 16.19, "default_FF": 0.76, "default_PCE": 15.06, "default_Voc_scan_direction": "Reversed", "default_Jsc_scan_direction": "Reversed", "default_FF_scan_direction": "Reversed", "default_PCE_scan_direction": "Reversed", "hysteresis_index": 0.044833256}, "stabilised": {"performance_measured": false}, "eqe": {"measured": false}, "stability": {"measured": false, "average_over_n_number_of_cells": 1.0, "light_UV_filter": false, "periodic_JV_measurements": false, "PCE_burn_in_observed": false, "flexible_cell_number_of_bending_cycles": 0.0}, "outdoor": {"tested": false, "average_over_n_number_of_cells": 1.0, "installation_number_of_solar_tracking_axis": 0.0, "periodic_JV_measurements": false, "PCE_burn_in_observed": false, "detaild_weather_data_available": false, "spectral_data_available": false, "irradiance_measured": false}}}

File: perovskite_solar_cell_database/data_tools/archive_entries/43263.archive.json
{"data": {"m_def": "perovskite_solar_cell_database.schema.PerovskiteSolarCell", "ref": {"ID": 43263, "ID_temp": 29, "name_of_person_entering_the_data": "Florian Mathies", "data_entered_by_author": false, "DOI_number": "10.1002/smll.202202144", "lead_author": "Shi et al.", "publication_date": "2022-08-07T00:00:00", "journal": "Small", "part_of_initial_dataset": false, "original_filename_data_upload": "2022-10-12 _v3.xlsx"}, "cell": {"number_of_cells_per_substrate": 0.0, "architecture": "Unknown", "flexible": false, "semitransparent": false, "semitransparent_wavelength_range": "nan; nan"}, "module": {"Module": false, "number_of_cells_in_module": 0.0, "JV_data_recalculated_per_cell": false}, "etl": {"stack_sequence": "C60 | BCP"}, "perovskite": {"single_crystal": false, "dimension_0D": false, "dimension_2D": false, "dimension_2D3D_mixture": false, "dimension_3D": true, "dimension_3D_with_2D_capping_layer": false, "composition_perovskite_ABC3_structure": false, "composition_perovskite_inspired_structure": false, "composition_a_ions": "Cs; FA", "composition_a_ions_coefficients": "0.2; 0.8", "composition_b_ions": "Pb", "composition_b_ions_coefficients": "1", "composition_c_ions": "Br; I", "composition_c_ions_coefficients": "0.2; 0.8", "composition_short_form": "CsFAPbBrI", "composition_long_form": "Cs0.2FA0.8PbBr0.2I0.8", "composition_inorganic": false, "composition_leadfree": false, "band_gap": "1.69", "band_gap_graded": false, "band_gap_estimation_basis": "Absorption"}, "perovskite_deposition": {"number_of_deposition_steps": 0.0, "quenching_induced_crystallisation": false, "solvent_annealing": false}, "htl": {"stack_sequence": "NiO | 2PACz"}, "add": {"lay_front": false, "lay_back": false}, "encapsulation": {"Encapsulation": false}, "jv": {"measured": true, "average_over_n_number_of_cells": 1, "certified_values": false, "light_intensity": 100.0, "light_masked_cell": false, "reverse_scan_PCE": 11.56, "default_PCE": 11.56, "default_PCE_scan_direction": "Reversed"}, "stabilised": {"performance_measured": false}, "eqe": {"measured": false}, "stability": {"measured": false, "average_over_n_number_of_cells": 1.0, "light_UV_filter": false, "periodic_JV_measurements": false, "PCE_burn_in_observed": false, "flexible_cell_number_of_bending_cycles": 0.0}, "outdoor": {"tested": false, "average_over_n_number_of_cells": 1.0, "installation_number_of_solar_tracking_axis": 0.0, "periodic_JV_measurements": false, "PCE_burn_in_observed": false, "detaild_weather_data_available": false, "spectral_data_available": false, "irradiance_measured": false}}}

File: perovskite_solar_cell_database/data_tools/archive_entries/43264.archive.json
{"data": {"m_def": "perovskite_solar_cell_database.schema.PerovskiteSolarCell", "ref": {"ID": 43264, "ID_temp": 30, "name_of_person_entering_the_data": "Florian Mathies", "data_entered_by_author": false, "DOI_number": "10.1002/smll.202202144", "lead_author": "Shi et al.", "publication_date": "2022-08-07T00:00:00", "journal": "Small", "part_of_initial_dataset": false, "original_filename_data_upload": "2022-10-12 _v3.xlsx"}, "cell": {"number_of_cells_per_substrate": 0.0, "architecture": "Unknown", "flexible": false, "semitransparent": false, "semitransparent_wavelength_range": "nan; nan"}, "module": {"Module": false, "number_of_cells_in_module": 0.0, "JV_data_recalculated_per_cell": false}, "etl": {"stack_sequence": "C60 | BCP"}, "perovskite": {"single_crystal": false, "dimension_0D": false, "dimension_2D": false, "dimension_2D3D_mixture": false, "dimension_3D": true, "dimension_3D_with_2D_capping_layer": false, "composition_perovskite_ABC3_structure": false, "composition_perovskite_inspired_structure": false, "composition_a_ions": "Cs; FA", "composition_a_ions_coefficients": "0.2; 0.8", "composition_b_ions": "Pb", "composition_b_ions_coefficients": "1", "composition_c_ions": "Br; I", "composition_c_ions_coefficients": "0.6; 0.4", "composition_short_form": "CsFAPbBrI", "composition_long_form": "Cs0.2FA0.8PbBr0.6I0.4", "composition_inorganic": false, "composition_leadfree": false, "band_gap": "1.93", "band_gap_graded": false, "band_gap_estimation_basis": "Absorption"}, "perovskite_deposition": {"number_of_deposition_steps": 0.0, "quenching_induced_crystallisation": false, "solvent_annealing": false}, "htl": {"stack_sequence": "NiO | 2PACz"}, "add": {"lay_front": false, "lay_back": false}, "encapsulation": {"Encapsulation": false}, "jv": {"measured": true, "average_over_n_number_of_cells": 1, "certified_values": false, "light_intensity": 100.0, "light_masked_cell": false, "reverse_scan_PCE": 6.25, "default_PCE": 6.25, "default_PCE_scan_direction": "Reversed"}, "stabilised": {"performance_measured": false}, "eqe": {"measured": false}, "stability": {"measured": false, "average_over_n_number_of_cells": 1.0, "light_UV_filter": false, "periodic_JV_measurements": false, "PCE_burn_in_observed": false, "flexible_cell_number_of_bending_cycles": 0.0}, "outdoor": {"tested": false, "average_over_n_number_of_cells": 1.0, "installation_number_of_solar_tracking_axis": 0.0, "periodic_JV_measurements": false, "PCE_burn_in_observed": false, "detaild_weather_data_available": false, "spectral_data_available": false, "irradiance_measured": false}}}

File: perovskite_solar_cell_database/data_tools/archive_entries/43265.archive.json
{"data": {"m_def": "perovskite_solar_cell_database.schema.PerovskiteSolarCell", "ref": {"ID": 43265, "ID_temp": 31, "name_of_person_entering_the_data": "Florian Mathies", "data_entered_by_author": false, "DOI_number": "10.1002/smll.202202144", "lead_author": "Shi et al.", "publication_date": "2022-08-07T00:00:00", "journal": "Small", "part_of_initial_dataset": false, "original_filename_data_upload": "2022-10-12 _v3.xlsx"}, "cell": {"number_of_cells_per_substrate": 0.0, "architecture": "Unknown", "flexible": false, "semitransparent": false, "semitransparent_wavelength_range": "nan; nan"}, "module": {"Module": false, "number_of_cells_in_module": 0.0, "JV_data_recalculated_per_cell": false}, "etl": {"stack_sequence": "C60 | BCP"}, "perovskite": {"single_crystal": false, "dimension_0D": false, "dimension_2D": false, "dimension_2D3D_mixture": false, "dimension_3D": true, "dimension_3D_with_2D_capping_layer": false, "composition_perovskite_ABC3_structure": false, "composition_perovskite_inspired_structure": false, "composition_a_ions": "Cs; FA", "composition_a_ions_coefficients": "0.2; 0.8", "composition_b_ions": "Pb", "composition_b_ions_coefficients": "1", "composition_c_ions": "Br; I", "composition_c_ions_coefficients": "0.8; 0.2", "composition_short_form": "CsFAPbBrI", "composition_long_form": "Cs0.2FA0.8PbBr0.8I0.2", "composition_inorganic": false, "composition_leadfree": false, "band_gap": "2.08", "band_gap_graded": false, "band_gap_estimation_basis": "Absorption"}, "perovskite_deposition": {"number_of_deposition_steps": 0.0, "quenching_induced_crystallisation": false, "solvent_annealing": false}, "htl": {"stack_sequence": "NiO | 2PACz"}, "add": {"lay_front": false, "lay_back": false}, "encapsulation": {"Encapsulation": false}, "jv": {"measured": true, "average_over_n_number_of_cells": 1, "certified_values": false, "light_intensity": 100.0, "light_masked_cell": false, "reverse_scan_PCE": 4.83, "default_PCE": 4.83, "default_PCE_scan_direction": "Reversed"}, "stabilised": {"performance_measured": false}, "eqe": {"measured": false}, "stability": {"measured": false, "average_over_n_number_of_cells": 1.0, "light_UV_filter": false, "periodic_JV_measurements": false, "PCE_burn_in_observed": false, "flexible_cell_number_of_bending_cycles": 0.0}, "outdoor": {"tested": false, "average_over_n_number_of_cells": 1.0, "installation_number_of_solar_tracking_axis": 0.0, "periodic_JV_measurements": false, "PCE_burn_in_observed": false, "detaild_weather_data_available": false, "spectral_data_available": false, "irradiance_measured": false}}}

File: perovskite_solar_cell_database/data_tools/archive_entries/43266.archive.json
{"data": {"m_def": "perovskite_solar_cell_database.schema.PerovskiteSolarCell", "ref": {"ID": 43266, "ID_temp": 32, "name_of_person_entering_the_data": "Florian Mathies", "data_entered_by_author": false, "DOI_number": "10.1002/smll.202202144", "lead_author": "Shi et al.", "publication_date": "2022-08-07T00:00:00", "journal": "Small", "part_of_initial_dataset": false, "original_filename_data_upload": "2022-10-12 _v3.xlsx"}, "cell": {"number_of_cells_per_substrate": 0.0, "architecture": "Unknown", "flexible": false, "semitransparent": false, "semitransparent_wavelength_range": "nan; nan"}, "module": {"Module": false, "number_of_cells_in_module": 0.0, "JV_data_recalculated_per_cell": false}, "etl": {"stack_sequence": "C60 | BCP"}, "perovskite": {"single_crystal": false, "dimension_0D": false, "dimension_2D": false, "dimension_2D3D_mixture": false, "dimension_3D": true, "dimension_3D_with_2D_capping_layer": false, "composition_perovskite_ABC3_structure": false, "composition_perovskite_inspired_structure": false, "composition_a_ions": "Cs; FA", "composition_a_ions_coefficients": "0.2; 0.8", "composition_b_ions": "Pb", "composition_b_ions_coefficients": "1", "composition_c_ions": "Br", "composition_c_ions_coefficients": "1", "composition_short_form": "CsFAPbBr", "composition_long_form": "Cs0.2FA0.8PbBr", "composition_inorganic": false, "composition_leadfree": false, "band_gap": "2.28", "band_gap_graded": false, "band_gap_estimation_basis": "Absorption"}, "perovskite_deposition": {"number_of_deposition_steps": 0.0, "quenching_induced_crystallisation": false, "solvent_annealing": false}, "htl": {"stack_sequence": "NiO | 2PACz"}, "add": {"lay_front": false, "lay_back": false}, "encapsulation": {"Encapsulation": false}, "jv": {"measured": true, "average_over_n_number_of_cells": 1, "certified_values": false, "light_intensity": 100.0, "light_masked_cell": false, "reverse_scan_PCE": 2.98, "default_PCE": 2.98, "default_PCE_scan_direction": "Reversed"}, "stabilised": {"performance_measured": false}, "eqe": {"measured": false}, "stability": {"measured": false, "average_over_n_number_of_cells": 1.0, "light_UV_filter": false, "periodic_JV_measurements": false, "PCE_burn_in_observed": false, "flexible_cell_number_of_bending_cycles": 0.0}, "outdoor": {"tested": false, "average_over_n_number_of_cells": 1.0, "installation_number_of_solar_tracking_axis": 0.0, "periodic_JV_measurements": false, "PCE_burn_in_observed": false, "detaild_weather_data_available": false, "spectral_data_available": false, "irradiance_measured": false}}}

File: perovskite_solar_cell_database/data_tools/archive_entries/43267.archive.json
{"data": {"m_def": "perovskite_solar_cell_database.schema.PerovskiteSolarCell", "ref": {"ID": 43267, "ID_temp": 33, "name_of_person_entering_the_data": "Florian Mathies", "data_entered_by_author": false, "DOI_number": "10.1002/smll.202202144", "lead_author": "Shi et al.", "publication_date": "2022-08-07T00:00:00", "journal": "Small", "part_of_initial_dataset": false, "original_filename_data_upload": "2022-10-12 _v3.xlsx"}, "cell": {"number_of_cells_per_substrate": 0.0, "architecture": "Unknown", "flexible": false, "semitransparent": false, "semitransparent_wavelength_range": "nan; nan"}, "module": {"Module": false, "number_of_cells_in_module": 0.0, "JV_data_recalculated_per_cell": false}, "etl": {"stack_sequence": "C60 | BCP"}, "perovskite": {"single_crystal": false, "dimension_0D": false, "dimension_2D": false, "dimension_2D3D_mixture": false, "dimension_3D": true, "dimension_3D_with_2D_capping_layer": false, "composition_perovskite_ABC3_structure": false, "composition_perovskite_inspired_structure": false, "composition_a_ions": "Cs; FA", "composition_a_ions_coefficients": "0.2; 0.8", "composition_b_ions": "Pb", "composition_b_ions_coefficients": "1", "composition_c_ions": "I", "composition_c_ions_coefficients": "1", "composition_short_form": "CsFAPbI", "composition_long_form": "Cs0.2FA0.8PbI", "composition_inorganic": false, "composition_leadfree": false, "band_gap": "1.57", "band_gap_graded": false, "band_gap_estimation_basis": "Absorption"}, "perovskite_deposition": {"number_of_deposition_steps": 0.0, "quenching_induced_crystallisation": false, "solvent_annealing": false}, "htl": {"stack_sequence": "NiO | 2PACz"}, "add": {"lay_front": false, "lay_back": false}, "encapsulation": {"Encapsulation": false}, "jv": {"measured": true, "average_over_n_number_of_cells": 1, "certified_values": false, "light_intensity": 100.0, "light_masked_cell": false, "reverse_scan_PCE": 15.06, "default_PCE": 15.06, "default_PCE_scan_direction": "Reversed"}, "stabilised": {"performance_measured": false}, "eqe": {"measured": false}, "stability": {"measured": false, "average_over_n_number_of_cells": 1.0, "light_UV_filter": false, "periodic_JV_measurements": false, "PCE_burn_in_observed": false, "flexible_cell_number_of_bending_cycles": 0.0}, "outdoor": {"tested": false, "average_over_n_number_of_cells": 1.0, "installation_number_of_solar_tracking_axis": 0.0, "periodic_JV_measurements": false, "PCE_burn_in_observed": false, "detaild_weather_data_available": false, "spectral_data_available": false, "irradiance_measured": false}}}
