Repository: FAIRmat-NFDI/nomad-perovskite-solar-cells-database

# NOMAD Perovskite Solar Cells Database
  [<img src="docs/assets/nomad_plugin_logo.png" width="200">](https://nomad-lab.eu/prod/v1/staging/docs/plugins/plugins.html)

  [<img width="280" alt="image" src="docs/assets/perovskite_database_project.png">](https://www.perovskitedatabase.com/)

## Introduction
Welcome to the NOMAD plugin for the Perovskite Solar Cell Database.
This project aims to provide a FAIR and open-access interface for the perovskite solar cells database in NOMAD
and related data sources.
Additionally, it has data models and schemas for defining ions and halide hybrid-perovskite compositions.

File: perovskite_solar_cell_database/data_tools/archive_entries/43268.archive.json
{"data": {"m_def": "perovskite_solar_cell_database.schema.PerovskiteSolarCell", "ref": {"ID": 43268, "ID_temp": 34, "name_of_person_entering_the_data": "Florian Mathies", "data_entered_by_author": false, "DOI_number": "10.1002/smll.202202144", "lead_author": "Shi et al.", "publication_date": "2022-08-07T00:00:00", "journal": "Small", "part_of_initial_dataset": false, "original_filename_data_upload": "2022-10-12 _v3.xlsx"}, "cell": {"number_of_cells_per_substrate": 0.0, "architecture": "Unknown", "flexible": false, "semitransparent": false, "semitransparent_wavelength_range": "nan; nan"}, "module": {"Module": false, "number_of_cells_in_module": 0.0, "JV_data_recalculated_per_cell": false}, "etl": {"stack_sequence": "C60 | BCP"}, "perovskite": {"single_crystal": false, "dimension_0D": false, "dimension_2D": false, "dimension_2D3D_mixture": false, "dimension_3D": true, "dimension_3D_with_2D_capping_layer": false, "composition_perovskite_ABC3_structure": false, "composition_perovskite_inspired_structure": false, "composition_a_ions": "Cs; FA", "composition_a_ions_coefficients": "0.2; 0.8", "composition_b_ions": "Pb", "composition_b_ions_coefficients": "1", "composition_c_ions": "Br; I", "composition_c_ions_coefficients": "0.8; 0.2", "composition_short_form": "CsFAPbBrI", "composition_long_form": "Cs0.2FA0.8PbBr0.8I0.2", "composition_inorganic": false, "composition_leadfree": false, "additives_compounds": "PEAI:PEABr", "additives_concentrations": "0.6 :0.4", "band_gap": "2.08", "band_gap_graded": false, "band_gap_estimation_basis": "Absorption"}, "perovskite_deposition": {"number_of_deposition_steps": 0.0, "quenching_induced_crystallisation": false, "solvent_annealing": false}, "htl": {"stack_sequence": "NiO | 2PACz"}, "add": {"lay_front": false, "lay_back": false}, "encapsulation": {"Encapsulation": false}, "jv": {"measured": true, "average_over_n_number_of_cells": 1, "certified_values": false, "light_intensity": 100.0, "light_masked_cell": false, "reverse_scan_PCE": 13.5, "default_PCE": 13.5, "default_PCE_scan_direction": "Reversed"}, "stabilised": {"performance_measured": false}, "eqe": {"measured": false}, "stability": {"measured": false, "average_over_n_number_of_cells": 1.0, "light_UV_filter": false, "periodic_JV_measurements": false, "PCE_burn_in_observed": false, "flexible_cell_number_of_bending_cycles": 0.0}, "outdoor": {"tested": false, "average_over_n_number_of_cells": 1.0, "installation_number_of_solar_tracking_axis": 0.0, "periodic_JV_measurements": false, "PCE_burn_in_observed": false, "detaild_weather_data_available": false, "spectral_data_available": false, "irradiance_measured": false}}}

File: perovskite_solar_cell_database/data_tools/archive_entries/43269.archive.json
{"data": {"m_def": "perovskite_solar_cell_database.schema.PerovskiteSolarCell", "ref": {"ID": 43269, "ID_temp": 35, "name_of_person_entering_the_data": "Florian Mathies", "data_entered_by_author": false, "DOI_number": "10.1002/smll.202202144", "lead_author": "Shi et al.", "publication_date": "2022-08-07T00:00:00", "journal": "Small", "part_of_initial_dataset": false, "original_filename_data_upload": "2022-10-12 _v3.xlsx"}, "cell": {"number_of_cells_per_substrate": 0.0, "architecture": "Unknown", "flexible": false, "semitransparent": false, "semitransparent_wavelength_range": "nan; nan"}, "module": {"Module": false, "number_of_cells_in_module": 0.0, "JV_data_recalculated_per_cell": false}, "etl": {"stack_sequence": "C60 | BCP"}, "perovskite": {"single_crystal": false, "dimension_0D": false, "dimension_2D": false, "dimension_2D3D_mixture": false, "dimension_3D": true, "dimension_3D_with_2D_capping_layer": false, "composition_perovskite_ABC3_structure": false, "composition_perovskite_inspired_structure": false, "composition_a_ions": "Cs; FA", "composition_a_ions_coefficients": "0.2; 0.8", "composition_b_ions": "Pb", "composition_b_ions_coefficients": "1", "composition_c_ions": "Br", "composition_c_ions_coefficients": "1", "composition_short_form": "CsFAPbBr", "composition_long_form": "Cs0.2FA0.8PbBr", "composition_inorganic": false, "composition_leadfree": false, "additives_compounds": "PEAI:PEABr", "additives_concentrations": "0.6 :0.4", "band_gap": "2.28", "band_gap_graded": false, "band_gap_estimation_basis": "Absorption"}, "perovskite_deposition": {"number_of_deposition_steps": 0.0, "quenching_induced_crystallisation": false, "solvent_annealing": false}, "htl": {"stack_sequence": "NiO | 2PACz"}, "add": {"lay_front": false, "lay_back": false}, "encapsulation": {"Encapsulation": false}, "jv": {"measured": true, "average_over_n_number_of_cells": 1, "certified_values": false, "light_intensity": 100.0, "light_masked_cell": false, "reverse_scan_PCE": 12.5, "default_PCE": 12.5, "default_PCE_scan_direction": "Reversed"}, "stabilised": {"performance_measured": false}, "eqe": {"measured": false}, "stability": {"measured": false, "average_over_n_number_of_cells": 1.0, "light_UV_filter": false, "periodic_JV_measurements": false, "PCE_burn_in_observed": false, "flexible_cell_number_of_bending_cycles": 0.0}, "outdoor": {"tested": false, "average_over_n_number_of_cells": 1.0, "installation_number_of_solar_tracking_axis": 0.0, "periodic_JV_measurements": false, "PCE_burn_in_observed": false, "detaild_weather_data_available": false, "spectral_data_available": false, "irradiance_measured": false}}}

File: perovskite_solar_cell_database/data_tools/archive_entries/43270.archive.json
{"data": {"m_def": "perovskite_solar_cell_database.schema.PerovskiteSolarCell", "ref": {"ID": 43270, "ID_temp": 36, "name_of_person_entering_the_data": "Florian Mathies", "data_entered_by_author": false, "DOI_number": "10.1002/smll.202202144", "lead_author": "Shi et al.", "publication_date": "2022-08-07T00:00:00", "journal": "Small", "part_of_initial_dataset": false, "original_filename_data_upload": "2022-10-12 _v3.xlsx"}, "cell": {"number_of_cells_per_substrate": 0.0, "architecture": "Unknown", "flexible": false, "semitransparent": false, "semitransparent_wavelength_range": "nan; nan"}, "module": {"Module": false, "number_of_cells_in_module": 0.0, "JV_data_recalculated_per_cell": false}, "etl": {"stack_sequence": "C60 | BCP"}, "perovskite": {"single_crystal": false, "dimension_0D": false, "dimension_2D": false, "dimension_2D3D_mixture": false, "dimension_3D": true, "dimension_3D_with_2D_capping_layer": false, "composition_perovskite_ABC3_structure": false, "composition_perovskite_inspired_structure": false, "composition_a_ions": "Cs; FA", "composition_a_ions_coefficients": "0.2; 0.8", "composition_b_ions": "Pb", "composition_b_ions_coefficients": "1", "composition_c_ions": "I", "composition_c_ions_coefficients": "1", "composition_short_form": "CsFAPbI", "composition_long_form": "Cs0.2FA0.8PbI", "composition_inorganic": false, "composition_leadfree": false, "additives_compounds": "PEAI:PEABr", "additives_concentrations": "0.6 :0.4", "band_gap": "1.57", "band_gap_graded": false, "band_gap_estimation_basis": "Absorption"}, "perovskite_deposition": {"number_of_deposition_steps": 0.0, "quenching_induced_crystallisation": false, "solvent_annealing": false}, "htl": {"stack_sequence": "NiO | 2PACz"}, "add": {"lay_front": false, "lay_back": false}, "encapsulation": {"Encapsulation": false}, "jv": {"measured": true, "average_over_n_number_of_cells": 1, "certified_values": false, "light_intensity": 100.0, "light_masked_cell": false, "reverse_scan_PCE": 12.8, "default_PCE": 12.8, "default_PCE_scan_direction": "Reversed"}, "stabilised": {"performance_measured": false}, "eqe": {"measured": false}, "stability": {"measured": false, "average_over_n_number_of_cells": 1.0, "light_UV_filter": false, "periodic_JV_measurements": false, "PCE_burn_in_observed": false, "flexible_cell_number_of_bending_cycles": 0.0}, "outdoor": {"tested": false, "average_over_n_number_of_cells": 1.0, "installation_number_of_solar_tracking_axis": 0.0, "periodic_JV_measurements": false, "PCE_burn_in_observed": false, "detaild_weather_data_available": false, "spectral_data_available": false, "irradiance_measured": false}}}

File: perovskite_solar_cell_database/data_tools/archive_entries/43271.archive.json
{"data": {"m_def": "perovskite_solar_cell_database.schema.PerovskiteSolarCell", "ref": {"ID": 43271, "ID_temp": 37, "name_of_person_entering_the_data": "Florian Mathies", "data_entered_by_author": false, "DOI_number": "10.1088/1361-6463/ac1e4c", "lead_author": "Jiang et al.", "publication_date": "2021-08-17T00:00:00", "journal": "Journal of Physics D: Applied Physics", "part_of_initial_dataset": false, "original_filename_data_upload": "2022-10-12 _v3.xlsx"}, "cell": {"number_of_cells_per_substrate": 0.0, "architecture": "Unknown", "flexible": false, "semitransparent": false, "semitransparent_wavelength_range": "nan; nan"}, "module": {"Module": false, "number_of_cells_in_module": 0.0, "JV_data_recalculated_per_cell": false}, "etl": {"stack_sequence": "TiO2"}, "perovskite": {"single_crystal": false, "dimension_0D": false, "dimension_2D": false, "dimension_2D3D_mixture": false, "dimension_3D": true, "dimension_3D_with_2D_capping_layer": false, "composition_perovskite_ABC3_structure": false, "composition_perovskite_inspired_structure": false, "composition_a_ions": "Cs", "composition_a_ions_coefficients": "1", "composition_b_ions": "Sn", "composition_b_ions_coefficients": "1", "composition_c_ions": "I", "composition_c_ions_coefficients": "1", "composition_short_form": "CsSnI", "composition_long_form": "CsSnI", "composition_inorganic": true, "composition_leadfree": true, "band_gap": "1.27", "band_gap_graded": false, "band_gap_estimation_basis": "Literature"}, "perovskite_deposition": {"number_of_deposition_steps": 0.0, "quenching_induced_crystallisation": false, "solvent_annealing": false}, "htl": {"stack_sequence": "Spiro-MeOTAD"}, "add": {"lay_front": false, "lay_back": false}, "encapsulation": {"Encapsulation": false}, "jv": {"measured": true, "average_over_n_number_of_cells": 1, "certified_values": false, "light_intensity": 100.0, "light_masked_cell": false, "reverse_scan_Voc": 0.86, "reverse_scan_Jsc": 23.2, "reverse_scan_FF": 0.65, "reverse_scan_PCE": 12.96, "default_Voc": 0.86, "default_Jsc": 23.2, "default_FF": 0.65, "default_PCE": 12.96, "default_Voc_scan_direction": "Reversed", "default_Jsc_scan_direction": "Reversed", "default_FF_scan_direction": "Reversed", "default_PCE_scan_direction": "Reversed"}, "stabilised": {"performance_measured": false}, "eqe": {"measured": false}, "stability": {"measured": false, "average_over_n_number_of_cells": 1.0, "light_UV_filter": false, "periodic_JV_measurements": false, "PCE_burn_in_observed": false, "flexible_cell_number_of_bending_cycles": 0.0}, "outdoor": {"tested": false, "average_over_n_number_of_cells": 1.0, "installation_number_of_solar_tracking_axis": 0.0, "periodic_JV_measurements": false, "PCE_burn_in_observed": false, "detaild_weather_data_available": false, "spectral_data_available": false, "irradiance_measured": false}}}

File: perovskite_solar_cell_database/data_tools/archive_entries/43272.archive.json
{"data": {"m_def": "perovskite_solar_cell_database.schema.PerovskiteSolarCell", "ref": {"ID": 43272, "ID_temp": 38, "name_of_person_entering_the_data": "Florian Mathies", "data_entered_by_author": false, "DOI_number": "10.1088/1361-6463/ac1e4c", "lead_author": "Jiang et al.", "publication_date": "2021-08-17T00:00:00", "journal": "Journal of Physics D: Applied Physics", "part_of_initial_dataset": false, "original_filename_data_upload": "2022-10-12 _v3.xlsx"}, "cell": {"number_of_cells_per_substrate": 0.0, "architecture": "Unknown", "flexible": false, "semitransparent": false, "semitransparent_wavelength_range": "nan; nan"}, "module": {"Module": false, "number_of_cells_in_module": 0.0, "JV_data_recalculated_per_cell": false}, "etl": {"stack_sequence": "ZnO"}, "perovskite": {"single_crystal": false, "dimension_0D": false, "dimension_2D": false, "dimension_2D3D_mixture": false, "dimension_3D": true, "dimension_3D_with_2D_capping_layer": false, "composition_perovskite_ABC3_structure": false, "composition_perovskite_inspired_structure": false, "composition_a_ions": "Cs", "composition_a_ions_coefficients": "1", "composition_b_ions": "Sn", "composition_b_ions_coefficients": "1", "composition_c_ions": "I", "composition_c_ions_coefficients": "1", "composition_short_form": "CsSnI", "composition_long_form": "CsSnI", "composition_inorganic": true, "composition_leadfree": true, "band_gap": "1.27", "band_gap_graded": false, "band_gap_estimation_basis": "Literature"}, "perovskite_deposition": {"number_of_deposition_steps": 0.0, "quenching_induced_crystallisation": false, "solvent_annealing": false}, "htl": {"stack_sequence": "Spiro-MeOTAD"}, "add": {"lay_front": false, "lay_back": false}, "encapsulation": {"Encapsulation": false}, "jv": {"measured": true, "average_over_n_number_of_cells": 1, "certified_values": false, "light_intensity": 100.0, "light_masked_cell": false, "reverse_scan_Voc": 1.0, "reverse_scan_Jsc": 19.66, "reverse_scan_FF": 0.759, "reverse_scan_PCE": 14.95, "default_Voc": 1.0, "default_Jsc": 19.66, "default_FF": 0.759, "default_PCE": 14.95, "default_Voc_scan_direction": "Reversed", "default_Jsc_scan_direction": "Reversed", "default_FF_scan_direction": "Reversed", "default_PCE_scan_direction": "Reversed"}, "stabilised": {"performance_measured": false}, "eqe": {"measured": false}, "stability": {"measured": false, "average_over_n_number_of_cells": 1.0, "light_UV_filter": false, "periodic_JV_measurements": false, "PCE_burn_in_observed": false, "flexible_cell_number_of_bending_cycles": 0.0}, "outdoor": {"tested": false, "average_over_n_number_of_cells": 1.0, "installation_number_of_solar_tracking_axis": 0.0, "periodic_JV_measurements": false, "PCE_burn_in_observed": false, "detaild_weather_data_available": false, "spectral_data_available": false, "irradiance_measured": false}}}

File: perovskite_solar_cell_database/data_tools/archive_entries/43273.archive.json
{"data": {"m_def": "perovskite_solar_cell_database.schema.PerovskiteSolarCell", "ref": {"ID": 43273, "ID_temp": 39, "name_of_person_entering_the_data": "Florian Mathies", "data_entered_by_author": false, "DOI_number": "10.1088/1361-6463/ac1e4c", "lead_author": "Jiang et al.", "publication_date": "2021-08-17T00:00:00", "journal": "Journal of Physics D: Applied Physics", "part_of_initial_dataset": false, "original_filename_data_upload": "2022-10-12 _v3.xlsx"}, "cell": {"number_of_cells_per_substrate": 0.0, "architecture": "Unknown", "flexible": false, "semitransparent": false, "semitransparent_wavelength_range": "nan; nan"}, "module": {"Module": false, "number_of_cells_in_module": 0.0, "JV_data_recalculated_per_cell": false}, "etl": {"stack_sequence": "C60"}, "perovskite": {"single_crystal": false, "dimension_0D": false, "dimension_2D": false, "dimension_2D3D_mixture": false, "dimension_3D": true, "dimension_3D_with_2D_capping_layer": false, "composition_perovskite_ABC3_structure": false, "composition_perovskite_inspired_structure": false, "composition_a_ions": "Cs", "composition_a_ions_coefficients": "1", "composition_b_ions": "Sn", "composition_b_ions_coefficients": "1", "composition_c_ions": "I", "composition_c_ions_coefficients": "1", "composition_short_form": "CsSnI", "composition_long_form": "CsSnI", "composition_inorganic": true, "composition_leadfree": true, "band_gap": "1.27", "band_gap_graded": false, "band_gap_estimation_basis": "Literature"}, "perovskite_deposition": {"number_of_deposition_steps": 0.0, "quenching_induced_crystallisation": false, "solvent_annealing": false}, "htl": {"stack_sequence": "Spiro-MeOTAD"}, "add": {"lay_front": false, "lay_back": false}, "encapsulation": {"Encapsulation": false}, "jv": {"measured": true, "average_over_n_number_of_cells": 1, "certified_values": false, "light_intensity": 100.0, "light_masked_cell": false, "reverse_scan_Voc": 1.0, "reverse_scan_Jsc": 18.88, "reverse_scan_FF": 0.823, "reverse_scan_PCE": 15.55, "default_Voc": 1.0, "default_Jsc": 18.88, "default_FF": 0.823, "default_PCE": 15.55, "default_Voc_scan_direction": "Reversed", "default_Jsc_scan_direction": "Reversed", "default_FF_scan_direction": "Reversed", "default_PCE_scan_direction": "Reversed"}, "stabilised": {"performance_measured": false}, "eqe": {"measured": false}, "stability": {"measured": false, "average_over_n_number_of_cells": 1.0, "light_UV_filter": false, "periodic_JV_measurements": false, "PCE_burn_in_observed": false, "flexible_cell_number_of_bending_cycles": 0.0}, "outdoor": {"tested": false, "average_over_n_number_of_cells": 1.0, "installation_number_of_solar_tracking_axis": 0.0, "periodic_JV_measurements": false, "PCE_burn_in_observed": false, "detaild_weather_data_available": false, "spectral_data_available": false, "irradiance_measured": false}}}

File: perovskite_solar_cell_database/data_tools/archive_entries/43274.archive.json
{"data": {"m_def": "perovskite_solar_cell_database.schema.PerovskiteSolarCell", "ref": {"ID": 43274, "ID_temp": 40, "name_of_person_entering_the_data": "Florian Mathies", "data_entered_by_author": false, "DOI_number": "10.1088/1361-6463/ac1e4c", "lead_author": "Jiang et al.", "publication_date": "2021-08-17T00:00:00", "journal": "Journal of Physics D: Applied Physics", "part_of_initial_dataset": false, "original_filename_data_upload": "2022-10-12 _v3.xlsx"}, "cell": {"number_of_cells_per_substrate": 0.0, "architecture": "Unknown", "flexible": false, "semitransparent": false, "semitransparent_wavelength_range": "nan; nan"}, "module": {"Module": false, "number_of_cells_in_module": 0.0, "JV_data_recalculated_per_cell": false}, "etl": {"stack_sequence": "WO3"}, "perovskite": {"single_crystal": false, "dimension_0D": false, "dimension_2D": false, "dimension_2D3D_mixture": false, "dimension_3D": true, "dimension_3D_with_2D_capping_layer": false, "composition_perovskite_ABC3_structure": false, "composition_perovskite_inspired_structure": false, "composition_a_ions": "Cs", "composition_a_ions_coefficients": "1", "composition_b_ions": "Sn", "composition_b_ions_coefficients": "1", "composition_c_ions": "I", "composition_c_ions_coefficients": "1", "composition_short_form": "CsSnI", "composition_long_form": "CsSnI", "composition_inorganic": true, "composition_leadfree": true, "band_gap": "1.27", "band_gap_graded": false, "band_gap_estimation_basis": "Literature"}, "perovskite_deposition": {"number_of_deposition_steps": 0.0, "quenching_induced_crystallisation": false, "solvent_annealing": false}, "htl": {"stack_sequence": "Spiro-MeOTAD"}, "add": {"lay_front": false, "lay_back": false}, "encapsulation": {"Encapsulation": false}, "jv": {"measured": true, "average_over_n_number_of_cells": 1, "certified_values": false, "light_intensity": 100.0, "light_masked_cell": false, "reverse_scan_Voc": 0.997, "reverse_scan_Jsc": 17.97, "reverse_scan_FF": 0.857, "reverse_scan_PCE": 15.36, "default_Voc": 0.997, "default_Jsc": 17.97, "default_FF": 0.857, "default_PCE": 15.36, "default_Voc_scan_direction": "Reversed", "default_Jsc_scan_direction": "Reversed", "default_FF_scan_direction": "Reversed", "default_PCE_scan_direction": "Reversed"}, "stabilised": {"performance_measured": false}, "eqe": {"measured": false}, "stability": {"measured": false, "average_over_n_number_of_cells": 1.0, "light_UV_filter": false, "periodic_JV_measurements": false, "PCE_burn_in_observed": false, "flexible_cell_number_of_bending_cycles": 0.0}, "outdoor": {"tested": false, "average_over_n_number_of_cells": 1.0, "installation_number_of_solar_tracking_axis": 0.0, "periodic_JV_measurements": false, "PCE_burn_in_observed": false, "detaild_weather_data_available": false, "spectral_data_available": false, "irradiance_measured": false}}}

File: perovskite_solar_cell_database/data_tools/archive_entries/43275.archive.json
{"data": {"m_def": "perovskite_solar_cell_database.schema.PerovskiteSolarCell", "ref": {"ID": 43275, "ID_temp": 41, "name_of_person_entering_the_data": "Florian Mathies", "data_entered_by_author": false, "DOI_number": "10.1002/solr.202100454", "lead_author": "G\u00f3mez et al.", "publication_date": "2021-08-28T00:00:00", "journal": "Solar RRL", "part_of_initial_dataset": false, "original_filename_data_upload": "2022-10-12 _v3.xlsx"}, "cell": {"number_of_cells_per_substrate": 0.0, "architecture": "Unknown", "flexible": false, "semitransparent": false, "semitransparent_wavelength_range": "nan; nan"}, "module": {"Module": false, "number_of_cells_in_module": 0.0, "JV_data_recalculated_per_cell": false}, "etl": {"stack_sequence": "C60 | BCP"}, "perovskite": {"single_crystal": false, "dimension_0D": false, "dimension_2D": false, "dimension_2D3D_mixture": false, "dimension_3D": true, "dimension_3D_with_2D_capping_layer": false, "composition_perovskite_ABC3_structure": false, "composition_perovskite_inspired_structure": false, "composition_a_ions": "FA; MA", "composition_a_ions_coefficients": "0.66; 0.34", "composition_b_ions": "Pb; Sn", "composition_b_ions_coefficients": "0.5; 0.5", "composition_c_ions": "I", "composition_c_ions_coefficients": "1", "composition_short_form": "FAMAPbSnI", "composition_long_form": "FA0.66MA0.34Pb0.5Sn0.5I", "composition_inorganic": false, "composition_leadfree": false, "band_gap": "1.23", "band_gap_graded": false, "band_gap_estimation_basis": "absorption"}, "perovskite_deposition": {"number_of_deposition_steps": 0.0, "quenching_induced_crystallisation": false, "solvent_annealing": false}, "htl": {"stack_sequence": "PEDOT:PSS"}, "add": {"lay_front": false, "lay_back": false}, "encapsulation": {"Encapsulation": false}, "jv": {"measured": true, "average_over_n_number_of_cells": 1, "certified_values": false, "light_intensity": 100.0, "light_masked_cell": false, "scan_speed": 4.0, "scan_voltage_step": 20.0, "preconditioning_protocol": "Potential biasing", "preconditioning_time": 300.0, "preconditioning_potential": 0.77, "preconditioning_light_intensity": 100.0, "reverse_scan_Voc": 0.77, "reverse_scan_Jsc": 28.1, "reverse_scan_FF": 0.71, "reverse_scan_PCE": 15.3, "default_Voc": 0.77, "default_Jsc": 28.1, "default_FF": 0.71, "default_PCE": 15.3, "default_Voc_scan_direction": "Reversed", "default_Jsc_scan_direction": "Reversed", "default_FF_scan_direction": "Reversed", "default_PCE_scan_direction": "Reversed"}, "stabilised": {"performance_measured": false}, "eqe": {"measured": false}, "stability": {"measured": false, "average_over_n_number_of_cells": 1.0, "light_UV_filter": false, "periodic_JV_measurements": false, "PCE_burn_in_observed": false, "flexible_cell_number_of_bending_cycles": 0.0}, "outdoor": {"tested": false, "average_over_n_number_of_cells": 1.0, "installation_number_of_solar_tracking_axis": 0.0, "periodic_JV_measurements": false, "PCE_burn_in_observed": false, "detaild_weather_data_available": false, "spectral_data_available": false, "irradiance_measured": false}}}

File: perovskite_solar_cell_database/data_tools/archive_entries/43276.archive.json
{"data": {"m_def": "perovskite_solar_cell_database.schema.PerovskiteSolarCell", "ref": {"ID": 43276, "ID_temp": 42, "name_of_person_entering_the_data": "Florian Mathies", "data_entered_by_author": false, "DOI_number": "10.1002/solr.202100454", "lead_author": "G\u00f3mez et al.", "publication_date": "2021-08-28T00:00:00", "journal": "Solar RRL", "part_of_initial_dataset": false, "original_filename_data_upload": "2022-10-12 _v3.xlsx"}, "cell": {"number_of_cells_per_substrate": 0.0, "architecture": "Unknown", "flexible": false, "semitransparent": false, "semitransparent_wavelength_range": "nan; nan"}, "module": {"Module": false, "number_of_cells_in_module": 0.0, "JV_data_recalculated_per_cell": false}, "etl": {"stack_sequence": "C60 | BCP"}, "perovskite": {"single_crystal": false, "dimension_0D": false, "dimension_2D": false, "dimension_2D3D_mixture": false, "dimension_3D": true, "dimension_3D_with_2D_capping_layer": false, "composition_perovskite_ABC3_structure": false, "composition_perovskite_inspired_structure": false, "composition_a_ions": "FA; MA", "composition_a_ions_coefficients": "0.66; 0.34", "composition_b_ions": "Pb; Sn", "composition_b_ions_coefficients": "0.5; 0.5", "composition_c_ions": "I", "composition_c_ions_coefficients": "1", "composition_short_form": "FAMAPbSnI", "composition_long_form": "FA0.66MA0.34Pb0.5Sn0.5I", "composition_inorganic": false, "composition_leadfree": false, "band_gap": "1.23", "band_gap_graded": false, "band_gap_estimation_basis": "absorption"}, "perovskite_deposition": {"number_of_deposition_steps": 0.0, "quenching_induced_crystallisation": false, "solvent_annealing": false}, "htl": {"stack_sequence": "PEDOT:PSS | PDI"}, "add": {"lay_front": false, "lay_back": false}, "encapsulation": {"Encapsulation": false}, "jv": {"measured": true, "average_over_n_number_of_cells": 1, "certified_values": false, "light_intensity": 100.0, "light_masked_cell": false, "scan_speed": 4.0, "scan_voltage_step": 20.0, "preconditioning_protocol": "Potential biasing", "preconditioning_time": 300.0, "preconditioning_potential": 0.78, "preconditioning_light_intensity": 100.0, "reverse_scan_Voc": 0.78, "reverse_scan_Jsc": 28.8, "reverse_scan_FF": 0.71, "reverse_scan_PCE": 16.0, "default_Voc": 0.78, "default_Jsc": 28.8, "default_FF": 0.71, "default_PCE": 16.0, "default_Voc_scan_direction": "Reversed", "default_Jsc_scan_direction": "Reversed", "default_FF_scan_direction": "Reversed", "default_PCE_scan_direction": "Reversed"}, "stabilised": {"performance_measured": false}, "eqe": {"measured": false}, "stability": {"measured": false, "average_over_n_number_of_cells": 1.0, "light_UV_filter": false, "periodic_JV_measurements": false, "PCE_burn_in_observed": false, "flexible_cell_number_of_bending_cycles": 0.0}, "outdoor": {"tested": false, "average_over_n_number_of_cells": 1.0, "installation_number_of_solar_tracking_axis": 0.0, "periodic_JV_measurements": false, "PCE_burn_in_observed": false, "detaild_weather_data_available": false, "spectral_data_available": false, "irradiance_measured": false}}}

File: perovskite_solar_cell_database/data_tools/archive_entries/43277.archive.json
{"data": {"m_def": "perovskite_solar_cell_database.schema.PerovskiteSolarCell", "ref": {"ID": 43277, "ID_temp": 43, "name_of_person_entering_the_data": "Florian Mathies", "data_entered_by_author": false, "DOI_number": "10.1002/solr.202100454", "lead_author": "G\u00f3mez et al.", "publication_date": "2021-08-28T00:00:00", "journal": "Solar RRL", "part_of_initial_dataset": false, "original_filename_data_upload": "2022-10-12 _v3.xlsx"}, "cell": {"number_of_cells_per_substrate": 0.0, "architecture": "Unknown", "flexible": false, "semitransparent": false, "semitransparent_wavelength_range": "nan; nan"}, "module": {"Module": false, "number_of_cells_in_module": 0.0, "JV_data_recalculated_per_cell": false}, "etl": {"stack_sequence": "C60 | BCP"}, "perovskite": {"single_crystal": false, "dimension_0D": false, "dimension_2D": false, "dimension_2D3D_mixture": false, "dimension_3D": true, "dimension_3D_with_2D_capping_layer": false, "composition_perovskite_ABC3_structure": false, "composition_perovskite_inspired_structure": false, "composition_a_ions": "FA; MA", "composition_a_ions_coefficients": "0.66; 0.34", "composition_b_ions": "Pb; Sn", "composition_b_ions_coefficients": "0.5; 0.5", "composition_c_ions": "I", "composition_c_ions_coefficients": "1", "composition_short_form": "FAMAPbSnI", "composition_long_form": "FA0.66MA0.34Pb0.5Sn0.5I", "composition_inorganic": false, "composition_leadfree": false, "band_gap": "1.23", "band_gap_graded": false, "band_gap_estimation_basis": "absorption"}, "perovskite_deposition": {"number_of_deposition_steps": 0.0, "quenching_induced_crystallisation": false, "solvent_annealing": false}, "htl": {"stack_sequence": "PEDOT:PSS | PDAI"}, "add": {"lay_front": false, "lay_back": false}, "encapsulation": {"Encapsulation": false}, "jv": {"measured": true, "average_over_n_number_of_cells": 1, "certified_values": false, "light_intensity": 100.0, "light_masked_cell": false, "scan_speed": 4.0, "scan_voltage_step": 20.0, "preconditioning_protocol": "Potential biasing", "preconditioning_time": 300.0, "preconditioning_potential": 0.77, "preconditioning_light_intensity": 100.0, "reverse_scan_Voc": 0.77, "reverse_scan_Jsc": 29.0, "reverse_scan_FF": 0.72, "reverse_scan_PCE": 16.0, "default_Voc": 0.77, "default_Jsc": 29.0, "default_FF": 0.72, "default_PCE": 16.0, "default_Voc_scan_direction": "Reversed", "default_Jsc_scan_direction": "Reversed", "default_FF_scan_direction": "Reversed", "default_PCE_scan_direction": "Reversed"}, "stabilised": {"performance_measured": false}, "eqe": {"measured": false}, "stability": {"measured": false, "average_over_n_number_of_cells": 1.0, "light_UV_filter": false, "periodic_JV_measurements": false, "PCE_burn_in_observed": false, "flexible_cell_number_of_bending_cycles": 0.0}, "outdoor": {"tested": false, "average_over_n_number_of_cells": 1.0, "installation_number_of_solar_tracking_axis": 0.0, "periodic_JV_measurements": false, "PCE_burn_in_observed": false, "detaild_weather_data_available": false, "spectral_data_available": false, "irradiance_measured": false}}}

File: perovskite_solar_cell_database/data_tools/archive_entries/43278.archive.json
{"data": {"m_def": "perovskite_solar_cell_database.schema.PerovskiteSolarCell", "ref": {"ID": 43278, "ID_temp": 44, "name_of_person_entering_the_data": "Florian Mathies", "data_entered_by_author": false, "DOI_number": "10.1021/acs.jpcc.1c03213", "lead_author": "Yang et al.", "publication_date": "2021-04-06T00:00:00", "journal": "The Journal of Physical Chemistry C", "part_of_initial_dataset": false, "original_filename_data_upload": "2022-10-12 _v3.xlsx"}, "cell": {"number_of_cells_per_substrate": 0.0, "architecture": "Unknown", "flexible": false, "semitransparent": false, "semitransparent_wavelength_range": "nan; nan"}, "module": {"Module": false, "number_of_cells_in_module": 0.0, "JV_data_recalculated_per_cell": false}, "etl": {"stack_sequence": "C60 | BCP"}, "perovskite": {"single_crystal": false, "dimension_0D": false, "dimension_2D": false, "dimension_2D3D_mixture": false, "dimension_3D": true, "dimension_3D_with_2D_capping_layer": false, "composition_perovskite_ABC3_structure": false, "composition_perovskite_inspired_structure": false, "composition_a_ions": "FA; MA", "composition_a_ions_coefficients": "0.55; 0.45", "composition_b_ions": "Pb; Sn", "composition_b_ions_coefficients": "0.45; 0.55", "composition_c_ions": "I; SCN", "composition_c_ions_coefficients": "0.95; 0.05", "composition_short_form": "FAMAPbSnISCN", "composition_long_form": "FA0.55MA0.45Pb0.45Sn0.55I0.95SCN0.05", "composition_inorganic": false, "composition_leadfree": false, "additives_compounds": "SnF2 | Pb(SCN)2", "additives_concentrations": "0.15 mmol | 0.05 mmol", "band_gap": "1.24", "band_gap_graded": false, "band_gap_estimation_basis": "Absorption"}, "perovskite_deposition": {"number_of_deposition_steps": 0.0, "quenching_induced_crystallisation": false, "solvent_annealing": false}, "htl": {"stack_sequence": "PEDOT:PSS"}, "add": {"lay_front": false, "lay_back": false}, "encapsulation": {"Encapsulation": false}, "jv": {"measured": true, "average_over_n_number_of_cells": 1, "certified_values": false, "light_intensity": 100.0, "light_masked_cell": false, "reverse_scan_Voc": 0.743, "reverse_scan_Jsc": 28.8, "reverse_scan_FF": 0.824, "reverse_scan_PCE": 17.6, "forward_scan_Voc": 0.759, "forward_scan_Jsc": 28.9, "forward_scan_FF": 0.823, "forward_scan_PCE": 18.1, "default_Voc": 0.743, "default_Jsc": 28.8, "default_FF": 0.824, "default_PCE": 17.6, "default_Voc_scan_direction": "Reversed", "default_Jsc_scan_direction": "Reversed", "default_FF_scan_direction": "Reversed", "default_PCE_scan_direction": "Reversed", "hysteresis_index": 0.05548387}, "stabilised": {"performance_measured": false}, "eqe": {"measured": false}, "stability": {"measured": false, "average_over_n_number_of_cells": 1.0, "light_UV_filter": false, "periodic_JV_measurements": false, "PCE_burn_in_observed": false, "flexible_cell_number_of_bending_cycles": 0.0}, "outdoor": {"tested": false, "average_over_n_number_of_cells": 1.0, "installation_number_of_solar_tracking_axis": 0.0, "periodic_JV_measurements": false, "PCE_burn_in_observed": false, "detaild_weather_data_available": false, "spectral_data_available": false, "irradiance_measured": false}}}

File: perovskite_solar_cell_database/data_tools/archive_entries/43279.archive.json
{"data": {"m_def": "perovskite_solar_cell_database.schema.PerovskiteSolarCell", "ref": {"ID": 43279, "ID_temp": 45, "name_of_person_entering_the_data": "Florian Mathies", "data_entered_by_author": false, "DOI_number": "10.1021/acs.jpcc.1c03213", "lead_author": "Yang et al.", "publication_date": "2021-04-06T00:00:00", "journal": "The Journal of Physical Chemistry C", "part_of_initial_dataset": false, "original_filename_data_upload": "2022-10-12 _v3.xlsx"}, "cell": {"number_of_cells_per_substrate": 0.0, "architecture": "Unknown", "flexible": false, "semitransparent": false, "semitransparent_wavelength_range": "nan; nan"}, "module": {"Module": false, "number_of_cells_in_module": 0.0, "JV_data_recalculated_per_cell": false}, "etl": {"stack_sequence": "C60 | BCP"}, "perovskite": {"single_crystal": false, "dimension_0D": false, "dimension_2D": false, "dimension_2D3D_mixture": false, "dimension_3D": true, "dimension_3D_with_2D_capping_layer": false, "composition_perovskite_ABC3_structure": false, "composition_perovskite_inspired_structure": false, "composition_a_ions": "FA; MA", "composition_a_ions_coefficients": "0.55; 0.45", "composition_b_ions": "Pb; Sn", "composition_b_ions_coefficients": "0.45; 0.55", "composition_c_ions": "I; SCN", "composition_c_ions_coefficients": "0.95; 0.05", "composition_short_form": "FAMAPbSnISCN", "composition_long_form": "FA0.55MA0.45Pb0.45Sn0.55I0.95SCN0.05", "composition_inorganic": false, "composition_leadfree": false, "additives_compounds": "SnF2", "additives_concentrations": "0.15 mmol", "band_gap": "1.24", "band_gap_graded": false, "band_gap_estimation_basis": "Absorption"}, "perovskite_deposition": {"number_of_deposition_steps": 0.0, "quenching_induced_crystallisation": false, "solvent_annealing": false}, "htl": {"stack_sequence": "PEDOT:PSS"}, "add": {"lay_front": false, "lay_back": false}, "encapsulation": {"Encapsulation": false}, "jv": {"measured": true, "average_over_n_number_of_cells": 1, "certified_values": false, "light_intensity": 100.0, "light_masked_cell": false, "reverse_scan_Voc": 0.67, "reverse_scan_Jsc": 27.2, "reverse_scan_FF": 0.707, "reverse_scan_PCE": 12.9, "default_Voc": 0.67, "default_Jsc": 27.2, "default_FF": 0.707, "default_PCE": 12.9, "default_Voc_scan_direction": "Reversed", "default_Jsc_scan_direction": "Reversed", "default_FF_scan_direction": "Reversed", "default_PCE_scan_direction": "Reversed"}, "stabilised": {"performance_measured": false}, "eqe": {"measured": false}, "stability": {"measured": false, "average_over_n_number_of_cells": 1.0, "light_UV_filter": false, "periodic_JV_measurements": false, "PCE_burn_in_observed": false, "flexible_cell_number_of_bending_cycles": 0.0}, "outdoor": {"tested": false, "average_over_n_number_of_cells": 1.0, "installation_number_of_solar_tracking_axis": 0.0, "periodic_JV_measurements": false, "PCE_burn_in_observed": false, "detaild_weather_data_available": false, "spectral_data_available": false, "irradiance_measured": false}}}

File: perovskite_solar_cell_database/data_tools/archive_entries/43280.archive.json
{"data": {"m_def": "perovskite_solar_cell_database.schema.PerovskiteSolarCell", "ref": {"ID": 43280, "ID_temp": 46, "name_of_person_entering_the_data": "Florian Mathies", "data_entered_by_author": false, "DOI_number": "10.1021/acs.jpcc.1c03213", "lead_author": "Yang et al.", "publication_date": "2021-04-06T00:00:00", "journal": "The Journal of Physical Chemistry C", "part_of_initial_dataset": false, "original_filename_data_upload": "2022-10-12 _v3.xlsx"}, "cell": {"number_of_cells_per_substrate": 0.0, "architecture": "Unknown", "flexible": false, "semitransparent": false, "semitransparent_wavelength_range": "nan; nan"}, "module": {"Module": false, "number_of_cells_in_module": 0.0, "JV_data_recalculated_per_cell": false}, "etl": {"stack_sequence": "C60 | BCP"}, "perovskite": {"single_crystal": false, "dimension_0D": false, "dimension_2D": false, "dimension_2D3D_mixture": false, "dimension_3D": true, "dimension_3D_with_2D_capping_layer": false, "composition_perovskite_ABC3_structure": false, "composition_perovskite_inspired_structure": false, "composition_a_ions": "FA; MA", "composition_a_ions_coefficients": "0.55; 0.45", "composition_b_ions": "Pb; Sn", "composition_b_ions_coefficients": "0.45; 0.55", "composition_c_ions": "I; SCN", "composition_c_ions_coefficients": "0.95; 0.05", "composition_short_form": "FAMAPbSnISCN", "composition_long_form": "FA0.55MA0.45Pb0.45Sn0.55I0.95SCN0.05", "composition_inorganic": false, "composition_leadfree": false, "band_gap": "1.24", "band_gap_graded": false, "band_gap_estimation_basis": "Absorption"}, "perovskite_deposition": {"number_of_deposition_steps": 0.0, "quenching_induced_crystallisation": false, "solvent_annealing": false}, "htl": {"stack_sequence": "PEDOT:PSS"}, "add": {"lay_front": false, "lay_back": false}, "encapsulation": {"Encapsulation": false}, "jv": {"measured": true, "average_over_n_number_of_cells": 1, "certified_values": false, "light_intensity": 100.0, "light_masked_cell": false, "reverse_scan_Voc": 0.54, "reverse_scan_Jsc": 11.4, "reverse_scan_FF": 0.386, "reverse_scan_PCE": 2.4, "default_Voc": 0.54, "default_Jsc": 11.4, "default_FF": 0.386, "default_PCE": 2.4, "default_Voc_scan_direction": "Reversed", "default_Jsc_scan_direction": "Reversed", "default_FF_scan_direction": "Reversed", "default_PCE_scan_direction": "Reversed"}, "stabilised": {"performance_measured": false}, "eqe": {"measured": false}, "stability": {"measured": false, "average_over_n_number_of_cells": 1.0, "light_UV_filter": false, "periodic_JV_measurements": false, "PCE_burn_in_observed": false, "flexible_cell_number_of_bending_cycles": 0.0}, "outdoor": {"tested": false, "average_over_n_number_of_cells": 1.0, "installation_number_of_solar_tracking_axis": 0.0, "periodic_JV_measurements": false, "PCE_burn_in_observed": false, "detaild_weather_data_available": false, "spectral_data_available": false, "irradiance_measured": false}}}

File: perovskite_solar_cell_database/data_tools/archive_entries/43281.archive.json
{"data": {"m_def": "perovskite_solar_cell_database.schema.PerovskiteSolarCell", "ref": {"ID": 43281, "ID_temp": 47, "name_of_person_entering_the_data": "Florian Mathies", "data_entered_by_author": false, "DOI_number": "10.1021/acs.jpcc.1c03213", "lead_author": "Yang et al.", "publication_date": "2021-04-06T00:00:00", "journal": "The Journal of Physical Chemistry C", "part_of_initial_dataset": false, "original_filename_data_upload": "2022-10-12 _v3.xlsx"}, "cell": {"number_of_cells_per_substrate": 0.0, "architecture": "Unknown", "flexible": false, "semitransparent": false, "semitransparent_wavelength_range": "nan; nan"}, "module": {"Module": false, "number_of_cells_in_module": 0.0, "JV_data_recalculated_per_cell": false}, "etl": {"stack_sequence": "C60 | BCP"}, "perovskite": {"single_crystal": false, "dimension_0D": false, "dimension_2D": false, "dimension_2D3D_mixture": false, "dimension_3D": true, "dimension_3D_with_2D_capping_layer": false, "composition_perovskite_ABC3_structure": false, "composition_perovskite_inspired_structure": false, "composition_a_ions": "FA; MA", "composition_a_ions_coefficients": "0.55; 0.45", "composition_b_ions": "Pb; Sn", "composition_b_ions_coefficients": "0.45; 0.55", "composition_c_ions": "I; SCN", "composition_c_ions_coefficients": "0.95; 0.05", "composition_short_form": "FAMAPbSnISCN", "composition_long_form": "FA0.55MA0.45Pb0.45Sn0.55I0.95SCN0.05", "composition_inorganic": false, "composition_leadfree": false, "additives_compounds": "SnF2 | Pb(SCN)2", "additives_concentrations": "0.15 mmol | 0.05 mmol", "band_gap": "1.24", "band_gap_graded": false, "band_gap_estimation_basis": "Absorption"}, "perovskite_deposition": {"number_of_deposition_steps": 0.0, "quenching_induced_crystallisation": false, "solvent_annealing": false}, "htl": {"stack_sequence": "PEDOT:PSS"}, "add": {"lay_front": false, "lay_back": false}, "encapsulation": {"Encapsulation": false}, "jv": {"measured": true, "average_over_n_number_of_cells": 1, "certified_values": true, "light_intensity": 100.0, "light_masked_cell": false, "reverse_scan_Voc": 0.74, "reverse_scan_Jsc": 28.13, "reverse_scan_FF": 0.794, "reverse_scan_PCE": 16.53, "default_Voc": 0.74, "default_Jsc": 28.13, "default_FF": 0.794, "default_PCE": 16.53, "default_Voc_scan_direction": "Reversed", "default_Jsc_scan_direction": "Reversed", "default_FF_scan_direction": "Reversed", "default_PCE_scan_direction": "Reversed"}, "stabilised": {"performance_measured": false}, "eqe": {"measured": false}, "stability": {"measured": false, "average_over_n_number_of_cells": 1.0, "light_UV_filter": false, "periodic_JV_measurements": false, "PCE_burn_in_observed": false, "flexible_cell_number_of_bending_cycles": 0.0}, "outdoor": {"tested": false, "average_over_n_number_of_cells": 1.0, "installation_number_of_solar_tracking_axis": 0.0, "periodic_JV_measurements": false, "PCE_burn_in_observed": false, "detaild_weather_data_available": false, "spectral_data_available": false, "irradiance_measured": false}}}
