Repository: FAIRmat-NFDI/nomad-perovskite-solar-cells-database

# NOMAD Perovskite Solar Cells Database
  [<img src="docs/assets/nomad_plugin_logo.png" width="200">](https://nomad-lab.eu/prod/v1/staging/docs/plugins/plugins.html)

  [<img width="280" alt="image" src="docs/assets/perovskite_database_project.png">](https://www.perovskitedatabase.com/)

## Introduction
Welcome to the NOMAD plugin for the Perovskite Solar Cell Database.
This project aims to provide a FAIR and open-access interface for the perovskite solar cells database in NOMAD
and related data sources.
Additionally, it has data models and schemas for defining ions and halide hybrid-perovskite compositions.

File: perovskite_solar_cell_database/data_tools/archive_entries/43282.archive.json
{"data": {"m_def": "perovskite_solar_cell_database.schema.PerovskiteSolarCell", "ref": {"ID": 43282, "ID_temp": 48, "name_of_person_entering_the_data": "Carolin Rehermann", "data_entered_by_author": false, "DOI_number": "10.1002/solr.202000681", "lead_author": "Zhang et al.", "publication_date": "2021-02-19T00:00:00", "journal": "Solar RRL", "part_of_initial_dataset": false, "original_filename_data_upload": "2022-10-12 _v3.xlsx"}, "cell": {"number_of_cells_per_substrate": 0.0, "architecture": "Unknown", "flexible": false, "semitransparent": false, "semitransparent_wavelength_range": "nan; nan"}, "module": {"Module": false, "number_of_cells_in_module": 0.0, "JV_data_recalculated_per_cell": false}, "etl": {"stack_sequence": "C60 | BCP"}, "perovskite": {"single_crystal": false, "dimension_0D": false, "dimension_2D": false, "dimension_2D3D_mixture": false, "dimension_3D": true, "dimension_3D_with_2D_capping_layer": false, "composition_perovskite_ABC3_structure": false, "composition_perovskite_inspired_structure": false, "composition_a_ions": "FA; MA", "composition_a_ions_coefficients": "0.7; 0.3", "composition_b_ions": "Pb; Sn", "composition_b_ions_coefficients": "0.5; 0.5", "composition_c_ions": "I", "composition_c_ions_coefficients": "3", "composition_short_form": "FAMAPbSnI", "composition_long_form": "FA0.7MA0.3Pb0.5Sn0.5I3", "composition_inorganic": false, "composition_leadfree": false, "band_gap": "1.25", "band_gap_graded": false, "band_gap_estimation_basis": "Absorption"}, "perovskite_deposition": {"number_of_deposition_steps": 0.0, "quenching_induced_crystallisation": false, "solvent_annealing": false}, "htl": {"stack_sequence": "PEDOT:PSS"}, "add": {"lay_front": false, "lay_back": false}, "encapsulation": {"Encapsulation": false}, "jv": {"measured": true, "average_over_n_number_of_cells": 1, "certified_values": false, "light_intensity": 100.0, "light_masked_cell": false, "scan_speed": 200.0, "preconditioning_light_intensity": 100.0, "reverse_scan_Voc": 0.79, "reverse_scan_Jsc": 30.7, "reverse_scan_FF": 0.69, "reverse_scan_PCE": 16.8, "forward_scan_Voc": 0.8, "forward_scan_Jsc": 30.6, "forward_scan_FF": 0.63, "forward_scan_PCE": 15.4, "default_Voc": 0.79, "default_Jsc": 30.7, "default_FF": 0.69, "default_PCE": 16.8, "default_Voc_scan_direction": "Reversed", "default_Jsc_scan_direction": "Reversed", "default_FF_scan_direction": "Reversed", "default_PCE_scan_direction": "Reversed", "hysteresis_index": 0.213883329}, "stabilised": {"performance_measured": false}, "eqe": {"measured": false}, "stability": {"measured": false, "average_over_n_number_of_cells": 1.0, "light_UV_filter": false, "periodic_JV_measurements": false, "PCE_burn_in_observed": false, "flexible_cell_number_of_bending_cycles": 0.0}, "outdoor": {"tested": false, "average_over_n_number_of_cells": 1.0, "installation_number_of_solar_tracking_axis": 0.0, "periodic_JV_measurements": false, "PCE_burn_in_observed": false, "detaild_weather_data_available": false, "spectral_data_available": false, "irradiance_measured": false}}}

File: perovskite_solar_cell_database/data_tools/archive_entries/43283.archive.json
{"data": {"m_def": "perovskite_solar_cell_database.schema.PerovskiteSolarCell", "ref": {"ID": 43283, "ID_temp": 49, "name_of_person_entering_the_data": "Carolin Rehermann", "data_entered_by_author": false, "DOI_number": "10.1002/solr.202000681", "lead_author": "Zhang et al.", "publication_date": "2021-02-19T00:00:00", "journal": "Solar RRL", "part_of_initial_dataset": false, "original_filename_data_upload": "2022-10-12 _v3.xlsx"}, "cell": {"number_of_cells_per_substrate": 0.0, "architecture": "Unknown", "flexible": false, "semitransparent": false, "semitransparent_wavelength_range": "nan; nan"}, "module": {"Module": false, "number_of_cells_in_module": 0.0, "JV_data_recalculated_per_cell": false}, "etl": {"stack_sequence": "C60 | BCP"}, "perovskite": {"single_crystal": false, "dimension_0D": false, "dimension_2D": false, "dimension_2D3D_mixture": false, "dimension_3D": true, "dimension_3D_with_2D_capping_layer": false, "composition_perovskite_ABC3_structure": false, "composition_perovskite_inspired_structure": false, "composition_a_ions": "FA; MA", "composition_a_ions_coefficients": "0.7; 0.3", "composition_b_ions": "Pb; Sn", "composition_b_ions_coefficients": "0.5; 0.5", "composition_c_ions": "I", "composition_c_ions_coefficients": "3", "composition_short_form": "FAMAPbSnI", "composition_long_form": "FA0.7MA0.3Pb0.5Sn0.5I3", "composition_inorganic": false, "composition_leadfree": false, "additives_compounds": "PhDMADI", "additives_concentrations": "1 mol%", "band_gap": "1.25", "band_gap_graded": false, "band_gap_estimation_basis": "Absorption"}, "perovskite_deposition": {"number_of_deposition_steps": 0.0, "quenching_induced_crystallisation": false, "solvent_annealing": false}, "htl": {"stack_sequence": "PEDOT:PSS"}, "add": {"lay_front": false, "lay_back": false}, "encapsulation": {"Encapsulation": false}, "jv": {"measured": true, "average_over_n_number_of_cells": 1, "certified_values": false, "light_intensity": 100.0, "light_masked_cell": false, "scan_speed": 200.0, "preconditioning_light_intensity": 100.0, "reverse_scan_Voc": 0.81, "reverse_scan_Jsc": 30.7, "reverse_scan_FF": 0.7, "reverse_scan_PCE": 18.2, "default_Voc": 0.81, "default_Jsc": 30.7, "default_FF": 0.7, "default_PCE": 18.2, "default_Voc_scan_direction": "Reversed", "default_Jsc_scan_direction": "Reversed", "default_FF_scan_direction": "Reversed", "default_PCE_scan_direction": "Reversed"}, "stabilised": {"performance_measured": false}, "eqe": {"measured": false}, "stability": {"measured": false, "average_over_n_number_of_cells": 1.0, "light_UV_filter": false, "periodic_JV_measurements": false, "PCE_burn_in_observed": false, "flexible_cell_number_of_bending_cycles": 0.0}, "outdoor": {"tested": false, "average_over_n_number_of_cells": 1.0, "installation_number_of_solar_tracking_axis": 0.0, "periodic_JV_measurements": false, "PCE_burn_in_observed": false, "detaild_weather_data_available": false, "spectral_data_available": false, "irradiance_measured": false}}}

File: perovskite_solar_cell_database/data_tools/archive_entries/43284.archive.json
{"data": {"m_def": "perovskite_solar_cell_database.schema.PerovskiteSolarCell", "ref": {"ID": 43284, "ID_temp": 50, "name_of_person_entering_the_data": "Carolin Rehermann", "data_entered_by_author": false, "DOI_number": "10.1002/solr.202000681", "lead_author": "Zhang et al.", "publication_date": "2021-02-19T00:00:00", "journal": "Solar RRL", "part_of_initial_dataset": false, "original_filename_data_upload": "2022-10-12 _v3.xlsx"}, "cell": {"number_of_cells_per_substrate": 0.0, "architecture": "Unknown", "flexible": false, "semitransparent": false, "semitransparent_wavelength_range": "nan; nan"}, "module": {"Module": false, "number_of_cells_in_module": 0.0, "JV_data_recalculated_per_cell": false}, "etl": {"stack_sequence": "C60 | BCP"}, "perovskite": {"single_crystal": false, "dimension_0D": false, "dimension_2D": false, "dimension_2D3D_mixture": false, "dimension_3D": true, "dimension_3D_with_2D_capping_layer": false, "composition_perovskite_ABC3_structure": false, "composition_perovskite_inspired_structure": false, "composition_a_ions": "FA; MA", "composition_a_ions_coefficients": "0.7; 0.3", "composition_b_ions": "Pb; Sn", "composition_b_ions_coefficients": "0.5; 0.5", "composition_c_ions": "I", "composition_c_ions_coefficients": "3", "composition_short_form": "FAMAPbSnI", "composition_long_form": "FA0.7MA0.3Pb0.5Sn0.5I3", "composition_inorganic": false, "composition_leadfree": false, "additives_compounds": "PhDMADI", "additives_concentrations": "2 mol%", "band_gap": "1.25", "band_gap_graded": false, "band_gap_estimation_basis": "Absorption"}, "perovskite_deposition": {"number_of_deposition_steps": 0.0, "quenching_induced_crystallisation": false, "solvent_annealing": false}, "htl": {"stack_sequence": "PEDOT:PSS"}, "add": {"lay_front": false, "lay_back": false}, "encapsulation": {"Encapsulation": false}, "jv": {"measured": true, "average_over_n_number_of_cells": 1, "certified_values": false, "light_intensity": 100.0, "light_masked_cell": false, "scan_speed": 200.0, "preconditioning_light_intensity": 100.0, "reverse_scan_Voc": 0.83, "reverse_scan_Jsc": 33.1, "reverse_scan_FF": 0.75, "reverse_scan_PCE": 20.5, "forward_scan_Voc": 0.83, "forward_scan_Jsc": 33.1, "forward_scan_FF": 0.74, "forward_scan_PCE": 20.1, "default_Voc": 0.83, "default_Jsc": 33.1, "default_FF": 0.75, "default_PCE": 20.5, "default_Voc_scan_direction": "Reversed", "default_Jsc_scan_direction": "Reversed", "default_FF_scan_direction": "Reversed", "default_PCE_scan_direction": "Reversed", "hysteresis_index": 0.033682937}, "stabilised": {"performance_measured": false}, "eqe": {"measured": false}, "stability": {"measured": false, "average_over_n_number_of_cells": 1.0, "light_UV_filter": false, "periodic_JV_measurements": false, "PCE_burn_in_observed": false, "flexible_cell_number_of_bending_cycles": 0.0}, "outdoor": {"tested": false, "average_over_n_number_of_cells": 1.0, "installation_number_of_solar_tracking_axis": 0.0, "periodic_JV_measurements": false, "PCE_burn_in_observed": false, "detaild_weather_data_available": false, "spectral_data_available": false, "irradiance_measured": false}}}

File: perovskite_solar_cell_database/data_tools/archive_entries/43285.archive.json
{"data": {"m_def": "perovskite_solar_cell_database.schema.PerovskiteSolarCell", "ref": {"ID": 43285, "ID_temp": 51, "name_of_person_entering_the_data": "Carolin Rehermann", "data_entered_by_author": false, "DOI_number": "10.1002/solr.202000681", "lead_author": "Zhang et al.", "publication_date": "2021-02-19T00:00:00", "journal": "Solar RRL", "part_of_initial_dataset": false, "original_filename_data_upload": "2022-10-12 _v3.xlsx"}, "cell": {"number_of_cells_per_substrate": 0.0, "architecture": "Unknown", "flexible": false, "semitransparent": false, "semitransparent_wavelength_range": "nan; nan"}, "module": {"Module": false, "number_of_cells_in_module": 0.0, "JV_data_recalculated_per_cell": false}, "etl": {"stack_sequence": "C60 | BCP"}, "perovskite": {"single_crystal": false, "dimension_0D": false, "dimension_2D": false, "dimension_2D3D_mixture": false, "dimension_3D": true, "dimension_3D_with_2D_capping_layer": false, "composition_perovskite_ABC3_structure": false, "composition_perovskite_inspired_structure": false, "composition_a_ions": "FA; MA", "composition_a_ions_coefficients": "0.7; 0.3", "composition_b_ions": "Pb; Sn", "composition_b_ions_coefficients": "0.5; 0.5", "composition_c_ions": "I", "composition_c_ions_coefficients": "3", "composition_short_form": "FAMAPbSnI", "composition_long_form": "FA0.7MA0.3Pb0.5Sn0.5I3", "composition_inorganic": false, "composition_leadfree": false, "additives_compounds": "PhDMADI", "additives_concentrations": "3 mol%", "band_gap": "1.25", "band_gap_graded": false, "band_gap_estimation_basis": "Absorption"}, "perovskite_deposition": {"number_of_deposition_steps": 0.0, "quenching_induced_crystallisation": false, "solvent_annealing": false}, "htl": {"stack_sequence": "PEDOT:PSS"}, "add": {"lay_front": false, "lay_back": false}, "encapsulation": {"Encapsulation": false}, "jv": {"measured": true, "average_over_n_number_of_cells": 1, "certified_values": false, "light_intensity": 100.0, "light_masked_cell": false, "scan_speed": 200.0, "preconditioning_light_intensity": 100.0, "reverse_scan_Voc": 0.72, "reverse_scan_Jsc": 30.7, "reverse_scan_FF": 0.6, "reverse_scan_PCE": 15.4, "default_Voc": 0.72, "default_Jsc": 30.7, "default_FF": 0.6, "default_PCE": 15.4, "default_Voc_scan_direction": "Reversed", "default_Jsc_scan_direction": "Reversed", "default_FF_scan_direction": "Reversed", "default_PCE_scan_direction": "Reversed"}, "stabilised": {"performance_measured": false}, "eqe": {"measured": false}, "stability": {"measured": false, "average_over_n_number_of_cells": 1.0, "light_UV_filter": false, "periodic_JV_measurements": false, "PCE_burn_in_observed": false, "flexible_cell_number_of_bending_cycles": 0.0}, "outdoor": {"tested": false, "average_over_n_number_of_cells": 1.0, "installation_number_of_solar_tracking_axis": 0.0, "periodic_JV_measurements": false, "PCE_burn_in_observed": false, "detaild_weather_data_available": false, "spectral_data_available": false, "irradiance_measured": false}}}

File: perovskite_solar_cell_database/data_tools/archive_entries/43286.archive.json
{"data": {"m_def": "perovskite_solar_cell_database.schema.PerovskiteSolarCell", "ref": {"ID": 43286, "ID_temp": 52, "name_of_person_entering_the_data": "Carolin Rehermann", "data_entered_by_author": false, "DOI_number": "10.1002/solr.202000681", "lead_author": "Zhang et al.", "publication_date": "2021-02-19T00:00:00", "journal": "Solar RRL", "part_of_initial_dataset": false, "original_filename_data_upload": "2022-10-12 _v3.xlsx"}, "cell": {"number_of_cells_per_substrate": 0.0, "architecture": "Unknown", "flexible": false, "semitransparent": false, "semitransparent_wavelength_range": "nan; nan"}, "module": {"Module": false, "number_of_cells_in_module": 0.0, "JV_data_recalculated_per_cell": false}, "etl": {"stack_sequence": "C60 | BCP"}, "perovskite": {"single_crystal": false, "dimension_0D": false, "dimension_2D": false, "dimension_2D3D_mixture": false, "dimension_3D": true, "dimension_3D_with_2D_capping_layer": false, "composition_perovskite_ABC3_structure": false, "composition_perovskite_inspired_structure": false, "composition_a_ions": "FA; MA", "composition_a_ions_coefficients": "0.7; 0.3", "composition_b_ions": "Pb; Sn", "composition_b_ions_coefficients": "0.5; 0.5", "composition_c_ions": "I", "composition_c_ions_coefficients": "3", "composition_short_form": "FAMAPbSnI", "composition_long_form": "FA0.7MA0.3Pb0.5Sn0.5I3", "composition_inorganic": false, "composition_leadfree": false, "additives_compounds": "PhDMADI", "additives_concentrations": "4 mol%", "band_gap": "1.25", "band_gap_graded": false, "band_gap_estimation_basis": "Absorption"}, "perovskite_deposition": {"number_of_deposition_steps": 0.0, "quenching_induced_crystallisation": false, "solvent_annealing": false}, "htl": {"stack_sequence": "PEDOT:PSS"}, "add": {"lay_front": false, "lay_back": false}, "encapsulation": {"Encapsulation": false}, "jv": {"measured": true, "average_over_n_number_of_cells": 1, "certified_values": false, "light_intensity": 100.0, "light_masked_cell": false, "scan_speed": 200.0, "preconditioning_light_intensity": 100.0, "reverse_scan_Voc": 0.68, "reverse_scan_Jsc": 29.8, "reverse_scan_FF": 0.53, "reverse_scan_PCE": 11.1, "default_Voc": 0.68, "default_Jsc": 29.8, "default_FF": 0.53, "default_PCE": 11.1, "default_Voc_scan_direction": "Reversed", "default_Jsc_scan_direction": "Reversed", "default_FF_scan_direction": "Reversed", "default_PCE_scan_direction": "Reversed"}, "stabilised": {"performance_measured": false}, "eqe": {"measured": false}, "stability": {"measured": false, "average_over_n_number_of_cells": 1.0, "light_UV_filter": false, "periodic_JV_measurements": false, "PCE_burn_in_observed": false, "flexible_cell_number_of_bending_cycles": 0.0}, "outdoor": {"tested": false, "average_over_n_number_of_cells": 1.0, "installation_number_of_solar_tracking_axis": 0.0, "periodic_JV_measurements": false, "PCE_burn_in_observed": false, "detaild_weather_data_available": false, "spectral_data_available": false, "irradiance_measured": false}}}

File: perovskite_solar_cell_database/data_tools/archive_entries/43287.archive.json
{"data": {"m_def": "perovskite_solar_cell_database.schema.PerovskiteSolarCell", "ref": {"ID": 43287, "ID_temp": 53, "name_of_person_entering_the_data": "Carolin Rehermann", "data_entered_by_author": false, "DOI_number": "10.1002/solr.202000681", "lead_author": "Zhang et al.", "publication_date": "2021-02-19T00:00:00", "journal": "Solar RRL", "part_of_initial_dataset": false, "original_filename_data_upload": "2022-10-12 _v3.xlsx"}, "cell": {"number_of_cells_per_substrate": 0.0, "architecture": "Unknown", "flexible": false, "semitransparent": false, "semitransparent_wavelength_range": "nan; nan"}, "module": {"Module": false, "number_of_cells_in_module": 0.0, "JV_data_recalculated_per_cell": false}, "etl": {"stack_sequence": "C60 | BCP"}, "perovskite": {"single_crystal": false, "dimension_0D": false, "dimension_2D": false, "dimension_2D3D_mixture": false, "dimension_3D": true, "dimension_3D_with_2D_capping_layer": false, "composition_perovskite_ABC3_structure": false, "composition_perovskite_inspired_structure": false, "composition_a_ions": "FA; MA", "composition_a_ions_coefficients": "0.7; 0.3", "composition_b_ions": "Pb; Sn", "composition_b_ions_coefficients": "0.5; 0.5", "composition_c_ions": "I", "composition_c_ions_coefficients": "3", "composition_short_form": "FAMAPbSnI", "composition_long_form": "FA0.7MA0.3Pb0.5Sn0.5I3", "composition_inorganic": false, "composition_leadfree": false, "band_gap": "1.25", "band_gap_graded": false, "band_gap_estimation_basis": "Absorption"}, "perovskite_deposition": {"number_of_deposition_steps": 0.0, "quenching_induced_crystallisation": false, "solvent_annealing": false}, "htl": {"stack_sequence": "PEDOT:PSS"}, "add": {"lay_front": false, "lay_back": false}, "encapsulation": {"Encapsulation": false}, "jv": {"measured": true, "average_over_n_number_of_cells": 15, "certified_values": false, "light_intensity": 100.0, "light_masked_cell": false, "scan_speed": 200.0, "preconditioning_light_intensity": 100.0, "reverse_scan_Voc": 0.76, "reverse_scan_Jsc": 29.8, "reverse_scan_FF": 0.65, "reverse_scan_PCE": 15.0, "default_Voc": 0.76, "default_Jsc": 29.8, "default_FF": 0.65, "default_PCE": 15.0, "default_Voc_scan_direction": "Reversed", "default_Jsc_scan_direction": "Reversed", "default_FF_scan_direction": "Reversed", "default_PCE_scan_direction": "Reversed"}, "stabilised": {"performance_measured": false}, "eqe": {"measured": false}, "stability": {"measured": false, "average_over_n_number_of_cells": 1.0, "light_UV_filter": false, "periodic_JV_measurements": false, "PCE_burn_in_observed": false, "flexible_cell_number_of_bending_cycles": 0.0}, "outdoor": {"tested": false, "average_over_n_number_of_cells": 1.0, "installation_number_of_solar_tracking_axis": 0.0, "periodic_JV_measurements": false, "PCE_burn_in_observed": false, "detaild_weather_data_available": false, "spectral_data_available": false, "irradiance_measured": false}}}

File: perovskite_solar_cell_database/data_tools/archive_entries/43288.archive.json
{"data": {"m_def": "perovskite_solar_cell_database.schema.PerovskiteSolarCell", "ref": {"ID": 43288, "ID_temp": 54, "name_of_person_entering_the_data": "Carolin Rehermann", "data_entered_by_author": false, "DOI_number": "10.1002/solr.202000681", "lead_author": "Zhang et al.", "publication_date": "2021-02-19T00:00:00", "journal": "Solar RRL", "part_of_initial_dataset": false, "original_filename_data_upload": "2022-10-12 _v3.xlsx"}, "cell": {"number_of_cells_per_substrate": 0.0, "architecture": "Unknown", "flexible": false, "semitransparent": false, "semitransparent_wavelength_range": "nan; nan"}, "module": {"Module": false, "number_of_cells_in_module": 0.0, "JV_data_recalculated_per_cell": false}, "etl": {"stack_sequence": "C60 | BCP"}, "perovskite": {"single_crystal": false, "dimension_0D": false, "dimension_2D": false, "dimension_2D3D_mixture": false, "dimension_3D": true, "dimension_3D_with_2D_capping_layer": false, "composition_perovskite_ABC3_structure": false, "composition_perovskite_inspired_structure": false, "composition_a_ions": "FA; MA", "composition_a_ions_coefficients": "0.7; 0.3", "composition_b_ions": "Pb; Sn", "composition_b_ions_coefficients": "0.5; 0.5", "composition_c_ions": "I", "composition_c_ions_coefficients": "3", "composition_short_form": "FAMAPbSnI", "composition_long_form": "FA0.7MA0.3Pb0.5Sn0.5I3", "composition_inorganic": false, "composition_leadfree": false, "additives_compounds": "PhDMADI", "additives_concentrations": "1 mol%", "band_gap": "1.25", "band_gap_graded": false, "band_gap_estimation_basis": "Absorption"}, "perovskite_deposition": {"number_of_deposition_steps": 0.0, "quenching_induced_crystallisation": false, "solvent_annealing": false}, "htl": {"stack_sequence": "PEDOT:PSS"}, "add": {"lay_front": false, "lay_back": false}, "encapsulation": {"Encapsulation": false}, "jv": {"measured": true, "average_over_n_number_of_cells": 15, "certified_values": false, "light_intensity": 100.0, "light_masked_cell": false, "scan_speed": 200.0, "preconditioning_light_intensity": 100.0, "reverse_scan_Voc": 0.8, "reverse_scan_Jsc": 29.8, "reverse_scan_FF": 0.7, "reverse_scan_PCE": 17.0, "default_Voc": 0.8, "default_Jsc": 29.8, "default_FF": 0.7, "default_PCE": 17.0, "default_Voc_scan_direction": "Reversed", "default_Jsc_scan_direction": "Reversed", "default_FF_scan_direction": "Reversed", "default_PCE_scan_direction": "Reversed"}, "stabilised": {"performance_measured": false}, "eqe": {"measured": false}, "stability": {"measured": false, "average_over_n_number_of_cells": 1.0, "light_UV_filter": false, "periodic_JV_measurements": false, "PCE_burn_in_observed": false, "flexible_cell_number_of_bending_cycles": 0.0}, "outdoor": {"tested": false, "average_over_n_number_of_cells": 1.0, "installation_number_of_solar_tracking_axis": 0.0, "periodic_JV_measurements": false, "PCE_burn_in_observed": false, "detaild_weather_data_available": false, "spectral_data_available": false, "irradiance_measured": false}}}

File: perovskite_solar_cell_database/data_tools/archive_entries/43289.archive.json
{"data": {"m_def": "perovskite_solar_cell_database.schema.PerovskiteSolarCell", "ref": {"ID": 43289, "ID_temp": 55, "name_of_person_entering_the_data": "Carolin Rehermann", "data_entered_by_author": false, "DOI_number": "10.1002/solr.202000681", "lead_author": "Zhang et al.", "publication_date": "2021-02-19T00:00:00", "journal": "Solar RRL", "part_of_initial_dataset": false, "original_filename_data_upload": "2022-10-12 _v3.xlsx"}, "cell": {"number_of_cells_per_substrate": 0.0, "architecture": "Unknown", "flexible": false, "semitransparent": false, "semitransparent_wavelength_range": "nan; nan"}, "module": {"Module": false, "number_of_cells_in_module": 0.0, "JV_data_recalculated_per_cell": false}, "etl": {"stack_sequence": "C60 | BCP"}, "perovskite": {"single_crystal": false, "dimension_0D": false, "dimension_2D": false, "dimension_2D3D_mixture": false, "dimension_3D": true, "dimension_3D_with_2D_capping_layer": false, "composition_perovskite_ABC3_structure": false, "composition_perovskite_inspired_structure": false, "composition_a_ions": "FA; MA", "composition_a_ions_coefficients": "0.7; 0.3", "composition_b_ions": "Pb; Sn", "composition_b_ions_coefficients": "0.5; 0.5", "composition_c_ions": "I", "composition_c_ions_coefficients": "3", "composition_short_form": "FAMAPbSnI", "composition_long_form": "FA0.7MA0.3Pb0.5Sn0.5I3", "composition_inorganic": false, "composition_leadfree": false, "additives_compounds": "PhDMADI", "additives_concentrations": "2 mol%", "band_gap": "1.25", "band_gap_graded": false, "band_gap_estimation_basis": "Absorption"}, "perovskite_deposition": {"number_of_deposition_steps": 0.0, "quenching_induced_crystallisation": false, "solvent_annealing": false}, "htl": {"stack_sequence": "PEDOT:PSS"}, "add": {"lay_front": false, "lay_back": false}, "encapsulation": {"Encapsulation": false}, "jv": {"measured": true, "average_over_n_number_of_cells": 15, "certified_values": false, "light_intensity": 100.0, "light_masked_cell": false, "scan_speed": 200.0, "preconditioning_light_intensity": 100.0, "reverse_scan_Voc": 0.83, "reverse_scan_Jsc": 32.0, "reverse_scan_FF": 0.73, "reverse_scan_PCE": 19.5, "default_Voc": 0.83, "default_Jsc": 32.0, "default_FF": 0.73, "default_PCE": 19.5, "default_Voc_scan_direction": "Reversed", "default_Jsc_scan_direction": "Reversed", "default_FF_scan_direction": "Reversed", "default_PCE_scan_direction": "Reversed"}, "stabilised": {"performance_measured": false}, "eqe": {"measured": false}, "stability": {"measured": false, "average_over_n_number_of_cells": 1.0, "light_UV_filter": false, "periodic_JV_measurements": false, "PCE_burn_in_observed": false, "flexible_cell_number_of_bending_cycles": 0.0}, "outdoor": {"tested": false, "average_over_n_number_of_cells": 1.0, "installation_number_of_solar_tracking_axis": 0.0, "periodic_JV_measurements": false, "PCE_burn_in_observed": false, "detaild_weather_data_available": false, "spectral_data_available": false, "irradiance_measured": false}}}

File: perovskite_solar_cell_database/data_tools/archive_entries/43290.archive.json
{"data": {"m_def": "perovskite_solar_cell_database.schema.PerovskiteSolarCell", "ref": {"ID": 43290, "ID_temp": 56, "name_of_person_entering_the_data": "Carolin Rehermann", "data_entered_by_author": false, "DOI_number": "10.1002/solr.202000681", "lead_author": "Zhang et al.", "publication_date": "2021-02-19T00:00:00", "journal": "Solar RRL", "part_of_initial_dataset": false, "original_filename_data_upload": "2022-10-12 _v3.xlsx"}, "cell": {"number_of_cells_per_substrate": 0.0, "architecture": "Unknown", "flexible": false, "semitransparent": false, "semitransparent_wavelength_range": "nan; nan"}, "module": {"Module": false, "number_of_cells_in_module": 0.0, "JV_data_recalculated_per_cell": false}, "etl": {"stack_sequence": "C60 | BCP"}, "perovskite": {"single_crystal": false, "dimension_0D": false, "dimension_2D": false, "dimension_2D3D_mixture": false, "dimension_3D": true, "dimension_3D_with_2D_capping_layer": false, "composition_perovskite_ABC3_structure": false, "composition_perovskite_inspired_structure": false, "composition_a_ions": "FA; MA", "composition_a_ions_coefficients": "0.7; 0.3", "composition_b_ions": "Pb; Sn", "composition_b_ions_coefficients": "0.5; 0.5", "composition_c_ions": "I", "composition_c_ions_coefficients": "3", "composition_short_form": "FAMAPbSnI", "composition_long_form": "FA0.7MA0.3Pb0.5Sn0.5I3", "composition_inorganic": false, "composition_leadfree": false, "additives_compounds": "PhDMADI", "additives_concentrations": "3 mol%", "band_gap": "1.25", "band_gap_graded": false, "band_gap_estimation_basis": "Absorption"}, "perovskite_deposition": {"number_of_deposition_steps": 0.0, "quenching_induced_crystallisation": false, "solvent_annealing": false}, "htl": {"stack_sequence": "PEDOT:PSS"}, "add": {"lay_front": false, "lay_back": false}, "encapsulation": {"Encapsulation": false}, "jv": {"measured": true, "average_over_n_number_of_cells": 15, "certified_values": false, "light_intensity": 100.0, "light_masked_cell": false, "scan_speed": 200.0, "preconditioning_light_intensity": 100.0, "reverse_scan_Voc": 0.74, "reverse_scan_Jsc": 28.0, "reverse_scan_FF": 0.6, "reverse_scan_PCE": 13.0, "default_Voc": 0.74, "default_Jsc": 28.0, "default_FF": 0.6, "default_PCE": 13.0, "default_Voc_scan_direction": "Reversed", "default_Jsc_scan_direction": "Reversed", "default_FF_scan_direction": "Reversed", "default_PCE_scan_direction": "Reversed"}, "stabilised": {"performance_measured": false}, "eqe": {"measured": false}, "stability": {"measured": false, "average_over_n_number_of_cells": 1.0, "light_UV_filter": false, "periodic_JV_measurements": false, "PCE_burn_in_observed": false, "flexible_cell_number_of_bending_cycles": 0.0}, "outdoor": {"tested": false, "average_over_n_number_of_cells": 1.0, "installation_number_of_solar_tracking_axis": 0.0, "periodic_JV_measurements": false, "PCE_burn_in_observed": false, "detaild_weather_data_available": false, "spectral_data_available": false, "irradiance_measured": false}}}

File: perovskite_solar_cell_database/data_tools/archive_entries/43291.archive.json
{"data": {"m_def": "perovskite_solar_cell_database.schema.PerovskiteSolarCell", "ref": {"ID": 43291, "ID_temp": 57, "name_of_person_entering_the_data": "Carolin Rehermann", "data_entered_by_author": false, "DOI_number": "10.1002/solr.202000681", "lead_author": "Zhang et al.", "publication_date": "2021-02-19T00:00:00", "journal": "Solar RRL", "part_of_initial_dataset": false, "original_filename_data_upload": "2022-10-12 _v3.xlsx"}, "cell": {"number_of_cells_per_substrate": 0.0, "architecture": "Unknown", "flexible": false, "semitransparent": false, "semitransparent_wavelength_range": "nan; nan"}, "module": {"Module": false, "number_of_cells_in_module": 0.0, "JV_data_recalculated_per_cell": false}, "etl": {"stack_sequence": "C60 | BCP"}, "perovskite": {"single_crystal": false, "dimension_0D": false, "dimension_2D": false, "dimension_2D3D_mixture": false, "dimension_3D": true, "dimension_3D_with_2D_capping_layer": false, "composition_perovskite_ABC3_structure": false, "composition_perovskite_inspired_structure": false, "composition_a_ions": "FA; MA", "composition_a_ions_coefficients": "0.7; 0.3", "composition_b_ions": "Pb; Sn", "composition_b_ions_coefficients": "0.5; 0.5", "composition_c_ions": "I", "composition_c_ions_coefficients": "3", "composition_short_form": "FAMAPbSnI", "composition_long_form": "FA0.7MA0.3Pb0.5Sn0.5I3", "composition_inorganic": false, "composition_leadfree": false, "additives_compounds": "PhDMADI", "additives_concentrations": "4 mol%", "band_gap": "1.25", "band_gap_graded": false, "band_gap_estimation_basis": "Absorption"}, "perovskite_deposition": {"number_of_deposition_steps": 0.0, "quenching_induced_crystallisation": false, "solvent_annealing": false}, "htl": {"stack_sequence": "PEDOT:PSS"}, "add": {"lay_front": false, "lay_back": false}, "encapsulation": {"Encapsulation": false}, "jv": {"measured": true, "average_over_n_number_of_cells": 15, "certified_values": false, "light_intensity": 100.0, "light_masked_cell": false, "scan_speed": 200.0, "preconditioning_light_intensity": 100.0, "reverse_scan_Voc": 0.66, "reverse_scan_Jsc": 26.5, "reverse_scan_FF": 0.53, "reverse_scan_PCE": 10.0, "default_Voc": 0.66, "default_Jsc": 26.5, "default_FF": 0.53, "default_PCE": 10.0, "default_Voc_scan_direction": "Reversed", "default_Jsc_scan_direction": "Reversed", "default_FF_scan_direction": "Reversed", "default_PCE_scan_direction": "Reversed"}, "stabilised": {"performance_measured": false}, "eqe": {"measured": false}, "stability": {"measured": false, "average_over_n_number_of_cells": 1.0, "light_UV_filter": false, "periodic_JV_measurements": false, "PCE_burn_in_observed": false, "flexible_cell_number_of_bending_cycles": 0.0}, "outdoor": {"tested": false, "average_over_n_number_of_cells": 1.0, "installation_number_of_solar_tracking_axis": 0.0, "periodic_JV_measurements": false, "PCE_burn_in_observed": false, "detaild_weather_data_available": false, "spectral_data_available": false, "irradiance_measured": false}}}

File: perovskite_solar_cell_database/data_tools/archive_entries/43292.archive.json
{"data": {"m_def": "perovskite_solar_cell_database.schema.PerovskiteSolarCell", "ref": {"ID": 43292, "ID_temp": 58, "name_of_person_entering_the_data": "Carolin Rehermann", "data_entered_by_author": false, "DOI_number": "10.1063/1.5126867", "lead_author": "Subedi et al.", "publication_date": "2020-10-02T00:00:00", "journal": "The Journal of Chemical Physics", "part_of_initial_dataset": false, "original_filename_data_upload": "2022-10-12 _v3.xlsx"}, "cell": {"number_of_cells_per_substrate": 0.0, "architecture": "Unknown", "flexible": false, "semitransparent": false, "semitransparent_wavelength_range": "nan; nan"}, "module": {"Module": false, "number_of_cells_in_module": 0.0, "JV_data_recalculated_per_cell": false}, "etl": {"stack_sequence": "C60 | BCP"}, "perovskite": {"single_crystal": false, "dimension_0D": false, "dimension_2D": false, "dimension_2D3D_mixture": false, "dimension_3D": true, "dimension_3D_with_2D_capping_layer": false, "composition_perovskite_ABC3_structure": false, "composition_perovskite_inspired_structure": false, "composition_a_ions": "FA; MA", "composition_a_ions_coefficients": "0.3; 0.7", "composition_b_ions": "Pb; Sn", "composition_b_ions_coefficients": "0.3; 0.7", "composition_c_ions": "I", "composition_c_ions_coefficients": "3", "composition_short_form": "FAMAPbSnI", "composition_long_form": "FA0.3MA0.7Pb0.3Sn0.7I3", "composition_inorganic": false, "composition_leadfree": false, "band_gap": "1.33", "band_gap_graded": false, "band_gap_estimation_basis": "Absorption"}, "perovskite_deposition": {"number_of_deposition_steps": 0.0, "quenching_induced_crystallisation": false, "solvent_annealing": false}, "htl": {"stack_sequence": "PEDOT:PSS"}, "add": {"lay_front": false, "lay_back": false}, "encapsulation": {"Encapsulation": false}, "jv": {"measured": true, "average_over_n_number_of_cells": 5, "certified_values": false, "light_intensity": 100.0, "light_masked_cell": false, "preconditioning_light_intensity": 100.0, "reverse_scan_Voc": 0.74, "reverse_scan_Jsc": 27.0, "reverse_scan_FF": 0.6, "reverse_scan_PCE": 12.0, "default_Voc": 0.74, "default_Jsc": 27.0, "default_FF": 0.6, "default_PCE": 12.0, "default_Voc_scan_direction": "Reversed", "default_Jsc_scan_direction": "Reversed", "default_FF_scan_direction": "Reversed", "default_PCE_scan_direction": "Reversed"}, "stabilised": {"performance_measured": false}, "eqe": {"measured": false}, "stability": {"measured": false, "average_over_n_number_of_cells": 1.0, "light_UV_filter": false, "periodic_JV_measurements": false, "PCE_burn_in_observed": false, "flexible_cell_number_of_bending_cycles": 0.0}, "outdoor": {"tested": false, "average_over_n_number_of_cells": 1.0, "installation_number_of_solar_tracking_axis": 0.0, "periodic_JV_measurements": false, "PCE_burn_in_observed": false, "detaild_weather_data_available": false, "spectral_data_available": false, "irradiance_measured": false}}}

File: perovskite_solar_cell_database/data_tools/archive_entries/43293.archive.json
{"data": {"m_def": "perovskite_solar_cell_database.schema.PerovskiteSolarCell", "ref": {"ID": 43293, "ID_temp": 59, "name_of_person_entering_the_data": "Carolin Rehermann", "data_entered_by_author": false, "DOI_number": "10.1063/1.5126867", "lead_author": "Subedi et al.", "publication_date": "2020-10-02T00:00:00", "journal": "The Journal of Chemical Physics", "part_of_initial_dataset": false, "original_filename_data_upload": "2022-10-12 _v3.xlsx"}, "cell": {"number_of_cells_per_substrate": 0.0, "architecture": "Unknown", "flexible": false, "semitransparent": false, "semitransparent_wavelength_range": "nan; nan"}, "module": {"Module": false, "number_of_cells_in_module": 0.0, "JV_data_recalculated_per_cell": false}, "etl": {"stack_sequence": "C60 | BCP"}, "perovskite": {"single_crystal": false, "dimension_0D": false, "dimension_2D": false, "dimension_2D3D_mixture": false, "dimension_3D": true, "dimension_3D_with_2D_capping_layer": false, "composition_perovskite_ABC3_structure": false, "composition_perovskite_inspired_structure": false, "composition_a_ions": "FA; MA", "composition_a_ions_coefficients": "0.4; 0.6", "composition_b_ions": "Pb; Sn", "composition_b_ions_coefficients": "0.4; 0.6", "composition_c_ions": "I", "composition_c_ions_coefficients": "3", "composition_short_form": "FAMAPbSnI", "composition_long_form": "FA0.4MA0.6Pb0.4Sn0.6I3", "composition_inorganic": false, "composition_leadfree": false, "band_gap": "1.3", "band_gap_graded": false, "band_gap_estimation_basis": "Absorption"}, "perovskite_deposition": {"number_of_deposition_steps": 0.0, "quenching_induced_crystallisation": false, "solvent_annealing": false}, "htl": {"stack_sequence": "PEDOT:PSS"}, "add": {"lay_front": false, "lay_back": false}, "encapsulation": {"Encapsulation": false}, "jv": {"measured": true, "average_over_n_number_of_cells": 3, "certified_values": false, "light_intensity": 100.0, "light_masked_cell": false, "preconditioning_light_intensity": 100.0, "reverse_scan_Voc": 0.75, "reverse_scan_Jsc": 28.8, "reverse_scan_FF": 0.66, "reverse_scan_PCE": 14.0, "default_Voc": 0.75, "default_Jsc": 28.8, "default_FF": 0.66, "default_PCE": 14.0, "default_Voc_scan_direction": "Reversed", "default_Jsc_scan_direction": "Reversed", "default_FF_scan_direction": "Reversed", "default_PCE_scan_direction": "Reversed"}, "stabilised": {"performance_measured": false}, "eqe": {"measured": false}, "stability": {"measured": false, "average_over_n_number_of_cells": 1.0, "light_UV_filter": false, "periodic_JV_measurements": false, "PCE_burn_in_observed": false, "flexible_cell_number_of_bending_cycles": 0.0}, "outdoor": {"tested": false, "average_over_n_number_of_cells": 1.0, "installation_number_of_solar_tracking_axis": 0.0, "periodic_JV_measurements": false, "PCE_burn_in_observed": false, "detaild_weather_data_available": false, "spectral_data_available": false, "irradiance_measured": false}}}

File: perovskite_solar_cell_database/data_tools/archive_entries/43294.archive.json
{"data": {"m_def": "perovskite_solar_cell_database.schema.PerovskiteSolarCell", "ref": {"ID": 43294, "ID_temp": 60, "name_of_person_entering_the_data": "Carolin Rehermann", "data_entered_by_author": false, "DOI_number": "10.1063/1.5126867", "lead_author": "Subedi et al.", "publication_date": "2020-10-02T00:00:00", "journal": "The Journal of Chemical Physics", "part_of_initial_dataset": false, "original_filename_data_upload": "2022-10-12 _v3.xlsx"}, "cell": {"number_of_cells_per_substrate": 0.0, "architecture": "Unknown", "flexible": false, "semitransparent": false, "semitransparent_wavelength_range": "nan; nan"}, "module": {"Module": false, "number_of_cells_in_module": 0.0, "JV_data_recalculated_per_cell": false}, "etl": {"stack_sequence": "C60 | BCP"}, "perovskite": {"single_crystal": false, "dimension_0D": false, "dimension_2D": false, "dimension_2D3D_mixture": false, "dimension_3D": true, "dimension_3D_with_2D_capping_layer": false, "composition_perovskite_ABC3_structure": false, "composition_perovskite_inspired_structure": false, "composition_a_ions": "FA; MA", "composition_a_ions_coefficients": "0.5; 0.5", "composition_b_ions": "Pb; Sn", "composition_b_ions_coefficients": "0.5; 0.5", "composition_c_ions": "I", "composition_c_ions_coefficients": "3", "composition_short_form": "FAMAPbSnI", "composition_long_form": "FA0.5MA0.5Pb0.5Sn0.5I3", "composition_inorganic": false, "composition_leadfree": false, "band_gap": "1.27", "band_gap_graded": false, "band_gap_estimation_basis": "Absorption"}, "perovskite_deposition": {"number_of_deposition_steps": 0.0, "quenching_induced_crystallisation": false, "solvent_annealing": false}, "htl": {"stack_sequence": "PEDOT:PSS"}, "add": {"lay_front": false, "lay_back": false}, "encapsulation": {"Encapsulation": false}, "jv": {"measured": true, "average_over_n_number_of_cells": 6, "certified_values": false, "light_intensity": 100.0, "light_masked_cell": false, "preconditioning_light_intensity": 100.0, "reverse_scan_Voc": 0.745, "reverse_scan_Jsc": 31.2, "reverse_scan_FF": 0.65, "reverse_scan_PCE": 15.0, "default_Voc": 0.745, "default_Jsc": 31.2, "default_FF": 0.65, "default_PCE": 15.0, "default_Voc_scan_direction": "Reversed", "default_Jsc_scan_direction": "Reversed", "default_FF_scan_direction": "Reversed", "default_PCE_scan_direction": "Reversed"}, "stabilised": {"performance_measured": false}, "eqe": {"measured": false}, "stability": {"measured": false, "average_over_n_number_of_cells": 1.0, "light_UV_filter": false, "periodic_JV_measurements": false, "PCE_burn_in_observed": false, "flexible_cell_number_of_bending_cycles": 0.0}, "outdoor": {"tested": false, "average_over_n_number_of_cells": 1.0, "installation_number_of_solar_tracking_axis": 0.0, "periodic_JV_measurements": false, "PCE_burn_in_observed": false, "detaild_weather_data_available": false, "spectral_data_available": false, "irradiance_measured": false}}}
