Repository: FAIRmat-NFDI/nomad-perovskite-solar-cells-database

# NOMAD Perovskite Solar Cells Database
  [<img src="docs/assets/nomad_plugin_logo.png" width="200">](https://nomad-lab.eu/prod/v1/staging/docs/plugins/plugins.html)

  [<img width="280" alt="image" src="docs/assets/perovskite_database_project.png">](https://www.perovskitedatabase.com/)

## Introduction
Welcome to the NOMAD plugin for the Perovskite Solar Cell Database.
This project aims to provide a FAIR and open-access interface for the perovskite solar cells database in NOMAD
and related data sources.
Additionally, it has data models and schemas for defining ions and halide hybrid-perovskite compositions.

File: perovskite_solar_cell_database/data_tools/archive_entries/43295.archive.json
{"data": {"m_def": "perovskite_solar_cell_database.schema.PerovskiteSolarCell", "ref": {"ID": 43295, "ID_temp": 61, "name_of_person_entering_the_data": "Carolin Rehermann", "data_entered_by_author": false, "DOI_number": "10.1063/1.5126867", "lead_author": "Subedi et al.", "publication_date": "2020-10-02T00:00:00", "journal": "The Journal of Chemical Physics", "part_of_initial_dataset": false, "original_filename_data_upload": "2022-10-12 _v3.xlsx"}, "cell": {"number_of_cells_per_substrate": 0.0, "architecture": "Unknown", "flexible": false, "semitransparent": false, "semitransparent_wavelength_range": "nan; nan"}, "module": {"Module": false, "number_of_cells_in_module": 0.0, "JV_data_recalculated_per_cell": false}, "etl": {"stack_sequence": "C60 | BCP"}, "perovskite": {"single_crystal": false, "dimension_0D": false, "dimension_2D": false, "dimension_2D3D_mixture": false, "dimension_3D": true, "dimension_3D_with_2D_capping_layer": false, "composition_perovskite_ABC3_structure": false, "composition_perovskite_inspired_structure": false, "composition_a_ions": "FA; MA", "composition_a_ions_coefficients": "0.6; 0.4", "composition_b_ions": "Pb; Sn", "composition_b_ions_coefficients": "0.6; 0.4", "composition_c_ions": "I", "composition_c_ions_coefficients": "3", "composition_short_form": "FAMAPbSnI", "composition_long_form": "FA0.6MA0.4Pb0.6Sn0.4I3", "composition_inorganic": false, "composition_leadfree": false, "band_gap": "1.25", "band_gap_graded": false, "band_gap_estimation_basis": "Absorption"}, "perovskite_deposition": {"number_of_deposition_steps": 0.0, "quenching_induced_crystallisation": false, "solvent_annealing": false}, "htl": {"stack_sequence": "PEDOT:PSS"}, "add": {"lay_front": false, "lay_back": false}, "encapsulation": {"Encapsulation": false}, "jv": {"measured": true, "average_over_n_number_of_cells": 5, "certified_values": false, "light_intensity": 100.0, "light_masked_cell": false, "preconditioning_light_intensity": 100.0, "reverse_scan_Voc": 0.76, "reverse_scan_Jsc": 31.3, "reverse_scan_FF": 0.64, "reverse_scan_PCE": 15.2, "default_Voc": 0.76, "default_Jsc": 31.3, "default_FF": 0.64, "default_PCE": 15.2, "default_Voc_scan_direction": "Reversed", "default_Jsc_scan_direction": "Reversed", "default_FF_scan_direction": "Reversed", "default_PCE_scan_direction": "Reversed"}, "stabilised": {"performance_measured": false}, "eqe": {"measured": false}, "stability": {"measured": false, "average_over_n_number_of_cells": 1.0, "light_UV_filter": false, "periodic_JV_measurements": false, "PCE_burn_in_observed": false, "flexible_cell_number_of_bending_cycles": 0.0}, "outdoor": {"tested": false, "average_over_n_number_of_cells": 1.0, "installation_number_of_solar_tracking_axis": 0.0, "periodic_JV_measurements": false, "PCE_burn_in_observed": false, "detaild_weather_data_available": false, "spectral_data_available": false, "irradiance_measured": false}}}

File: perovskite_solar_cell_database/data_tools/archive_entries/43296.archive.json
{"data": {"m_def": "perovskite_solar_cell_database.schema.PerovskiteSolarCell", "ref": {"ID": 43296, "ID_temp": 62, "name_of_person_entering_the_data": "Carolin Rehermann", "data_entered_by_author": false, "DOI_number": "10.1063/1.5126867", "lead_author": "Subedi et al.", "publication_date": "2020-10-02T00:00:00", "journal": "The Journal of Chemical Physics", "part_of_initial_dataset": false, "original_filename_data_upload": "2022-10-12 _v3.xlsx"}, "cell": {"number_of_cells_per_substrate": 0.0, "architecture": "Unknown", "flexible": false, "semitransparent": false, "semitransparent_wavelength_range": "nan; nan"}, "module": {"Module": false, "number_of_cells_in_module": 0.0, "JV_data_recalculated_per_cell": false}, "etl": {"stack_sequence": "C60 | BCP"}, "perovskite": {"single_crystal": false, "dimension_0D": false, "dimension_2D": false, "dimension_2D3D_mixture": false, "dimension_3D": true, "dimension_3D_with_2D_capping_layer": false, "composition_perovskite_ABC3_structure": false, "composition_perovskite_inspired_structure": false, "composition_a_ions": "FA; MA", "composition_a_ions_coefficients": "0.7; 0.3", "composition_b_ions": "Pb; Sn", "composition_b_ions_coefficients": "0.7; 0.3", "composition_c_ions": "I", "composition_c_ions_coefficients": "3", "composition_short_form": "FAMAPbSnI", "composition_long_form": "FA0.7MA0.3Pb0.7Sn0.3I3", "composition_inorganic": false, "composition_leadfree": false, "band_gap": "1.26", "band_gap_graded": false, "band_gap_estimation_basis": "Absorption"}, "perovskite_deposition": {"number_of_deposition_steps": 0.0, "quenching_induced_crystallisation": false, "solvent_annealing": false}, "htl": {"stack_sequence": "PEDOT:PSS"}, "add": {"lay_front": false, "lay_back": false}, "encapsulation": {"Encapsulation": false}, "jv": {"measured": true, "average_over_n_number_of_cells": 5, "certified_values": false, "light_intensity": 100.0, "light_masked_cell": false, "preconditioning_light_intensity": 100.0, "reverse_scan_Voc": 0.75, "reverse_scan_Jsc": 29.0, "reverse_scan_FF": 0.59, "reverse_scan_PCE": 13.8, "default_Voc": 0.75, "default_Jsc": 29.0, "default_FF": 0.59, "default_PCE": 13.8, "default_Voc_scan_direction": "Reversed", "default_Jsc_scan_direction": "Reversed", "default_FF_scan_direction": "Reversed", "default_PCE_scan_direction": "Reversed"}, "stabilised": {"performance_measured": false}, "eqe": {"measured": false}, "stability": {"measured": false, "average_over_n_number_of_cells": 1.0, "light_UV_filter": false, "periodic_JV_measurements": false, "PCE_burn_in_observed": false, "flexible_cell_number_of_bending_cycles": 0.0}, "outdoor": {"tested": false, "average_over_n_number_of_cells": 1.0, "installation_number_of_solar_tracking_axis": 0.0, "periodic_JV_measurements": false, "PCE_burn_in_observed": false, "detaild_weather_data_available": false, "spectral_data_available": false, "irradiance_measured": false}}}

File: perovskite_solar_cell_database/data_tools/archive_entries/43297.archive.json
{"data": {"m_def": "perovskite_solar_cell_database.schema.PerovskiteSolarCell", "ref": {"ID": 43297, "ID_temp": 63, "name_of_person_entering_the_data": "Carolin Rehermann", "data_entered_by_author": false, "DOI_number": "10.1063/1.5126867", "lead_author": "Subedi et al.", "publication_date": "2020-10-02T00:00:00", "journal": "The Journal of Chemical Physics", "part_of_initial_dataset": false, "original_filename_data_upload": "2022-10-12 _v3.xlsx"}, "cell": {"number_of_cells_per_substrate": 0.0, "architecture": "Unknown", "flexible": false, "semitransparent": false, "semitransparent_wavelength_range": "nan; nan"}, "module": {"Module": false, "number_of_cells_in_module": 0.0, "JV_data_recalculated_per_cell": false}, "etl": {"stack_sequence": "C60 | BCP"}, "perovskite": {"single_crystal": false, "dimension_0D": false, "dimension_2D": false, "dimension_2D3D_mixture": false, "dimension_3D": true, "dimension_3D_with_2D_capping_layer": false, "composition_perovskite_ABC3_structure": false, "composition_perovskite_inspired_structure": false, "composition_a_ions": "FA; MA", "composition_a_ions_coefficients": "0.8; 0.2", "composition_b_ions": "Pb; Sn", "composition_b_ions_coefficients": "0.8; 0.2", "composition_c_ions": "I", "composition_c_ions_coefficients": "3", "composition_short_form": "FAMAPbSnI", "composition_long_form": "FA0.8MA0.2Pb0.8Sn0.2I3", "composition_inorganic": false, "composition_leadfree": false, "band_gap": "1.27", "band_gap_graded": false, "band_gap_estimation_basis": "Absorption"}, "perovskite_deposition": {"number_of_deposition_steps": 0.0, "quenching_induced_crystallisation": false, "solvent_annealing": false}, "htl": {"stack_sequence": "PEDOT:PSS"}, "add": {"lay_front": false, "lay_back": false}, "encapsulation": {"Encapsulation": false}, "jv": {"measured": true, "average_over_n_number_of_cells": 5, "certified_values": false, "light_intensity": 100.0, "light_masked_cell": false, "preconditioning_light_intensity": 100.0, "reverse_scan_Voc": 0.53, "reverse_scan_Jsc": 27.2, "reverse_scan_FF": 0.4, "reverse_scan_PCE": 6.0, "default_Voc": 0.53, "default_Jsc": 27.2, "default_FF": 0.4, "default_PCE": 6.0, "default_Voc_scan_direction": "Reversed", "default_Jsc_scan_direction": "Reversed", "default_FF_scan_direction": "Reversed", "default_PCE_scan_direction": "Reversed"}, "stabilised": {"performance_measured": false}, "eqe": {"measured": false}, "stability": {"measured": false, "average_over_n_number_of_cells": 1.0, "light_UV_filter": false, "periodic_JV_measurements": false, "PCE_burn_in_observed": false, "flexible_cell_number_of_bending_cycles": 0.0}, "outdoor": {"tested": false, "average_over_n_number_of_cells": 1.0, "installation_number_of_solar_tracking_axis": 0.0, "periodic_JV_measurements": false, "PCE_burn_in_observed": false, "detaild_weather_data_available": false, "spectral_data_available": false, "irradiance_measured": false}}}

File: perovskite_solar_cell_database/data_tools/archive_entries/43298.archive.json
{"data": {"m_def": "perovskite_solar_cell_database.schema.PerovskiteSolarCell", "ref": {"ID": 43298, "ID_temp": 64, "name_of_person_entering_the_data": "Carolin Rehermann", "data_entered_by_author": false, "DOI_number": "10.1021/acsami.0c11429", "lead_author": "Yang et al.", "publication_date": "2020-09-16T00:00:00", "journal": "ACS Applied Materials &amp; Interfaces", "part_of_initial_dataset": false, "original_filename_data_upload": "2022-10-12 _v3.xlsx"}, "cell": {"number_of_cells_per_substrate": 0.0, "architecture": "Unknown", "flexible": false, "semitransparent": false, "semitransparent_wavelength_range": "nan; nan"}, "module": {"Module": false, "number_of_cells_in_module": 0.0, "JV_data_recalculated_per_cell": false}, "etl": {"stack_sequence": "SnO2-c"}, "perovskite": {"single_crystal": false, "dimension_0D": false, "dimension_2D": false, "dimension_2D3D_mixture": false, "dimension_3D": true, "dimension_3D_with_2D_capping_layer": false, "composition_perovskite_ABC3_structure": false, "composition_perovskite_inspired_structure": false, "composition_a_ions": "Cs", "composition_a_ions_coefficients": "2", "composition_b_ions": "Pt", "composition_b_ions_coefficients": "1", "composition_c_ions": "I", "composition_c_ions_coefficients": "6", "composition_short_form": "CsPtI", "composition_long_form": "Cs2PtI6", "composition_inorganic": true, "composition_leadfree": true, "band_gap": "1.37", "band_gap_graded": false, "band_gap_estimation_basis": "Absorption"}, "perovskite_deposition": {"number_of_deposition_steps": 0.0, "quenching_induced_crystallisation": false, "solvent_annealing": false}, "htl": {"stack_sequence": "Spiro-MeOTAD"}, "add": {"lay_front": false, "lay_back": false}, "encapsulation": {"Encapsulation": false}, "jv": {"measured": true, "average_over_n_number_of_cells": 1, "certified_values": false, "light_intensity": 100.0, "light_masked_cell": false, "reverse_scan_Voc": 0.26, "reverse_scan_Jsc": 1.19, "reverse_scan_FF": 0.43, "reverse_scan_PCE": 0.14, "default_Voc": 0.26, "default_Jsc": 1.19, "default_FF": 0.43, "default_PCE": 0.14, "default_Voc_scan_direction": "Reversed", "default_Jsc_scan_direction": "Reversed", "default_FF_scan_direction": "Reversed", "default_PCE_scan_direction": "Reversed"}, "stabilised": {"performance_measured": false}, "eqe": {"measured": false}, "stability": {"measured": false, "average_over_n_number_of_cells": 1.0, "light_UV_filter": false, "periodic_JV_measurements": false, "PCE_burn_in_observed": false, "flexible_cell_number_of_bending_cycles": 0.0}, "outdoor": {"tested": false, "average_over_n_number_of_cells": 1.0, "installation_number_of_solar_tracking_axis": 0.0, "periodic_JV_measurements": false, "PCE_burn_in_observed": false, "detaild_weather_data_available": false, "spectral_data_available": false, "irradiance_measured": false}}}

File: perovskite_solar_cell_database/data_tools/archive_entries/43299.archive.json
{"data": {"m_def": "perovskite_solar_cell_database.schema.PerovskiteSolarCell", "ref": {"ID": 43299, "ID_temp": 65, "name_of_person_entering_the_data": "Carolin Rehermann", "data_entered_by_author": false, "DOI_number": "10.1021/acsami.0c11429", "lead_author": "Yang et al.", "publication_date": "2020-09-16T00:00:00", "journal": "ACS Applied Materials &amp; Interfaces", "part_of_initial_dataset": false, "original_filename_data_upload": "2022-10-12 _v3.xlsx"}, "cell": {"number_of_cells_per_substrate": 0.0, "architecture": "Unknown", "flexible": false, "semitransparent": false, "semitransparent_wavelength_range": "nan; nan"}, "module": {"Module": false, "number_of_cells_in_module": 0.0, "JV_data_recalculated_per_cell": false}, "etl": {"stack_sequence": "SnO2-c"}, "perovskite": {"single_crystal": false, "dimension_0D": false, "dimension_2D": false, "dimension_2D3D_mixture": false, "dimension_3D": true, "dimension_3D_with_2D_capping_layer": false, "composition_perovskite_ABC3_structure": false, "composition_perovskite_inspired_structure": false, "composition_a_ions": "Cs", "composition_a_ions_coefficients": "2", "composition_b_ions": "Pt", "composition_b_ions_coefficients": "1", "composition_c_ions": "I", "composition_c_ions_coefficients": "6", "composition_short_form": "CsPtI", "composition_long_form": "Cs2PtI6", "composition_inorganic": true, "composition_leadfree": true, "band_gap": "1.37", "band_gap_graded": false, "band_gap_estimation_basis": "Absorption"}, "perovskite_deposition": {"number_of_deposition_steps": 0.0, "quenching_induced_crystallisation": false, "solvent_annealing": false}, "htl": {"stack_sequence": "Spiro-MeOTAD"}, "add": {"lay_front": false, "lay_back": false}, "encapsulation": {"Encapsulation": false}, "jv": {"measured": true, "average_over_n_number_of_cells": 1, "certified_values": false, "light_intensity": 100.0, "light_masked_cell": false, "reverse_scan_Voc": 0.47, "reverse_scan_Jsc": 1.02, "reverse_scan_FF": 0.33, "reverse_scan_PCE": 0.16, "default_Voc": 0.47, "default_Jsc": 1.02, "default_FF": 0.33, "default_PCE": 0.16, "default_Voc_scan_direction": "Reversed", "default_Jsc_scan_direction": "Reversed", "default_FF_scan_direction": "Reversed", "default_PCE_scan_direction": "Reversed"}, "stabilised": {"performance_measured": false}, "eqe": {"measured": false}, "stability": {"measured": false, "average_over_n_number_of_cells": 1.0, "light_UV_filter": false, "periodic_JV_measurements": false, "PCE_burn_in_observed": false, "flexible_cell_number_of_bending_cycles": 0.0}, "outdoor": {"tested": false, "average_over_n_number_of_cells": 1.0, "installation_number_of_solar_tracking_axis": 0.0, "periodic_JV_measurements": false, "PCE_burn_in_observed": false, "detaild_weather_data_available": false, "spectral_data_available": false, "irradiance_measured": false}}}

File: perovskite_solar_cell_database/data_tools/archive_entries/43300.archive.json
{"data": {"m_def": "perovskite_solar_cell_database.schema.PerovskiteSolarCell", "ref": {"ID": 43300, "ID_temp": 66, "name_of_person_entering_the_data": "Carolin Rehermann", "data_entered_by_author": false, "DOI_number": "10.1021/acsami.0c11429", "lead_author": "Yang et al.", "publication_date": "2020-09-16T00:00:00", "journal": "ACS Applied Materials &amp; Interfaces", "part_of_initial_dataset": false, "original_filename_data_upload": "2022-10-12 _v3.xlsx"}, "cell": {"number_of_cells_per_substrate": 0.0, "architecture": "Unknown", "flexible": false, "semitransparent": false, "semitransparent_wavelength_range": "nan; nan"}, "module": {"Module": false, "number_of_cells_in_module": 0.0, "JV_data_recalculated_per_cell": false}, "etl": {"stack_sequence": "SnO2-c"}, "perovskite": {"single_crystal": false, "dimension_0D": false, "dimension_2D": false, "dimension_2D3D_mixture": false, "dimension_3D": true, "dimension_3D_with_2D_capping_layer": false, "composition_perovskite_ABC3_structure": false, "composition_perovskite_inspired_structure": false, "composition_a_ions": "Cs", "composition_a_ions_coefficients": "2", "composition_b_ions": "Pt", "composition_b_ions_coefficients": "1", "composition_c_ions": "I", "composition_c_ions_coefficients": "6", "composition_short_form": "CsPtI", "composition_long_form": "Cs2PtI6", "composition_inorganic": true, "composition_leadfree": true, "band_gap": "1.37", "band_gap_graded": false, "band_gap_estimation_basis": "Absorption"}, "perovskite_deposition": {"number_of_deposition_steps": 0.0, "quenching_induced_crystallisation": false, "solvent_annealing": false}, "htl": {"stack_sequence": "Spiro-MeOTAD"}, "add": {"lay_front": false, "lay_back": false}, "encapsulation": {"Encapsulation": false}, "jv": {"measured": true, "average_over_n_number_of_cells": 1, "certified_values": false, "light_intensity": 100.0, "light_masked_cell": false, "reverse_scan_Voc": 0.64, "reverse_scan_Jsc": 2.0, "reverse_scan_FF": 0.39, "reverse_scan_PCE": 0.5, "default_Voc": 0.64, "default_Jsc": 2.0, "default_FF": 0.39, "default_PCE": 0.5, "default_Voc_scan_direction": "Reversed", "default_Jsc_scan_direction": "Reversed", "default_FF_scan_direction": "Reversed", "default_PCE_scan_direction": "Reversed"}, "stabilised": {"performance_measured": false}, "eqe": {"measured": false}, "stability": {"measured": false, "average_over_n_number_of_cells": 1.0, "light_UV_filter": false, "periodic_JV_measurements": false, "PCE_burn_in_observed": false, "flexible_cell_number_of_bending_cycles": 0.0}, "outdoor": {"tested": false, "average_over_n_number_of_cells": 1.0, "installation_number_of_solar_tracking_axis": 0.0, "periodic_JV_measurements": false, "PCE_burn_in_observed": false, "detaild_weather_data_available": false, "spectral_data_available": false, "irradiance_measured": false}}}

File: perovskite_solar_cell_database/data_tools/archive_entries/43301.archive.json
{"data": {"m_def": "perovskite_solar_cell_database.schema.PerovskiteSolarCell", "ref": {"ID": 43301, "ID_temp": 67, "name_of_person_entering_the_data": "Carolin Rehermann", "data_entered_by_author": false, "DOI_number": "10.1021/acsami.0c11429", "lead_author": "Yang et al.", "publication_date": "2020-09-16T00:00:00", "journal": "ACS Applied Materials &amp; Interfaces", "part_of_initial_dataset": false, "original_filename_data_upload": "2022-10-12 _v3.xlsx"}, "cell": {"number_of_cells_per_substrate": 0.0, "architecture": "Unknown", "flexible": false, "semitransparent": false, "semitransparent_wavelength_range": "nan; nan"}, "module": {"Module": false, "number_of_cells_in_module": 0.0, "JV_data_recalculated_per_cell": false}, "etl": {"stack_sequence": "SnO2-c"}, "perovskite": {"single_crystal": false, "dimension_0D": false, "dimension_2D": false, "dimension_2D3D_mixture": false, "dimension_3D": true, "dimension_3D_with_2D_capping_layer": false, "composition_perovskite_ABC3_structure": false, "composition_perovskite_inspired_structure": false, "composition_a_ions": "Cs", "composition_a_ions_coefficients": "2", "composition_b_ions": "Pt", "composition_b_ions_coefficients": "1", "composition_c_ions": "I", "composition_c_ions_coefficients": "6", "composition_short_form": "CsPtI", "composition_long_form": "Cs2PtI6", "composition_inorganic": true, "composition_leadfree": true, "band_gap": "1.37", "band_gap_graded": false, "band_gap_estimation_basis": "Absorption"}, "perovskite_deposition": {"number_of_deposition_steps": 0.0, "quenching_induced_crystallisation": false, "solvent_annealing": false}, "htl": {"stack_sequence": "Spiro-MeOTAD"}, "add": {"lay_front": false, "lay_back": false}, "encapsulation": {"Encapsulation": false}, "jv": {"measured": true, "average_over_n_number_of_cells": 1, "certified_values": false, "light_intensity": 100.0, "light_masked_cell": false, "reverse_scan_Voc": 0.58, "reverse_scan_Jsc": 1.26, "reverse_scan_FF": 0.49, "reverse_scan_PCE": 0.36, "default_Voc": 0.58, "default_Jsc": 1.26, "default_FF": 0.49, "default_PCE": 0.36, "default_Voc_scan_direction": "Reversed", "default_Jsc_scan_direction": "Reversed", "default_FF_scan_direction": "Reversed", "default_PCE_scan_direction": "Reversed"}, "stabilised": {"performance_measured": false}, "eqe": {"measured": false}, "stability": {"measured": false, "average_over_n_number_of_cells": 1.0, "light_UV_filter": false, "periodic_JV_measurements": false, "PCE_burn_in_observed": false, "flexible_cell_number_of_bending_cycles": 0.0}, "outdoor": {"tested": false, "average_over_n_number_of_cells": 1.0, "installation_number_of_solar_tracking_axis": 0.0, "periodic_JV_measurements": false, "PCE_burn_in_observed": false, "detaild_weather_data_available": false, "spectral_data_available": false, "irradiance_measured": false}}}

File: perovskite_solar_cell_database/data_tools/archive_entries/43302.archive.json
{"data": {"m_def": "perovskite_solar_cell_database.schema.PerovskiteSolarCell", "ref": {"ID": 43302, "ID_temp": 68, "name_of_person_entering_the_data": "Carolin Rehermann", "data_entered_by_author": false, "DOI_number": "10.1021/acsami.0c11429", "lead_author": "Yang et al.", "publication_date": "2020-09-16T00:00:00", "journal": "ACS Applied Materials &amp; Interfaces", "part_of_initial_dataset": false, "original_filename_data_upload": "2022-10-12 _v3.xlsx"}, "cell": {"number_of_cells_per_substrate": 0.0, "architecture": "Unknown", "flexible": false, "semitransparent": false, "semitransparent_wavelength_range": "nan; nan"}, "module": {"Module": false, "number_of_cells_in_module": 0.0, "JV_data_recalculated_per_cell": false}, "etl": {"stack_sequence": "SnO2-c"}, "perovskite": {"single_crystal": false, "dimension_0D": false, "dimension_2D": false, "dimension_2D3D_mixture": false, "dimension_3D": true, "dimension_3D_with_2D_capping_layer": false, "composition_perovskite_ABC3_structure": false, "composition_perovskite_inspired_structure": false, "composition_a_ions": "Cs", "composition_a_ions_coefficients": "2", "composition_b_ions": "Pt", "composition_b_ions_coefficients": "1", "composition_c_ions": "I", "composition_c_ions_coefficients": "6", "composition_short_form": "CsPtI", "composition_long_form": "Cs2PtI6", "composition_inorganic": true, "composition_leadfree": true, "band_gap": "1.37", "band_gap_graded": false, "band_gap_estimation_basis": "Absorption"}, "perovskite_deposition": {"number_of_deposition_steps": 0.0, "quenching_induced_crystallisation": false, "solvent_annealing": false}, "htl": {"stack_sequence": "Spiro-MeOTAD"}, "add": {"lay_front": false, "lay_back": false}, "encapsulation": {"Encapsulation": false}, "jv": {"measured": true, "average_over_n_number_of_cells": 1, "certified_values": false, "light_intensity": 100.0, "light_masked_cell": false, "reverse_scan_Voc": 0.55, "reverse_scan_Jsc": 1.61, "reverse_scan_FF": 0.36, "reverse_scan_PCE": 0.32, "default_Voc": 0.55, "default_Jsc": 1.61, "default_FF": 0.36, "default_PCE": 0.32, "default_Voc_scan_direction": "Reversed", "default_Jsc_scan_direction": "Reversed", "default_FF_scan_direction": "Reversed", "default_PCE_scan_direction": "Reversed"}, "stabilised": {"performance_measured": false}, "eqe": {"measured": false}, "stability": {"measured": false, "average_over_n_number_of_cells": 1.0, "light_UV_filter": false, "periodic_JV_measurements": false, "PCE_burn_in_observed": false, "flexible_cell_number_of_bending_cycles": 0.0}, "outdoor": {"tested": false, "average_over_n_number_of_cells": 1.0, "installation_number_of_solar_tracking_axis": 0.0, "periodic_JV_measurements": false, "PCE_burn_in_observed": false, "detaild_weather_data_available": false, "spectral_data_available": false, "irradiance_measured": false}}}

File: perovskite_solar_cell_database/data_tools/archive_entries/43303.archive.json
{"data": {"m_def": "perovskite_solar_cell_database.schema.PerovskiteSolarCell", "ref": {"ID": 43303, "ID_temp": 69, "name_of_person_entering_the_data": "Carolin Rehermann", "data_entered_by_author": false, "DOI_number": "10.1021/acsami.0c11429", "lead_author": "Yang et al.", "publication_date": "2020-09-16T00:00:00", "journal": "ACS Applied Materials &amp; Interfaces", "part_of_initial_dataset": false, "original_filename_data_upload": "2022-10-12 _v3.xlsx"}, "cell": {"number_of_cells_per_substrate": 0.0, "architecture": "Unknown", "flexible": false, "semitransparent": false, "semitransparent_wavelength_range": "nan; nan"}, "module": {"Module": false, "number_of_cells_in_module": 0.0, "JV_data_recalculated_per_cell": false}, "etl": {"stack_sequence": "SnO2-c"}, "perovskite": {"single_crystal": false, "dimension_0D": false, "dimension_2D": false, "dimension_2D3D_mixture": false, "dimension_3D": true, "dimension_3D_with_2D_capping_layer": false, "composition_perovskite_ABC3_structure": false, "composition_perovskite_inspired_structure": false, "composition_a_ions": "Cs", "composition_a_ions_coefficients": "2", "composition_b_ions": "Pt", "composition_b_ions_coefficients": "1", "composition_c_ions": "I", "composition_c_ions_coefficients": "6", "composition_short_form": "CsPtI", "composition_long_form": "Cs2PtI6", "composition_inorganic": true, "composition_leadfree": true, "band_gap": "1.37", "band_gap_graded": false, "band_gap_estimation_basis": "Absorption"}, "perovskite_deposition": {"number_of_deposition_steps": 0.0, "quenching_induced_crystallisation": false, "solvent_annealing": false}, "htl": {"stack_sequence": "Spiro-MeOTAD"}, "add": {"lay_front": false, "lay_back": false}, "encapsulation": {"Encapsulation": false}, "jv": {"measured": true, "average_over_n_number_of_cells": 1, "certified_values": false, "light_intensity": 100.0, "light_masked_cell": false, "reverse_scan_Voc": 0.61, "reverse_scan_Jsc": 1.2, "reverse_scan_FF": 0.48, "reverse_scan_PCE": 0.35, "forward_scan_Voc": 0.61, "forward_scan_Jsc": 1.18, "forward_scan_FF": 0.38, "forward_scan_PCE": 0.28, "default_Voc": 0.61, "default_Jsc": 1.2, "default_FF": 0.48, "default_PCE": 0.35, "default_Voc_scan_direction": "Reversed", "default_Jsc_scan_direction": "Reversed", "default_FF_scan_direction": "Reversed", "default_PCE_scan_direction": "Reversed", "hysteresis_index": 0.605709188}, "stabilised": {"performance_measured": false}, "eqe": {"measured": false}, "stability": {"measured": false, "average_over_n_number_of_cells": 1.0, "light_UV_filter": false, "periodic_JV_measurements": false, "PCE_burn_in_observed": false, "flexible_cell_number_of_bending_cycles": 0.0}, "outdoor": {"tested": false, "average_over_n_number_of_cells": 1.0, "installation_number_of_solar_tracking_axis": 0.0, "periodic_JV_measurements": false, "PCE_burn_in_observed": false, "detaild_weather_data_available": false, "spectral_data_available": false, "irradiance_measured": false}}}

File: perovskite_solar_cell_database/data_tools/archive_entries/43304.archive.json
{"data": {"m_def": "perovskite_solar_cell_database.schema.PerovskiteSolarCell", "ref": {"ID": 43304, "ID_temp": 70, "name_of_person_entering_the_data": "Carolin Rehermann", "data_entered_by_author": false, "DOI_number": "10.1021/acsami.0c11429", "lead_author": "Yang et al.", "publication_date": "2020-09-16T00:00:00", "journal": "ACS Applied Materials &amp; Interfaces", "part_of_initial_dataset": false, "original_filename_data_upload": "2022-10-12 _v3.xlsx"}, "cell": {"number_of_cells_per_substrate": 0.0, "architecture": "Unknown", "flexible": false, "semitransparent": false, "semitransparent_wavelength_range": "nan; nan"}, "module": {"Module": false, "number_of_cells_in_module": 0.0, "JV_data_recalculated_per_cell": false}, "etl": {"stack_sequence": "SnO2-c"}, "perovskite": {"single_crystal": false, "dimension_0D": false, "dimension_2D": false, "dimension_2D3D_mixture": false, "dimension_3D": true, "dimension_3D_with_2D_capping_layer": false, "composition_perovskite_ABC3_structure": false, "composition_perovskite_inspired_structure": false, "composition_a_ions": "Cs", "composition_a_ions_coefficients": "2", "composition_b_ions": "Pt", "composition_b_ions_coefficients": "1", "composition_c_ions": "I", "composition_c_ions_coefficients": "6", "composition_short_form": "CsPtI", "composition_long_form": "Cs2PtI6", "composition_inorganic": true, "composition_leadfree": true, "band_gap": "1.37", "band_gap_graded": false, "band_gap_estimation_basis": "Absorption"}, "perovskite_deposition": {"number_of_deposition_steps": 0.0, "quenching_induced_crystallisation": false, "solvent_annealing": false}, "htl": {"stack_sequence": "Spiro-MeOTAD"}, "add": {"lay_front": false, "lay_back": false}, "encapsulation": {"Encapsulation": false}, "jv": {"measured": true, "average_over_n_number_of_cells": 1, "certified_values": false, "light_intensity": 100.0, "light_masked_cell": false, "reverse_scan_Voc": 0.73, "reverse_scan_Jsc": 1.2, "reverse_scan_FF": 0.82, "reverse_scan_PCE": 0.72, "forward_scan_Voc": 0.73, "forward_scan_Jsc": 1.2, "forward_scan_FF": 0.7, "forward_scan_PCE": 0.62, "default_Voc": 0.73, "default_Jsc": 1.2, "default_FF": 0.82, "default_PCE": 0.72, "default_Voc_scan_direction": "Reversed", "default_Jsc_scan_direction": "Reversed", "default_FF_scan_direction": "Reversed", "default_PCE_scan_direction": "Reversed", "hysteresis_index": 0.360368664}, "stabilised": {"performance_measured": false}, "eqe": {"measured": false}, "stability": {"measured": false, "average_over_n_number_of_cells": 1.0, "light_UV_filter": false, "periodic_JV_measurements": false, "PCE_burn_in_observed": false, "flexible_cell_number_of_bending_cycles": 0.0}, "outdoor": {"tested": false, "average_over_n_number_of_cells": 1.0, "installation_number_of_solar_tracking_axis": 0.0, "periodic_JV_measurements": false, "PCE_burn_in_observed": false, "detaild_weather_data_available": false, "spectral_data_available": false, "irradiance_measured": false}}}

File: perovskite_solar_cell_database/data_tools/archive_entries/43305.archive.json
{"data": {"m_def": "perovskite_solar_cell_database.schema.PerovskiteSolarCell", "ref": {"ID": 43305, "ID_temp": 71, "name_of_person_entering_the_data": "Carolin Rehermann", "data_entered_by_author": false, "DOI_number": "10.1002/aenm.202000566", "lead_author": "Wang et al.", "publication_date": "2020-04-23T00:00:00", "journal": "Advanced Energy Materials", "part_of_initial_dataset": false, "original_filename_data_upload": "2022-10-12 _v3.xlsx"}, "cell": {"number_of_cells_per_substrate": 0.0, "architecture": "Unknown", "flexible": false, "semitransparent": false, "semitransparent_wavelength_range": "nan; nan"}, "module": {"Module": false, "number_of_cells_in_module": 0.0, "JV_data_recalculated_per_cell": false}, "etl": {"stack_sequence": "C60 | BCP"}, "perovskite": {"single_crystal": false, "dimension_0D": false, "dimension_2D": false, "dimension_2D3D_mixture": false, "dimension_3D": true, "dimension_3D_with_2D_capping_layer": false, "composition_perovskite_ABC3_structure": false, "composition_perovskite_inspired_structure": false, "composition_a_ions": "FA; MA", "composition_a_ions_coefficients": "0.66; 0.34", "composition_b_ions": "Pb", "composition_b_ions_coefficients": "1", "composition_c_ions": "I", "composition_c_ions_coefficients": "3", "composition_short_form": "FAMAPbI", "composition_long_form": "FA0.66MA0.34PbI3", "composition_inorganic": false, "composition_leadfree": false, "band_gap": "1.57", "band_gap_graded": false, "band_gap_estimation_basis": "Absorption"}, "perovskite_deposition": {"number_of_deposition_steps": 0.0, "quenching_induced_crystallisation": false, "solvent_annealing": false}, "htl": {"stack_sequence": "PTAA"}, "add": {"lay_front": false, "lay_back": false}, "encapsulation": {"Encapsulation": false}, "jv": {"measured": true, "average_over_n_number_of_cells": 1, "certified_values": false, "light_intensity": 100.0, "light_masked_cell": false, "scan_speed": 250.0, "preconditioning_light_intensity": 100.0, "reverse_scan_Voc": 1.02, "reverse_scan_Jsc": 21.7, "reverse_scan_FF": 0.79, "reverse_scan_PCE": 17.4, "default_Voc": 1.02, "default_Jsc": 21.7, "default_FF": 0.79, "default_PCE": 17.4, "default_Voc_scan_direction": "Reversed", "default_Jsc_scan_direction": "Reversed", "default_FF_scan_direction": "Reversed", "default_PCE_scan_direction": "Reversed"}, "stabilised": {"performance_measured": false}, "eqe": {"measured": false}, "stability": {"measured": false, "average_over_n_number_of_cells": 1.0, "light_UV_filter": false, "periodic_JV_measurements": false, "PCE_burn_in_observed": false, "flexible_cell_number_of_bending_cycles": 0.0}, "outdoor": {"tested": false, "average_over_n_number_of_cells": 1.0, "installation_number_of_solar_tracking_axis": 0.0, "periodic_JV_measurements": false, "PCE_burn_in_observed": false, "detaild_weather_data_available": false, "spectral_data_available": false, "irradiance_measured": false}}}

File: perovskite_solar_cell_database/data_tools/archive_entries/43306.archive.json
{"data": {"m_def": "perovskite_solar_cell_database.schema.PerovskiteSolarCell", "ref": {"ID": 43306, "ID_temp": 72, "name_of_person_entering_the_data": "Carolin Rehermann", "data_entered_by_author": false, "DOI_number": "10.1002/aenm.202000566", "lead_author": "Wang et al.", "publication_date": "2020-04-23T00:00:00", "journal": "Advanced Energy Materials", "part_of_initial_dataset": false, "original_filename_data_upload": "2022-10-12 _v3.xlsx"}, "cell": {"number_of_cells_per_substrate": 0.0, "architecture": "Unknown", "flexible": false, "semitransparent": false, "semitransparent_wavelength_range": "nan; nan"}, "module": {"Module": false, "number_of_cells_in_module": 0.0, "JV_data_recalculated_per_cell": false}, "etl": {"stack_sequence": "C60 | BCP"}, "perovskite": {"single_crystal": false, "dimension_0D": false, "dimension_2D": false, "dimension_2D3D_mixture": false, "dimension_3D": true, "dimension_3D_with_2D_capping_layer": false, "composition_perovskite_ABC3_structure": false, "composition_perovskite_inspired_structure": false, "composition_a_ions": "FA; MA", "composition_a_ions_coefficients": "0.66; 0.34", "composition_b_ions": "Pb; Sn", "composition_b_ions_coefficients": "0.75; 0.25", "composition_c_ions": "I", "composition_c_ions_coefficients": "3", "composition_short_form": "FAMAPbSnI", "composition_long_form": "FA0.66MA0.34Pb0.75Sn0.25I3", "composition_inorganic": false, "composition_leadfree": false, "band_gap": "1.32", "band_gap_graded": false, "band_gap_estimation_basis": "Absorption"}, "perovskite_deposition": {"number_of_deposition_steps": 0.0, "quenching_induced_crystallisation": false, "solvent_annealing": false}, "htl": {"stack_sequence": "PEDOT:PSS"}, "add": {"lay_front": false, "lay_back": false}, "encapsulation": {"Encapsulation": false}, "jv": {"measured": true, "average_over_n_number_of_cells": 1, "certified_values": false, "light_intensity": 100.0, "light_masked_cell": false, "scan_speed": 250.0, "preconditioning_light_intensity": 100.0, "reverse_scan_Voc": 0.75, "reverse_scan_Jsc": 21.1, "reverse_scan_FF": 0.75, "reverse_scan_PCE": 12.0, "default_Voc": 0.75, "default_Jsc": 21.1, "default_FF": 0.75, "default_PCE": 12.0, "default_Voc_scan_direction": "Reversed", "default_Jsc_scan_direction": "Reversed", "default_FF_scan_direction": "Reversed", "default_PCE_scan_direction": "Reversed"}, "stabilised": {"performance_measured": false}, "eqe": {"measured": false}, "stability": {"measured": false, "average_over_n_number_of_cells": 1.0, "light_UV_filter": false, "periodic_JV_measurements": false, "PCE_burn_in_observed": false, "flexible_cell_number_of_bending_cycles": 0.0}, "outdoor": {"tested": false, "average_over_n_number_of_cells": 1.0, "installation_number_of_solar_tracking_axis": 0.0, "periodic_JV_measurements": false, "PCE_burn_in_observed": false, "detaild_weather_data_available": false, "spectral_data_available": false, "irradiance_measured": false}}}

File: perovskite_solar_cell_database/data_tools/archive_entries/43307.archive.json
{"data": {"m_def": "perovskite_solar_cell_database.schema.PerovskiteSolarCell", "ref": {"ID": 43307, "ID_temp": 73, "name_of_person_entering_the_data": "Carolin Rehermann", "data_entered_by_author": false, "DOI_number": "10.1002/aenm.202000566", "lead_author": "Wang et al.", "publication_date": "2020-04-23T00:00:00", "journal": "Advanced Energy Materials", "part_of_initial_dataset": false, "original_filename_data_upload": "2022-10-12 _v3.xlsx"}, "cell": {"number_of_cells_per_substrate": 0.0, "architecture": "Unknown", "flexible": false, "semitransparent": false, "semitransparent_wavelength_range": "nan; nan"}, "module": {"Module": false, "number_of_cells_in_module": 0.0, "JV_data_recalculated_per_cell": false}, "etl": {"stack_sequence": "C60 | BCP"}, "perovskite": {"single_crystal": false, "dimension_0D": false, "dimension_2D": false, "dimension_2D3D_mixture": false, "dimension_3D": true, "dimension_3D_with_2D_capping_layer": false, "composition_perovskite_ABC3_structure": false, "composition_perovskite_inspired_structure": false, "composition_a_ions": "FA; MA", "composition_a_ions_coefficients": "0.66; 0.34", "composition_b_ions": "Pb; Sn", "composition_b_ions_coefficients": "0.6; 0.4", "composition_c_ions": "I", "composition_c_ions_coefficients": "3", "composition_short_form": "FAMAPbSnI", "composition_long_form": "FA0.66MA0.34Pb0.6Sn0.4I3", "composition_inorganic": false, "composition_leadfree": false, "band_gap": "1.29", "band_gap_graded": false, "band_gap_estimation_basis": "Absorption"}, "perovskite_deposition": {"number_of_deposition_steps": 0.0, "quenching_induced_crystallisation": false, "solvent_annealing": false}, "htl": {"stack_sequence": "PEDOT:PSS"}, "add": {"lay_front": false, "lay_back": false}, "encapsulation": {"Encapsulation": false}, "jv": {"measured": true, "average_over_n_number_of_cells": 1, "certified_values": false, "light_intensity": 100.0, "light_masked_cell": false, "scan_speed": 250.0, "preconditioning_light_intensity": 100.0, "reverse_scan_Voc": 0.75, "reverse_scan_Jsc": 24.8, "reverse_scan_FF": 0.72, "reverse_scan_PCE": 13.3, "default_Voc": 0.75, "default_Jsc": 24.8, "default_FF": 0.72, "default_PCE": 13.3, "default_Voc_scan_direction": "Reversed", "default_Jsc_scan_direction": "Reversed", "default_FF_scan_direction": "Reversed", "default_PCE_scan_direction": "Reversed"}, "stabilised": {"performance_measured": false}, "eqe": {"measured": false}, "stability": {"measured": false, "average_over_n_number_of_cells": 1.0, "light_UV_filter": false, "periodic_JV_measurements": false, "PCE_burn_in_observed": false, "flexible_cell_number_of_bending_cycles": 0.0}, "outdoor": {"tested": false, "average_over_n_number_of_cells": 1.0, "installation_number_of_solar_tracking_axis": 0.0, "periodic_JV_measurements": false, "PCE_burn_in_observed": false, "detaild_weather_data_available": false, "spectral_data_available": false, "irradiance_measured": false}}}

File: perovskite_solar_cell_database/data_tools/archive_entries/43308.archive.json
{"data": {"m_def": "perovskite_solar_cell_database.schema.PerovskiteSolarCell", "ref": {"ID": 43308, "ID_temp": 74, "name_of_person_entering_the_data": "Carolin Rehermann", "data_entered_by_author": false, "DOI_number": "10.1002/aenm.202000566", "lead_author": "Wang et al.", "publication_date": "2020-04-23T00:00:00", "journal": "Advanced Energy Materials", "part_of_initial_dataset": false, "original_filename_data_upload": "2022-10-12 _v3.xlsx"}, "cell": {"number_of_cells_per_substrate": 0.0, "architecture": "Unknown", "flexible": false, "semitransparent": false, "semitransparent_wavelength_range": "nan; nan"}, "module": {"Module": false, "number_of_cells_in_module": 0.0, "JV_data_recalculated_per_cell": false}, "etl": {"stack_sequence": "C60 | BCP"}, "perovskite": {"single_crystal": false, "dimension_0D": false, "dimension_2D": false, "dimension_2D3D_mixture": false, "dimension_3D": true, "dimension_3D_with_2D_capping_layer": false, "composition_perovskite_ABC3_structure": false, "composition_perovskite_inspired_structure": false, "composition_a_ions": "FA; MA", "composition_a_ions_coefficients": "0.66; 0.34", "composition_b_ions": "Pb; Sn", "composition_b_ions_coefficients": "0.5; 0.5", "composition_c_ions": "I", "composition_c_ions_coefficients": "3", "composition_short_form": "FAMAPbSnI", "composition_long_form": "FA0.66MA0.34Pb0.5Sn0.5I3", "composition_inorganic": false, "composition_leadfree": false, "band_gap": "1.26", "band_gap_graded": false, "band_gap_estimation_basis": "Absorption"}, "perovskite_deposition": {"number_of_deposition_steps": 0.0, "quenching_induced_crystallisation": false, "solvent_annealing": false}, "htl": {"stack_sequence": "PEDOT:PSS"}, "add": {"lay_front": false, "lay_back": false}, "encapsulation": {"Encapsulation": false}, "jv": {"measured": true, "average_over_n_number_of_cells": 1, "certified_values": false, "light_intensity": 100.0, "light_masked_cell": false, "scan_speed": 250.0, "preconditioning_light_intensity": 100.0, "reverse_scan_Voc": 0.74, "reverse_scan_Jsc": 26.3, "reverse_scan_FF": 0.71, "reverse_scan_PCE": 14.0, "default_Voc": 0.74, "default_Jsc": 26.3, "default_FF": 0.71, "default_PCE": 14.0, "default_Voc_scan_direction": "Reversed", "default_Jsc_scan_direction": "Reversed", "default_FF_scan_direction": "Reversed", "default_PCE_scan_direction": "Reversed"}, "stabilised": {"performance_measured": false}, "eqe": {"measured": false}, "stability": {"measured": false, "average_over_n_number_of_cells": 1.0, "light_UV_filter": false, "periodic_JV_measurements": false, "PCE_burn_in_observed": false, "flexible_cell_number_of_bending_cycles": 0.0}, "outdoor": {"tested": false, "average_over_n_number_of_cells": 1.0, "installation_number_of_solar_tracking_axis": 0.0, "periodic_JV_measurements": false, "PCE_burn_in_observed": false, "detaild_weather_data_available": false, "spectral_data_available": false, "irradiance_measured": false}}}
