Repository: FAIRmat-NFDI/nomad-perovskite-solar-cells-database

# NOMAD Perovskite Solar Cells Database
  [<img src="docs/assets/nomad_plugin_logo.png" width="200">](https://nomad-lab.eu/prod/v1/staging/docs/plugins/plugins.html)

  [<img width="280" alt="image" src="docs/assets/perovskite_database_project.png">](https://www.perovskitedatabase.com/)

## Introduction
Welcome to the NOMAD plugin for the Perovskite Solar Cell Database.
This project aims to provide a FAIR and open-access interface for the perovskite solar cells database in NOMAD
and related data sources.
Additionally, it has data models and schemas for defining ions and halide hybrid-perovskite compositions.

File: perovskite_solar_cell_database/data_tools/archive_entries/43309.archive.json
{"data": {"m_def": "perovskite_solar_cell_database.schema.PerovskiteSolarCell", "ref": {"ID": 43309, "ID_temp": 75, "name_of_person_entering_the_data": "Carolin Rehermann", "data_entered_by_author": false, "DOI_number": "10.1002/aenm.202000566", "lead_author": "Wang et al.", "publication_date": "2020-04-23T00:00:00", "journal": "Advanced Energy Materials", "part_of_initial_dataset": false, "original_filename_data_upload": "2022-10-12 _v3.xlsx"}, "cell": {"number_of_cells_per_substrate": 0.0, "architecture": "Unknown", "flexible": false, "semitransparent": false, "semitransparent_wavelength_range": "nan; nan"}, "module": {"Module": false, "number_of_cells_in_module": 0.0, "JV_data_recalculated_per_cell": false}, "etl": {"stack_sequence": "C60 | BCP"}, "perovskite": {"single_crystal": false, "dimension_0D": false, "dimension_2D": false, "dimension_2D3D_mixture": false, "dimension_3D": true, "dimension_3D_with_2D_capping_layer": false, "composition_perovskite_ABC3_structure": false, "composition_perovskite_inspired_structure": false, "composition_a_ions": "FA; MA", "composition_a_ions_coefficients": "0.66; 0.34", "composition_b_ions": "Pb; Sn", "composition_b_ions_coefficients": "0.4; 0.6", "composition_c_ions": "I", "composition_c_ions_coefficients": "3", "composition_short_form": "FAMAPbSnI", "composition_long_form": "FA0.66MA0.34Pb0.4Sn0.6I3", "composition_inorganic": false, "composition_leadfree": false, "band_gap": "1.25", "band_gap_graded": false, "band_gap_estimation_basis": "Absorption"}, "perovskite_deposition": {"number_of_deposition_steps": 0.0, "quenching_induced_crystallisation": false, "solvent_annealing": false}, "htl": {"stack_sequence": "PEDOT:PSS"}, "add": {"lay_front": false, "lay_back": false}, "encapsulation": {"Encapsulation": false}, "jv": {"measured": true, "average_over_n_number_of_cells": 1, "certified_values": false, "light_intensity": 100.0, "light_masked_cell": false, "scan_speed": 250.0, "preconditioning_light_intensity": 100.0, "reverse_scan_Voc": 0.72, "reverse_scan_Jsc": 26.5, "reverse_scan_FF": 0.7, "reverse_scan_PCE": 13.4, "default_Voc": 0.72, "default_Jsc": 26.5, "default_FF": 0.7, "default_PCE": 13.4, "default_Voc_scan_direction": "Reversed", "default_Jsc_scan_direction": "Reversed", "default_FF_scan_direction": "Reversed", "default_PCE_scan_direction": "Reversed"}, "stabilised": {"performance_measured": false}, "eqe": {"measured": false}, "stability": {"measured": false, "average_over_n_number_of_cells": 1.0, "light_UV_filter": false, "periodic_JV_measurements": false, "PCE_burn_in_observed": false, "flexible_cell_number_of_bending_cycles": 0.0}, "outdoor": {"tested": false, "average_over_n_number_of_cells": 1.0, "installation_number_of_solar_tracking_axis": 0.0, "periodic_JV_measurements": false, "PCE_burn_in_observed": false, "detaild_weather_data_available": false, "spectral_data_available": false, "irradiance_measured": false}}}

File: perovskite_solar_cell_database/data_tools/archive_entries/43310.archive.json
{"data": {"m_def": "perovskite_solar_cell_database.schema.PerovskiteSolarCell", "ref": {"ID": 43310, "ID_temp": 76, "name_of_person_entering_the_data": "Carolin Rehermann", "data_entered_by_author": false, "DOI_number": "10.1002/aenm.202000566", "lead_author": "Wang et al.", "publication_date": "2020-04-23T00:00:00", "journal": "Advanced Energy Materials", "part_of_initial_dataset": false, "original_filename_data_upload": "2022-10-12 _v3.xlsx"}, "cell": {"number_of_cells_per_substrate": 0.0, "architecture": "Unknown", "flexible": false, "semitransparent": false, "semitransparent_wavelength_range": "nan; nan"}, "module": {"Module": false, "number_of_cells_in_module": 0.0, "JV_data_recalculated_per_cell": false}, "etl": {"stack_sequence": "C60 | BCP"}, "perovskite": {"single_crystal": false, "dimension_0D": false, "dimension_2D": false, "dimension_2D3D_mixture": false, "dimension_3D": true, "dimension_3D_with_2D_capping_layer": false, "composition_perovskite_ABC3_structure": false, "composition_perovskite_inspired_structure": false, "composition_a_ions": "FA; MA", "composition_a_ions_coefficients": "0.66; 0.34", "composition_b_ions": "Pb; Sn", "composition_b_ions_coefficients": "0.25; 0.75", "composition_c_ions": "I", "composition_c_ions_coefficients": "3", "composition_short_form": "FAMAPbSnI", "composition_long_form": "FA0.66MA0.34Pb0.25Sn0.75I3", "composition_inorganic": false, "composition_leadfree": false, "band_gap": "1.26", "band_gap_graded": false, "band_gap_estimation_basis": "Absorption"}, "perovskite_deposition": {"number_of_deposition_steps": 0.0, "quenching_induced_crystallisation": false, "solvent_annealing": false}, "htl": {"stack_sequence": "PEDOT:PSS"}, "add": {"lay_front": false, "lay_back": false}, "encapsulation": {"Encapsulation": false}, "jv": {"measured": true, "average_over_n_number_of_cells": 1, "certified_values": false, "light_intensity": 100.0, "light_masked_cell": false, "scan_speed": 250.0, "preconditioning_light_intensity": 100.0, "reverse_scan_Voc": 0.5, "reverse_scan_Jsc": 22.2, "reverse_scan_FF": 0.63, "reverse_scan_PCE": 7.1, "default_Voc": 0.5, "default_Jsc": 22.2, "default_FF": 0.63, "default_PCE": 7.1, "default_Voc_scan_direction": "Reversed", "default_Jsc_scan_direction": "Reversed", "default_FF_scan_direction": "Reversed", "default_PCE_scan_direction": "Reversed"}, "stabilised": {"performance_measured": false}, "eqe": {"measured": false}, "stability": {"measured": false, "average_over_n_number_of_cells": 1.0, "light_UV_filter": false, "periodic_JV_measurements": false, "PCE_burn_in_observed": false, "flexible_cell_number_of_bending_cycles": 0.0}, "outdoor": {"tested": false, "average_over_n_number_of_cells": 1.0, "installation_number_of_solar_tracking_axis": 0.0, "periodic_JV_measurements": false, "PCE_burn_in_observed": false, "detaild_weather_data_available": false, "spectral_data_available": false, "irradiance_measured": false}}}

File: perovskite_solar_cell_database/data_tools/archive_entries/43311.archive.json
{"data": {"m_def": "perovskite_solar_cell_database.schema.PerovskiteSolarCell", "ref": {"ID": 43311, "ID_temp": 77, "name_of_person_entering_the_data": "Carolin Rehermann", "data_entered_by_author": false, "DOI_number": "10.1002/aenm.202000566", "lead_author": "Wang et al.", "publication_date": "2020-04-23T00:00:00", "journal": "Advanced Energy Materials", "part_of_initial_dataset": false, "original_filename_data_upload": "2022-10-12 _v3.xlsx"}, "cell": {"number_of_cells_per_substrate": 0.0, "architecture": "Unknown", "flexible": false, "semitransparent": false, "semitransparent_wavelength_range": "nan; nan"}, "module": {"Module": false, "number_of_cells_in_module": 0.0, "JV_data_recalculated_per_cell": false}, "etl": {"stack_sequence": "C60 | BCP"}, "perovskite": {"single_crystal": false, "dimension_0D": false, "dimension_2D": false, "dimension_2D3D_mixture": false, "dimension_3D": true, "dimension_3D_with_2D_capping_layer": false, "composition_perovskite_ABC3_structure": false, "composition_perovskite_inspired_structure": false, "composition_a_ions": "FA; MA", "composition_a_ions_coefficients": "0.66; 0.34", "composition_b_ions": "Sn", "composition_b_ions_coefficients": "1", "composition_c_ions": "I", "composition_c_ions_coefficients": "3", "composition_short_form": "FAMASnI", "composition_long_form": "FA0.66MA0.34SnI3", "composition_inorganic": false, "composition_leadfree": true, "band_gap": "1.45", "band_gap_graded": false, "band_gap_estimation_basis": "Absorption"}, "perovskite_deposition": {"number_of_deposition_steps": 0.0, "quenching_induced_crystallisation": false, "solvent_annealing": false}, "htl": {"stack_sequence": "PEDOT:PSS"}, "add": {"lay_front": false, "lay_back": false}, "encapsulation": {"Encapsulation": false}, "jv": {"measured": true, "average_over_n_number_of_cells": 1, "certified_values": false, "light_intensity": 100.0, "light_masked_cell": false, "scan_speed": 250.0, "preconditioning_light_intensity": 100.0, "reverse_scan_Voc": 0.19, "reverse_scan_Jsc": 0.9, "reverse_scan_FF": 0.52, "reverse_scan_PCE": 0.1, "default_Voc": 0.19, "default_Jsc": 0.9, "default_FF": 0.52, "default_PCE": 0.1, "default_Voc_scan_direction": "Reversed", "default_Jsc_scan_direction": "Reversed", "default_FF_scan_direction": "Reversed", "default_PCE_scan_direction": "Reversed"}, "stabilised": {"performance_measured": false}, "eqe": {"measured": false}, "stability": {"measured": false, "average_over_n_number_of_cells": 1.0, "light_UV_filter": false, "periodic_JV_measurements": false, "PCE_burn_in_observed": false, "flexible_cell_number_of_bending_cycles": 0.0}, "outdoor": {"tested": false, "average_over_n_number_of_cells": 1.0, "installation_number_of_solar_tracking_axis": 0.0, "periodic_JV_measurements": false, "PCE_burn_in_observed": false, "detaild_weather_data_available": false, "spectral_data_available": false, "irradiance_measured": false}}}

File: perovskite_solar_cell_database/data_tools/archive_entries/43312.archive.json
{"data": {"m_def": "perovskite_solar_cell_database.schema.PerovskiteSolarCell", "ref": {"ID": 43312, "ID_temp": 78, "name_of_person_entering_the_data": "Carolin Rehermann", "data_entered_by_author": false, "DOI_number": "10.1002/aenm.202000566", "lead_author": "Wang et al.", "publication_date": "2020-04-23T00:00:00", "journal": "Advanced Energy Materials", "part_of_initial_dataset": false, "original_filename_data_upload": "2022-10-12 _v3.xlsx"}, "cell": {"number_of_cells_per_substrate": 0.0, "architecture": "Unknown", "flexible": false, "semitransparent": false, "semitransparent_wavelength_range": "nan; nan"}, "module": {"Module": false, "number_of_cells_in_module": 0.0, "JV_data_recalculated_per_cell": false}, "etl": {"stack_sequence": "C60 | BCP"}, "perovskite": {"single_crystal": false, "dimension_0D": false, "dimension_2D": false, "dimension_2D3D_mixture": false, "dimension_3D": true, "dimension_3D_with_2D_capping_layer": false, "composition_perovskite_ABC3_structure": false, "composition_perovskite_inspired_structure": false, "composition_a_ions": "FA; MA", "composition_a_ions_coefficients": "0.66; 0.34", "composition_b_ions": "Pb; Sn", "composition_b_ions_coefficients": "0.5; 0.5", "composition_c_ions": "I", "composition_c_ions_coefficients": "3", "composition_short_form": "FAMAPbSnI", "composition_long_form": "FA0.66MA0.34Pb0.5Sn0.5I3", "composition_inorganic": false, "composition_leadfree": false, "additives_compounds": "NH4SCN", "band_gap": "1.26", "band_gap_graded": false, "band_gap_estimation_basis": "Absorption"}, "perovskite_deposition": {"number_of_deposition_steps": 0.0, "quenching_induced_crystallisation": false, "solvent_annealing": false}, "htl": {"stack_sequence": "PEDOT:PSS"}, "add": {"lay_front": false, "lay_back": false}, "encapsulation": {"Encapsulation": false}, "jv": {"measured": true, "average_over_n_number_of_cells": 1, "certified_values": false, "light_intensity": 100.0, "light_masked_cell": false, "scan_speed": 250.0, "preconditioning_light_intensity": 100.0, "reverse_scan_Voc": 0.75, "reverse_scan_Jsc": 27.8, "reverse_scan_FF": 0.73, "reverse_scan_PCE": 15.8, "default_Voc": 0.75, "default_Jsc": 27.8, "default_FF": 0.73, "default_PCE": 15.8, "default_Voc_scan_direction": "Reversed", "default_Jsc_scan_direction": "Reversed", "default_FF_scan_direction": "Reversed", "default_PCE_scan_direction": "Reversed"}, "stabilised": {"performance_measured": false}, "eqe": {"measured": false}, "stability": {"measured": false, "average_over_n_number_of_cells": 1.0, "light_UV_filter": false, "periodic_JV_measurements": false, "PCE_burn_in_observed": false, "flexible_cell_number_of_bending_cycles": 0.0}, "outdoor": {"tested": false, "average_over_n_number_of_cells": 1.0, "installation_number_of_solar_tracking_axis": 0.0, "periodic_JV_measurements": false, "PCE_burn_in_observed": false, "detaild_weather_data_available": false, "spectral_data_available": false, "irradiance_measured": false}}}

File: perovskite_solar_cell_database/data_tools/archive_entries/43313.archive.json
{"data": {"m_def": "perovskite_solar_cell_database.schema.PerovskiteSolarCell", "ref": {"ID": 43313, "ID_temp": 79, "name_of_person_entering_the_data": "Carolin Rehermann", "data_entered_by_author": false, "DOI_number": "10.1002/aenm.202000566", "lead_author": "Wang et al.", "publication_date": "2020-04-23T00:00:00", "journal": "Advanced Energy Materials", "part_of_initial_dataset": false, "original_filename_data_upload": "2022-10-12 _v3.xlsx"}, "cell": {"number_of_cells_per_substrate": 0.0, "architecture": "Unknown", "flexible": false, "semitransparent": false, "semitransparent_wavelength_range": "nan; nan"}, "module": {"Module": false, "number_of_cells_in_module": 0.0, "JV_data_recalculated_per_cell": false}, "etl": {"stack_sequence": "C60 | BCP"}, "perovskite": {"single_crystal": false, "dimension_0D": false, "dimension_2D": false, "dimension_2D3D_mixture": false, "dimension_3D": true, "dimension_3D_with_2D_capping_layer": false, "composition_perovskite_ABC3_structure": false, "composition_perovskite_inspired_structure": false, "composition_a_ions": "FA; MA", "composition_a_ions_coefficients": "0.66; 0.34", "composition_b_ions": "Pb; Sn", "composition_b_ions_coefficients": "0.5; 0.5", "composition_c_ions": "I", "composition_c_ions_coefficients": "3", "composition_short_form": "FAMAPbSnI", "composition_long_form": "FA0.66MA0.34Pb0.5Sn0.5I3", "composition_inorganic": false, "composition_leadfree": false, "band_gap": "1.26", "band_gap_graded": false, "band_gap_estimation_basis": "Absorption"}, "perovskite_deposition": {"number_of_deposition_steps": 0.0, "quenching_induced_crystallisation": false, "solvent_annealing": false}, "htl": {"stack_sequence": "PEDOT:PSS"}, "add": {"lay_front": false, "lay_back": false}, "encapsulation": {"Encapsulation": false}, "jv": {"measured": true, "average_over_n_number_of_cells": 20, "certified_values": false, "light_intensity": 100.0, "light_masked_cell": false, "scan_speed": 250.0, "preconditioning_light_intensity": 100.0, "reverse_scan_Voc": 0.7, "reverse_scan_Jsc": 27.2, "reverse_scan_FF": 0.69, "reverse_scan_PCE": 13.0, "forward_scan_Voc": 0.72, "forward_scan_Jsc": 26.7, "forward_scan_FF": 0.68, "forward_scan_PCE": 12.9, "default_Voc": 0.7, "default_Jsc": 27.2, "default_FF": 0.69, "default_PCE": 13.0, "default_Voc_scan_direction": "Reversed", "default_Jsc_scan_direction": "Reversed", "default_FF_scan_direction": "Reversed", "default_PCE_scan_direction": "Reversed", "hysteresis_index": 0.071484565}, "stabilised": {"performance_measured": false}, "eqe": {"measured": false}, "stability": {"measured": false, "average_over_n_number_of_cells": 1.0, "light_UV_filter": false, "periodic_JV_measurements": false, "PCE_burn_in_observed": false, "flexible_cell_number_of_bending_cycles": 0.0}, "outdoor": {"tested": false, "average_over_n_number_of_cells": 1.0, "installation_number_of_solar_tracking_axis": 0.0, "periodic_JV_measurements": false, "PCE_burn_in_observed": false, "detaild_weather_data_available": false, "spectral_data_available": false, "irradiance_measured": false}}}

File: perovskite_solar_cell_database/data_tools/archive_entries/43314.archive.json
{"data": {"m_def": "perovskite_solar_cell_database.schema.PerovskiteSolarCell", "ref": {"ID": 43314, "ID_temp": 80, "name_of_person_entering_the_data": "Carolin Rehermann", "data_entered_by_author": false, "DOI_number": "10.1002/aenm.202000566", "lead_author": "Wang et al.", "publication_date": "2020-04-23T00:00:00", "journal": "Advanced Energy Materials", "part_of_initial_dataset": false, "original_filename_data_upload": "2022-10-12 _v3.xlsx"}, "cell": {"number_of_cells_per_substrate": 0.0, "architecture": "Unknown", "flexible": false, "semitransparent": false, "semitransparent_wavelength_range": "nan; nan"}, "module": {"Module": false, "number_of_cells_in_module": 0.0, "JV_data_recalculated_per_cell": false}, "etl": {"stack_sequence": "C60 | BCP"}, "perovskite": {"single_crystal": false, "dimension_0D": false, "dimension_2D": false, "dimension_2D3D_mixture": false, "dimension_3D": true, "dimension_3D_with_2D_capping_layer": false, "composition_perovskite_ABC3_structure": false, "composition_perovskite_inspired_structure": false, "composition_a_ions": "FA; MA", "composition_a_ions_coefficients": "0.66; 0.34", "composition_b_ions": "Pb; Sn", "composition_b_ions_coefficients": "0.5; 0.5", "composition_c_ions": "I", "composition_c_ions_coefficients": "3", "composition_short_form": "FAMAPbSnI", "composition_long_form": "FA0.66MA0.34Pb0.5Sn0.5I3", "composition_inorganic": false, "composition_leadfree": false, "additives_compounds": "NH4SCN", "band_gap": "1.26", "band_gap_graded": false, "band_gap_estimation_basis": "Absorption"}, "perovskite_deposition": {"number_of_deposition_steps": 0.0, "quenching_induced_crystallisation": false, "solvent_annealing": false}, "htl": {"stack_sequence": "PEDOT:PSS"}, "add": {"lay_front": false, "lay_back": false}, "encapsulation": {"Encapsulation": false}, "jv": {"measured": true, "average_over_n_number_of_cells": 20, "certified_values": false, "light_intensity": 100.0, "light_masked_cell": false, "scan_speed": 250.0, "preconditioning_light_intensity": 100.0, "reverse_scan_Voc": 0.75, "reverse_scan_Jsc": 27.7, "reverse_scan_FF": 0.71, "reverse_scan_PCE": 14.5, "forward_scan_Voc": 0.755, "forward_scan_Jsc": 27.3, "forward_scan_FF": 0.71, "forward_scan_PCE": 14.6, "default_Voc": 0.75, "default_Jsc": 27.7, "default_FF": 0.71, "default_PCE": 14.5, "default_Voc_scan_direction": "Reversed", "default_Jsc_scan_direction": "Reversed", "default_FF_scan_direction": "Reversed", "default_PCE_scan_direction": "Reversed", "hysteresis_index": 0.028460612}, "stabilised": {"performance_measured": false}, "eqe": {"measured": false}, "stability": {"measured": false, "average_over_n_number_of_cells": 1.0, "light_UV_filter": false, "periodic_JV_measurements": false, "PCE_burn_in_observed": false, "flexible_cell_number_of_bending_cycles": 0.0}, "outdoor": {"tested": false, "average_over_n_number_of_cells": 1.0, "installation_number_of_solar_tracking_axis": 0.0, "periodic_JV_measurements": false, "PCE_burn_in_observed": false, "detaild_weather_data_available": false, "spectral_data_available": false, "irradiance_measured": false}}}

File: perovskite_solar_cell_database/data_tools/archive_entries/43315.archive.json
{"data": {"m_def": "perovskite_solar_cell_database.schema.PerovskiteSolarCell", "ref": {"ID": 43315, "ID_temp": 81, "name_of_person_entering_the_data": "Carolin Rehermann", "data_entered_by_author": false, "DOI_number": "10.1002/aenm.202000566", "lead_author": "Wang et al.", "publication_date": "2020-04-23T00:00:00", "journal": "Advanced Energy Materials", "part_of_initial_dataset": false, "original_filename_data_upload": "2022-10-12 _v3.xlsx"}, "cell": {"number_of_cells_per_substrate": 0.0, "architecture": "Unknown", "flexible": false, "semitransparent": false, "semitransparent_wavelength_range": "nan; nan"}, "module": {"Module": false, "number_of_cells_in_module": 0.0, "JV_data_recalculated_per_cell": false}, "etl": {"stack_sequence": "C60 | BCP"}, "perovskite": {"single_crystal": false, "dimension_0D": false, "dimension_2D": false, "dimension_2D3D_mixture": false, "dimension_3D": true, "dimension_3D_with_2D_capping_layer": false, "composition_perovskite_ABC3_structure": false, "composition_perovskite_inspired_structure": false, "composition_a_ions": "FA; MA", "composition_a_ions_coefficients": "0.66; 0.34", "composition_b_ions": "Pb; Sn", "composition_b_ions_coefficients": "0.5; 0.5", "composition_c_ions": "I", "composition_c_ions_coefficients": "3", "composition_short_form": "FAMAPbSnI", "composition_long_form": "FA0.66MA0.34Pb0.5Sn0.5I3", "composition_inorganic": false, "composition_leadfree": false, "additives_compounds": "NH4SCN", "band_gap": "1.26", "band_gap_graded": false, "band_gap_estimation_basis": "Absorption"}, "perovskite_deposition": {"number_of_deposition_steps": 0.0, "quenching_induced_crystallisation": false, "solvent_annealing": false}, "htl": {"stack_sequence": "PEDOT:PSS"}, "add": {"lay_front": false, "lay_back": false}, "encapsulation": {"Encapsulation": false}, "jv": {"measured": true, "average_over_n_number_of_cells": 1, "certified_values": false, "light_intensity": 100.0, "light_masked_cell": false, "scan_speed": 250.0, "preconditioning_light_intensity": 100.0, "reverse_scan_Voc": 0.75, "reverse_scan_Jsc": 27.0, "reverse_scan_PCE": 14.2, "default_Voc": 0.75, "default_Jsc": 27.0, "default_PCE": 14.2, "default_Voc_scan_direction": "Reversed", "default_Jsc_scan_direction": "Reversed", "default_PCE_scan_direction": "Reversed"}, "stabilised": {"performance_measured": false}, "eqe": {"measured": false}, "stability": {"measured": false, "average_over_n_number_of_cells": 1.0, "light_UV_filter": false, "periodic_JV_measurements": false, "PCE_burn_in_observed": false, "flexible_cell_number_of_bending_cycles": 0.0}, "outdoor": {"tested": false, "average_over_n_number_of_cells": 1.0, "installation_number_of_solar_tracking_axis": 0.0, "periodic_JV_measurements": false, "PCE_burn_in_observed": false, "detaild_weather_data_available": false, "spectral_data_available": false, "irradiance_measured": false}}}

File: perovskite_solar_cell_database/data_tools/archive_entries/43316.archive.json
{"data": {"m_def": "perovskite_solar_cell_database.schema.PerovskiteSolarCell", "ref": {"ID": 43316, "ID_temp": 82, "name_of_person_entering_the_data": "Carolin Rehermann", "data_entered_by_author": false, "DOI_number": "10.1002/aenm.202000566", "lead_author": "Wang et al.", "publication_date": "2020-04-23T00:00:00", "journal": "Advanced Energy Materials", "part_of_initial_dataset": false, "original_filename_data_upload": "2022-10-12 _v3.xlsx"}, "cell": {"number_of_cells_per_substrate": 0.0, "architecture": "Unknown", "flexible": false, "semitransparent": false, "semitransparent_wavelength_range": "nan; nan"}, "module": {"Module": false, "number_of_cells_in_module": 0.0, "JV_data_recalculated_per_cell": false}, "etl": {"stack_sequence": "C60 | BCP"}, "perovskite": {"single_crystal": false, "dimension_0D": false, "dimension_2D": false, "dimension_2D3D_mixture": false, "dimension_3D": true, "dimension_3D_with_2D_capping_layer": false, "composition_perovskite_ABC3_structure": false, "composition_perovskite_inspired_structure": false, "composition_a_ions": "FA; MA", "composition_a_ions_coefficients": "0.66; 0.34", "composition_b_ions": "Pb; Sn", "composition_b_ions_coefficients": "0.5; 0.5", "composition_c_ions": "I", "composition_c_ions_coefficients": "3", "composition_short_form": "FAMAPbSnI", "composition_long_form": "FA0.66MA0.34Pb0.5Sn0.5I3", "composition_inorganic": false, "composition_leadfree": false, "additives_compounds": "NH4SCN", "band_gap": "1.26", "band_gap_graded": false, "band_gap_estimation_basis": "Absorption"}, "perovskite_deposition": {"number_of_deposition_steps": 0.0, "quenching_induced_crystallisation": false, "solvent_annealing": false}, "htl": {"stack_sequence": "PEDOT:PSS"}, "add": {"lay_front": false, "lay_back": false}, "encapsulation": {"Encapsulation": false}, "jv": {"measured": true, "average_over_n_number_of_cells": 1, "certified_values": false, "light_intensity": 100.0, "light_masked_cell": false, "scan_speed": 250.0, "preconditioning_light_intensity": 100.0, "reverse_scan_Voc": 0.75, "reverse_scan_Jsc": 27.5, "reverse_scan_PCE": 14.6, "default_Voc": 0.75, "default_Jsc": 27.5, "default_PCE": 14.6, "default_Voc_scan_direction": "Reversed", "default_Jsc_scan_direction": "Reversed", "default_PCE_scan_direction": "Reversed"}, "stabilised": {"performance_measured": false}, "eqe": {"measured": false}, "stability": {"measured": false, "average_over_n_number_of_cells": 1.0, "light_UV_filter": false, "periodic_JV_measurements": false, "PCE_burn_in_observed": false, "flexible_cell_number_of_bending_cycles": 0.0}, "outdoor": {"tested": false, "average_over_n_number_of_cells": 1.0, "installation_number_of_solar_tracking_axis": 0.0, "periodic_JV_measurements": false, "PCE_burn_in_observed": false, "detaild_weather_data_available": false, "spectral_data_available": false, "irradiance_measured": false}}}

File: perovskite_solar_cell_database/data_tools/archive_entries/43317.archive.json
{"data": {"m_def": "perovskite_solar_cell_database.schema.PerovskiteSolarCell", "ref": {"ID": 43317, "ID_temp": 83, "name_of_person_entering_the_data": "Carolin Rehermann", "data_entered_by_author": false, "DOI_number": "10.1002/aenm.202000566", "lead_author": "Wang et al.", "publication_date": "2020-04-23T00:00:00", "journal": "Advanced Energy Materials", "part_of_initial_dataset": false, "original_filename_data_upload": "2022-10-12 _v3.xlsx"}, "cell": {"number_of_cells_per_substrate": 0.0, "architecture": "Unknown", "flexible": false, "semitransparent": false, "semitransparent_wavelength_range": "nan; nan"}, "module": {"Module": false, "number_of_cells_in_module": 0.0, "JV_data_recalculated_per_cell": false}, "etl": {"stack_sequence": "C60 | BCP"}, "perovskite": {"single_crystal": false, "dimension_0D": false, "dimension_2D": false, "dimension_2D3D_mixture": false, "dimension_3D": true, "dimension_3D_with_2D_capping_layer": false, "composition_perovskite_ABC3_structure": false, "composition_perovskite_inspired_structure": false, "composition_a_ions": "FA; MA", "composition_a_ions_coefficients": "0.66; 0.34", "composition_b_ions": "Pb; Sn", "composition_b_ions_coefficients": "0.5; 0.5", "composition_c_ions": "I", "composition_c_ions_coefficients": "3", "composition_short_form": "FAMAPbSnI", "composition_long_form": "FA0.66MA0.34Pb0.5Sn0.5I3", "composition_inorganic": false, "composition_leadfree": false, "additives_compounds": "NH4SCN", "band_gap": "1.26", "band_gap_graded": false, "band_gap_estimation_basis": "Absorption"}, "perovskite_deposition": {"number_of_deposition_steps": 0.0, "quenching_induced_crystallisation": false, "solvent_annealing": false}, "htl": {"stack_sequence": "PEDOT:PSS"}, "add": {"lay_front": false, "lay_back": false}, "encapsulation": {"Encapsulation": false}, "jv": {"measured": true, "average_over_n_number_of_cells": 1, "certified_values": false, "light_intensity": 100.0, "light_masked_cell": false, "scan_speed": 250.0, "preconditioning_light_intensity": 100.0, "reverse_scan_Voc": 0.77, "reverse_scan_Jsc": 27.0, "reverse_scan_PCE": 14.4, "default_Voc": 0.77, "default_Jsc": 27.0, "default_PCE": 14.4, "default_Voc_scan_direction": "Reversed", "default_Jsc_scan_direction": "Reversed", "default_PCE_scan_direction": "Reversed"}, "stabilised": {"performance_measured": false}, "eqe": {"measured": false}, "stability": {"measured": false, "average_over_n_number_of_cells": 1.0, "light_UV_filter": false, "periodic_JV_measurements": false, "PCE_burn_in_observed": false, "flexible_cell_number_of_bending_cycles": 0.0}, "outdoor": {"tested": false, "average_over_n_number_of_cells": 1.0, "installation_number_of_solar_tracking_axis": 0.0, "periodic_JV_measurements": false, "PCE_burn_in_observed": false, "detaild_weather_data_available": false, "spectral_data_available": false, "irradiance_measured": false}}}

File: perovskite_solar_cell_database/data_tools/archive_entries/43318.archive.json
{"data": {"m_def": "perovskite_solar_cell_database.schema.PerovskiteSolarCell", "ref": {"ID": 43318, "ID_temp": 84, "name_of_person_entering_the_data": "Carolin Rehermann", "data_entered_by_author": false, "DOI_number": "10.1002/aenm.202000566", "lead_author": "Wang et al.", "publication_date": "2020-04-23T00:00:00", "journal": "Advanced Energy Materials", "part_of_initial_dataset": false, "original_filename_data_upload": "2022-10-12 _v3.xlsx"}, "cell": {"number_of_cells_per_substrate": 0.0, "architecture": "Unknown", "flexible": false, "semitransparent": false, "semitransparent_wavelength_range": "nan; nan"}, "module": {"Module": false, "number_of_cells_in_module": 0.0, "JV_data_recalculated_per_cell": false}, "etl": {"stack_sequence": "C60 | BCP"}, "perovskite": {"single_crystal": false, "dimension_0D": false, "dimension_2D": false, "dimension_2D3D_mixture": false, "dimension_3D": true, "dimension_3D_with_2D_capping_layer": false, "composition_perovskite_ABC3_structure": false, "composition_perovskite_inspired_structure": false, "composition_a_ions": "FA; MA", "composition_a_ions_coefficients": "0.66; 0.34", "composition_b_ions": "Pb; Sn", "composition_b_ions_coefficients": "0.5; 0.5", "composition_c_ions": "I", "composition_c_ions_coefficients": "3", "composition_short_form": "FAMAPbSnI", "composition_long_form": "FA0.66MA0.34Pb0.5Sn0.5I3", "composition_inorganic": false, "composition_leadfree": false, "additives_compounds": "NH4SCN", "band_gap": "1.26", "band_gap_graded": false, "band_gap_estimation_basis": "Absorption"}, "perovskite_deposition": {"number_of_deposition_steps": 0.0, "quenching_induced_crystallisation": false, "solvent_annealing": false}, "htl": {"stack_sequence": "PEDOT:PSS"}, "add": {"lay_front": false, "lay_back": false}, "encapsulation": {"Encapsulation": false}, "jv": {"measured": true, "average_over_n_number_of_cells": 1, "certified_values": false, "light_intensity": 100.0, "light_masked_cell": false, "scan_speed": 250.0, "preconditioning_light_intensity": 100.0, "reverse_scan_Voc": 0.75, "reverse_scan_Jsc": 23.0, "reverse_scan_PCE": 11.6, "default_Voc": 0.75, "default_Jsc": 23.0, "default_PCE": 11.6, "default_Voc_scan_direction": "Reversed", "default_Jsc_scan_direction": "Reversed", "default_PCE_scan_direction": "Reversed"}, "stabilised": {"performance_measured": false}, "eqe": {"measured": false}, "stability": {"measured": false, "average_over_n_number_of_cells": 1.0, "light_UV_filter": false, "periodic_JV_measurements": false, "PCE_burn_in_observed": false, "flexible_cell_number_of_bending_cycles": 0.0}, "outdoor": {"tested": false, "average_over_n_number_of_cells": 1.0, "installation_number_of_solar_tracking_axis": 0.0, "periodic_JV_measurements": false, "PCE_burn_in_observed": false, "detaild_weather_data_available": false, "spectral_data_available": false, "irradiance_measured": false}}}

File: perovskite_solar_cell_database/data_tools/archive_entries/43319.archive.json
{"data": {"m_def": "perovskite_solar_cell_database.schema.PerovskiteSolarCell", "ref": {"ID": 43319, "ID_temp": 85, "name_of_person_entering_the_data": "Carolin Rehermann", "data_entered_by_author": false, "DOI_number": "10.1021/jacs.0c06288", "lead_author": "Ke et al.", "publication_date": "2020-04-08T00:00:00", "journal": "Journal of the American Chemical Society", "part_of_initial_dataset": false, "original_filename_data_upload": "2022-10-12 _v3.xlsx"}, "cell": {"number_of_cells_per_substrate": 0.0, "architecture": "Unknown", "flexible": false, "semitransparent": false, "semitransparent_wavelength_range": "nan; nan"}, "module": {"Module": false, "number_of_cells_in_module": 0.0, "JV_data_recalculated_per_cell": false}, "etl": {"stack_sequence": "PCBM-60 | BCP"}, "perovskite": {"single_crystal": false, "dimension_0D": false, "dimension_2D": false, "dimension_2D3D_mixture": false, "dimension_3D": true, "dimension_3D_with_2D_capping_layer": false, "composition_perovskite_ABC3_structure": false, "composition_perovskite_inspired_structure": false, "composition_a_ions": "FA; MA", "composition_a_ions_coefficients": "0.5; 0.5", "composition_b_ions": "Pb; Sn", "composition_b_ions_coefficients": "0.5; 0.5", "composition_c_ions": "I", "composition_c_ions_coefficients": "3", "composition_short_form": "FAMAPbSnI", "composition_long_form": "FA0.5MA0.5Pb0.5Sn0.5I3", "composition_inorganic": false, "composition_leadfree": false, "band_gap": "1.23", "band_gap_graded": false, "band_gap_estimation_basis": "Absorption"}, "perovskite_deposition": {"number_of_deposition_steps": 0.0, "quenching_induced_crystallisation": false, "solvent_annealing": false}, "htl": {"stack_sequence": "PEDOT:PSS"}, "add": {"lay_front": false, "lay_back": false}, "encapsulation": {"Encapsulation": false}, "jv": {"measured": true, "average_over_n_number_of_cells": 1, "certified_values": false, "light_intensity": 100.0, "light_masked_cell": false, "scan_speed": 725.0, "preconditioning_light_intensity": 100.0, "reverse_scan_Voc": 0.71, "reverse_scan_Jsc": 28.59, "reverse_scan_FF": 0.66, "reverse_scan_PCE": 13.41, "default_Voc": 0.71, "default_Jsc": 28.59, "default_FF": 0.66, "default_PCE": 13.41, "default_Voc_scan_direction": "Reversed", "default_Jsc_scan_direction": "Reversed", "default_FF_scan_direction": "Reversed", "default_PCE_scan_direction": "Reversed"}, "stabilised": {"performance_measured": false}, "eqe": {"measured": false}, "stability": {"measured": false, "average_over_n_number_of_cells": 1.0, "light_UV_filter": false, "periodic_JV_measurements": false, "PCE_burn_in_observed": false, "flexible_cell_number_of_bending_cycles": 0.0}, "outdoor": {"tested": false, "average_over_n_number_of_cells": 1.0, "installation_number_of_solar_tracking_axis": 0.0, "periodic_JV_measurements": false, "PCE_burn_in_observed": false, "detaild_weather_data_available": false, "spectral_data_available": false, "irradiance_measured": false}}}

File: perovskite_solar_cell_database/data_tools/archive_entries/43320.archive.json
{"data": {"m_def": "perovskite_solar_cell_database.schema.PerovskiteSolarCell", "ref": {"ID": 43320, "ID_temp": 86, "name_of_person_entering_the_data": "Carolin Rehermann", "data_entered_by_author": false, "DOI_number": "10.1021/jacs.0c06288", "lead_author": "Ke et al.", "publication_date": "2020-04-08T00:00:00", "journal": "Journal of the American Chemical Society", "part_of_initial_dataset": false, "original_filename_data_upload": "2022-10-12 _v3.xlsx"}, "cell": {"number_of_cells_per_substrate": 0.0, "architecture": "Unknown", "flexible": false, "semitransparent": false, "semitransparent_wavelength_range": "nan; nan"}, "module": {"Module": false, "number_of_cells_in_module": 0.0, "JV_data_recalculated_per_cell": false}, "etl": {"stack_sequence": "PCBM-60 | BCP"}, "perovskite": {"single_crystal": false, "dimension_0D": false, "dimension_2D": false, "dimension_2D3D_mixture": false, "dimension_3D": true, "dimension_3D_with_2D_capping_layer": false, "composition_perovskite_ABC3_structure": false, "composition_perovskite_inspired_structure": false, "composition_a_ions": "FA; MA", "composition_a_ions_coefficients": "0.5; 0.5", "composition_b_ions": "Pb; Sn", "composition_b_ions_coefficients": "0.5; 0.5", "composition_c_ions": "I", "composition_c_ions_coefficients": "3", "composition_short_form": "FAMAPbSnI", "composition_long_form": "FA0.5MA0.5Pb0.5Sn0.5I3", "composition_inorganic": false, "composition_leadfree": false, "additives_compounds": "3AMP", "additives_concentrations": "1.25 mol%", "band_gap": "1.23", "band_gap_graded": false, "band_gap_estimation_basis": "Absorption"}, "perovskite_deposition": {"number_of_deposition_steps": 0.0, "quenching_induced_crystallisation": false, "solvent_annealing": false}, "htl": {"stack_sequence": "PEDOT:PSS"}, "add": {"lay_front": false, "lay_back": false}, "encapsulation": {"Encapsulation": false}, "jv": {"measured": true, "average_over_n_number_of_cells": 1, "certified_values": false, "light_intensity": 100.0, "light_masked_cell": false, "scan_speed": 725.0, "preconditioning_light_intensity": 100.0, "reverse_scan_Voc": 0.81, "reverse_scan_Jsc": 28.5, "default_Voc": 0.81, "default_Jsc": 28.5, "default_Voc_scan_direction": "Reversed", "default_Jsc_scan_direction": "Reversed"}, "stabilised": {"performance_measured": false}, "eqe": {"measured": false}, "stability": {"measured": false, "average_over_n_number_of_cells": 1.0, "light_UV_filter": false, "periodic_JV_measurements": false, "PCE_burn_in_observed": false, "flexible_cell_number_of_bending_cycles": 0.0}, "outdoor": {"tested": false, "average_over_n_number_of_cells": 1.0, "installation_number_of_solar_tracking_axis": 0.0, "periodic_JV_measurements": false, "PCE_burn_in_observed": false, "detaild_weather_data_available": false, "spectral_data_available": false, "irradiance_measured": false}}}

File: perovskite_solar_cell_database/data_tools/archive_entries/43321.archive.json
{"data": {"m_def": "perovskite_solar_cell_database.schema.PerovskiteSolarCell", "ref": {"ID": 43321, "ID_temp": 87, "name_of_person_entering_the_data": "Carolin Rehermann", "data_entered_by_author": false, "DOI_number": "10.1021/jacs.0c06288", "lead_author": "Ke et al.", "publication_date": "2020-04-08T00:00:00", "journal": "Journal of the American Chemical Society", "part_of_initial_dataset": false, "original_filename_data_upload": "2022-10-12 _v3.xlsx"}, "cell": {"number_of_cells_per_substrate": 0.0, "architecture": "Unknown", "flexible": false, "semitransparent": false, "semitransparent_wavelength_range": "nan; nan"}, "module": {"Module": false, "number_of_cells_in_module": 0.0, "JV_data_recalculated_per_cell": false}, "etl": {"stack_sequence": "PCBM-60 | BCP"}, "perovskite": {"single_crystal": false, "dimension_0D": false, "dimension_2D": false, "dimension_2D3D_mixture": false, "dimension_3D": true, "dimension_3D_with_2D_capping_layer": false, "composition_perovskite_ABC3_structure": false, "composition_perovskite_inspired_structure": false, "composition_a_ions": "FA; MA", "composition_a_ions_coefficients": "0.5; 0.5", "composition_b_ions": "Pb; Sn", "composition_b_ions_coefficients": "0.5; 0.5", "composition_c_ions": "I", "composition_c_ions_coefficients": "3", "composition_short_form": "FAMAPbSnI", "composition_long_form": "FA0.5MA0.5Pb0.5Sn0.5I3", "composition_inorganic": false, "composition_leadfree": false, "additives_compounds": "3AMP", "additives_concentrations": "2.5 mol%", "band_gap": "1.23", "band_gap_graded": false, "band_gap_estimation_basis": "Absorption"}, "perovskite_deposition": {"number_of_deposition_steps": 0.0, "quenching_induced_crystallisation": false, "solvent_annealing": false}, "htl": {"stack_sequence": "PEDOT:PSS"}, "add": {"lay_front": false, "lay_back": false}, "encapsulation": {"Encapsulation": false}, "jv": {"measured": true, "average_over_n_number_of_cells": 1, "certified_values": false, "light_intensity": 100.0, "light_masked_cell": false, "scan_speed": 725.0, "preconditioning_light_intensity": 100.0, "reverse_scan_Voc": 0.87, "reverse_scan_Jsc": 28.38, "reverse_scan_FF": 0.87, "reverse_scan_PCE": 18.13, "default_Voc": 0.87, "default_Jsc": 28.38, "default_FF": 0.87, "default_PCE": 18.13, "default_Voc_scan_direction": "Reversed", "default_Jsc_scan_direction": "Reversed", "default_FF_scan_direction": "Reversed", "default_PCE_scan_direction": "Reversed"}, "stabilised": {"performance_measured": false}, "eqe": {"measured": false}, "stability": {"measured": false, "average_over_n_number_of_cells": 1.0, "light_UV_filter": false, "periodic_JV_measurements": false, "PCE_burn_in_observed": false, "flexible_cell_number_of_bending_cycles": 0.0}, "outdoor": {"tested": false, "average_over_n_number_of_cells": 1.0, "installation_number_of_solar_tracking_axis": 0.0, "periodic_JV_measurements": false, "PCE_burn_in_observed": false, "detaild_weather_data_available": false, "spectral_data_available": false, "irradiance_measured": false}}}
