Repository: FAIRmat-NFDI/nomad-perovskite-solar-cells-database

# NOMAD Perovskite Solar Cells Database
  [<img src="docs/assets/nomad_plugin_logo.png" width="200">](https://nomad-lab.eu/prod/v1/staging/docs/plugins/plugins.html)

  [<img width="280" alt="image" src="docs/assets/perovskite_database_project.png">](https://www.perovskitedatabase.com/)

## Introduction
Welcome to the NOMAD plugin for the Perovskite Solar Cell Database.
This project aims to provide a FAIR and open-access interface for the perovskite solar cells database in NOMAD
and related data sources.
Additionally, it has data models and schemas for defining ions and halide hybrid-perovskite compositions.

File: perovskite_solar_cell_database/data_tools/archive_entries/43322.archive.json
{"data": {"m_def": "perovskite_solar_cell_database.schema.PerovskiteSolarCell", "ref": {"ID": 43322, "ID_temp": 88, "name_of_person_entering_the_data": "Carolin Rehermann", "data_entered_by_author": false, "DOI_number": "10.1021/jacs.0c06288", "lead_author": "Ke et al.", "publication_date": "2020-04-08T00:00:00", "journal": "Journal of the American Chemical Society", "part_of_initial_dataset": false, "original_filename_data_upload": "2022-10-12 _v3.xlsx"}, "cell": {"number_of_cells_per_substrate": 0.0, "architecture": "Unknown", "flexible": false, "semitransparent": false, "semitransparent_wavelength_range": "nan; nan"}, "module": {"Module": false, "number_of_cells_in_module": 0.0, "JV_data_recalculated_per_cell": false}, "etl": {"stack_sequence": "PCBM-60 | BCP"}, "perovskite": {"single_crystal": false, "dimension_0D": false, "dimension_2D": false, "dimension_2D3D_mixture": false, "dimension_3D": true, "dimension_3D_with_2D_capping_layer": false, "composition_perovskite_ABC3_structure": false, "composition_perovskite_inspired_structure": false, "composition_a_ions": "FA; MA", "composition_a_ions_coefficients": "0.5; 0.5", "composition_b_ions": "Pb; Sn", "composition_b_ions_coefficients": "0.5; 0.5", "composition_c_ions": "I", "composition_c_ions_coefficients": "3", "composition_short_form": "FAMAPbSnI", "composition_long_form": "FA0.5MA0.5Pb0.5Sn0.5I3", "composition_inorganic": false, "composition_leadfree": false, "additives_compounds": "3AMP", "additives_concentrations": "5 mol%", "band_gap": "1.23", "band_gap_graded": false, "band_gap_estimation_basis": "Absorption"}, "perovskite_deposition": {"number_of_deposition_steps": 0.0, "quenching_induced_crystallisation": false, "solvent_annealing": false}, "htl": {"stack_sequence": "PEDOT:PSS"}, "add": {"lay_front": false, "lay_back": false}, "encapsulation": {"Encapsulation": false}, "jv": {"measured": true, "average_over_n_number_of_cells": 1, "certified_values": false, "light_intensity": 100.0, "light_masked_cell": false, "scan_speed": 725.0, "preconditioning_light_intensity": 100.0, "reverse_scan_Voc": 0.85, "reverse_scan_Jsc": 28.5, "default_Voc": 0.85, "default_Jsc": 28.5, "default_Voc_scan_direction": "Reversed", "default_Jsc_scan_direction": "Reversed"}, "stabilised": {"performance_measured": false}, "eqe": {"measured": false}, "stability": {"measured": false, "average_over_n_number_of_cells": 1.0, "light_UV_filter": false, "periodic_JV_measurements": false, "PCE_burn_in_observed": false, "flexible_cell_number_of_bending_cycles": 0.0}, "outdoor": {"tested": false, "average_over_n_number_of_cells": 1.0, "installation_number_of_solar_tracking_axis": 0.0, "periodic_JV_measurements": false, "PCE_burn_in_observed": false, "detaild_weather_data_available": false, "spectral_data_available": false, "irradiance_measured": false}}}

File: perovskite_solar_cell_database/data_tools/archive_entries/43323.archive.json
{"data": {"m_def": "perovskite_solar_cell_database.schema.PerovskiteSolarCell", "ref": {"ID": 43323, "ID_temp": 89, "name_of_person_entering_the_data": "Carolin Rehermann", "data_entered_by_author": false, "DOI_number": "10.1021/jacs.0c06288", "lead_author": "Ke et al.", "publication_date": "2020-04-08T00:00:00", "journal": "Journal of the American Chemical Society", "part_of_initial_dataset": false, "original_filename_data_upload": "2022-10-12 _v3.xlsx"}, "cell": {"number_of_cells_per_substrate": 0.0, "architecture": "Unknown", "flexible": false, "semitransparent": false, "semitransparent_wavelength_range": "nan; nan"}, "module": {"Module": false, "number_of_cells_in_module": 0.0, "JV_data_recalculated_per_cell": false}, "etl": {"stack_sequence": "PCBM-60 | BCP"}, "perovskite": {"single_crystal": false, "dimension_0D": false, "dimension_2D": false, "dimension_2D3D_mixture": false, "dimension_3D": true, "dimension_3D_with_2D_capping_layer": false, "composition_perovskite_ABC3_structure": false, "composition_perovskite_inspired_structure": false, "composition_a_ions": "FA; MA", "composition_a_ions_coefficients": "0.5; 0.5", "composition_b_ions": "Pb; Sn", "composition_b_ions_coefficients": "0.5; 0.5", "composition_c_ions": "I", "composition_c_ions_coefficients": "3", "composition_short_form": "FAMAPbSnI", "composition_long_form": "FA0.5MA0.5Pb0.5Sn0.5I3", "composition_inorganic": false, "composition_leadfree": false, "band_gap": "1.23", "band_gap_graded": false, "band_gap_estimation_basis": "Absorption"}, "perovskite_deposition": {"number_of_deposition_steps": 0.0, "quenching_induced_crystallisation": false, "solvent_annealing": false}, "htl": {"stack_sequence": "PEDOT:PSS"}, "add": {"lay_front": false, "lay_back": false}, "encapsulation": {"Encapsulation": false}, "jv": {"measured": true, "average_over_n_number_of_cells": 30, "certified_values": false, "light_intensity": 100.0, "light_masked_cell": false, "scan_speed": 725.0, "preconditioning_light_intensity": 100.0, "reverse_scan_Voc": 0.72, "reverse_scan_Jsc": 28.44, "reverse_scan_FF": 0.58, "reverse_scan_PCE": 11.89, "default_Voc": 0.72, "default_Jsc": 28.44, "default_FF": 0.58, "default_PCE": 11.89, "default_Voc_scan_direction": "Reversed", "default_Jsc_scan_direction": "Reversed", "default_FF_scan_direction": "Reversed", "default_PCE_scan_direction": "Reversed"}, "stabilised": {"performance_measured": false}, "eqe": {"measured": false}, "stability": {"measured": false, "average_over_n_number_of_cells": 1.0, "light_UV_filter": false, "periodic_JV_measurements": false, "PCE_burn_in_observed": false, "flexible_cell_number_of_bending_cycles": 0.0}, "outdoor": {"tested": false, "average_over_n_number_of_cells": 1.0, "installation_number_of_solar_tracking_axis": 0.0, "periodic_JV_measurements": false, "PCE_burn_in_observed": false, "detaild_weather_data_available": false, "spectral_data_available": false, "irradiance_measured": false}}}

File: perovskite_solar_cell_database/data_tools/archive_entries/43324.archive.json
{"data": {"m_def": "perovskite_solar_cell_database.schema.PerovskiteSolarCell", "ref": {"ID": 43324, "ID_temp": 90, "name_of_person_entering_the_data": "Carolin Rehermann", "data_entered_by_author": false, "DOI_number": "10.1021/jacs.0c06288", "lead_author": "Ke et al.", "publication_date": "2020-04-08T00:00:00", "journal": "Journal of the American Chemical Society", "part_of_initial_dataset": false, "original_filename_data_upload": "2022-10-12 _v3.xlsx"}, "cell": {"number_of_cells_per_substrate": 0.0, "architecture": "Unknown", "flexible": false, "semitransparent": false, "semitransparent_wavelength_range": "nan; nan"}, "module": {"Module": false, "number_of_cells_in_module": 0.0, "JV_data_recalculated_per_cell": false}, "etl": {"stack_sequence": "PCBM-60 | BCP"}, "perovskite": {"single_crystal": false, "dimension_0D": false, "dimension_2D": false, "dimension_2D3D_mixture": false, "dimension_3D": true, "dimension_3D_with_2D_capping_layer": false, "composition_perovskite_ABC3_structure": false, "composition_perovskite_inspired_structure": false, "composition_a_ions": "FA; MA", "composition_a_ions_coefficients": "0.5; 0.5", "composition_b_ions": "Pb; Sn", "composition_b_ions_coefficients": "0.5; 0.5", "composition_c_ions": "I", "composition_c_ions_coefficients": "3", "composition_short_form": "FAMAPbSnI", "composition_long_form": "FA0.5MA0.5Pb0.5Sn0.5I3", "composition_inorganic": false, "composition_leadfree": false, "additives_compounds": "3AMP", "additives_concentrations": "1.25 mol%", "band_gap": "1.23", "band_gap_graded": false, "band_gap_estimation_basis": "Absorption"}, "perovskite_deposition": {"number_of_deposition_steps": 0.0, "quenching_induced_crystallisation": false, "solvent_annealing": false}, "htl": {"stack_sequence": "PEDOT:PSS"}, "add": {"lay_front": false, "lay_back": false}, "encapsulation": {"Encapsulation": false}, "jv": {"measured": true, "average_over_n_number_of_cells": 30, "certified_values": false, "light_intensity": 100.0, "light_masked_cell": false, "scan_speed": 725.0, "preconditioning_light_intensity": 100.0, "reverse_scan_Voc": 0.82, "reverse_scan_Jsc": 28.5, "reverse_scan_FF": 0.66, "reverse_scan_PCE": 15.0, "default_Voc": 0.82, "default_Jsc": 28.5, "default_FF": 0.66, "default_PCE": 15.0, "default_Voc_scan_direction": "Reversed", "default_Jsc_scan_direction": "Reversed", "default_FF_scan_direction": "Reversed", "default_PCE_scan_direction": "Reversed"}, "stabilised": {"performance_measured": false}, "eqe": {"measured": false}, "stability": {"measured": false, "average_over_n_number_of_cells": 1.0, "light_UV_filter": false, "periodic_JV_measurements": false, "PCE_burn_in_observed": false, "flexible_cell_number_of_bending_cycles": 0.0}, "outdoor": {"tested": false, "average_over_n_number_of_cells": 1.0, "installation_number_of_solar_tracking_axis": 0.0, "periodic_JV_measurements": false, "PCE_burn_in_observed": false, "detaild_weather_data_available": false, "spectral_data_available": false, "irradiance_measured": false}}}

File: perovskite_solar_cell_database/data_tools/archive_entries/43325.archive.json
{"data": {"m_def": "perovskite_solar_cell_database.schema.PerovskiteSolarCell", "ref": {"ID": 43325, "ID_temp": 91, "name_of_person_entering_the_data": "Carolin Rehermann", "data_entered_by_author": false, "DOI_number": "10.1021/jacs.0c06288", "lead_author": "Ke et al.", "publication_date": "2020-04-08T00:00:00", "journal": "Journal of the American Chemical Society", "part_of_initial_dataset": false, "original_filename_data_upload": "2022-10-12 _v3.xlsx"}, "cell": {"number_of_cells_per_substrate": 0.0, "architecture": "Unknown", "flexible": false, "semitransparent": false, "semitransparent_wavelength_range": "nan; nan"}, "module": {"Module": false, "number_of_cells_in_module": 0.0, "JV_data_recalculated_per_cell": false}, "etl": {"stack_sequence": "PCBM-60 | BCP"}, "perovskite": {"single_crystal": false, "dimension_0D": false, "dimension_2D": false, "dimension_2D3D_mixture": false, "dimension_3D": true, "dimension_3D_with_2D_capping_layer": false, "composition_perovskite_ABC3_structure": false, "composition_perovskite_inspired_structure": false, "composition_a_ions": "FA; MA", "composition_a_ions_coefficients": "0.5; 0.5", "composition_b_ions": "Pb; Sn", "composition_b_ions_coefficients": "0.5; 0.5", "composition_c_ions": "I", "composition_c_ions_coefficients": "3", "composition_short_form": "FAMAPbSnI", "composition_long_form": "FA0.5MA0.5Pb0.5Sn0.5I3", "composition_inorganic": false, "composition_leadfree": false, "additives_compounds": "3AMP", "additives_concentrations": "2.5 mol%", "band_gap": "1.23", "band_gap_graded": false, "band_gap_estimation_basis": "Absorption"}, "perovskite_deposition": {"number_of_deposition_steps": 0.0, "quenching_induced_crystallisation": false, "solvent_annealing": false}, "htl": {"stack_sequence": "PEDOT:PSS"}, "add": {"lay_front": false, "lay_back": false}, "encapsulation": {"Encapsulation": false}, "jv": {"measured": true, "average_over_n_number_of_cells": 30, "certified_values": false, "light_intensity": 100.0, "light_masked_cell": false, "scan_speed": 725.0, "preconditioning_light_intensity": 100.0, "reverse_scan_Voc": 0.86, "reverse_scan_Jsc": 27.75, "reverse_scan_FF": 0.78, "reverse_scan_PCE": 18.62, "default_Voc": 0.86, "default_Jsc": 27.75, "default_FF": 0.78, "default_PCE": 18.62, "default_Voc_scan_direction": "Reversed", "default_Jsc_scan_direction": "Reversed", "default_FF_scan_direction": "Reversed", "default_PCE_scan_direction": "Reversed"}, "stabilised": {"performance_measured": false}, "eqe": {"measured": false}, "stability": {"measured": false, "average_over_n_number_of_cells": 1.0, "light_UV_filter": false, "periodic_JV_measurements": false, "PCE_burn_in_observed": false, "flexible_cell_number_of_bending_cycles": 0.0}, "outdoor": {"tested": false, "average_over_n_number_of_cells": 1.0, "installation_number_of_solar_tracking_axis": 0.0, "periodic_JV_measurements": false, "PCE_burn_in_observed": false, "detaild_weather_data_available": false, "spectral_data_available": false, "irradiance_measured": false}}}

File: perovskite_solar_cell_database/data_tools/archive_entries/43326.archive.json
{"data": {"m_def": "perovskite_solar_cell_database.schema.PerovskiteSolarCell", "ref": {"ID": 43326, "ID_temp": 92, "name_of_person_entering_the_data": "Carolin Rehermann", "data_entered_by_author": false, "DOI_number": "10.1021/jacs.0c06288", "lead_author": "Ke et al.", "publication_date": "2020-04-08T00:00:00", "journal": "Journal of the American Chemical Society", "part_of_initial_dataset": false, "original_filename_data_upload": "2022-10-12 _v3.xlsx"}, "cell": {"number_of_cells_per_substrate": 0.0, "architecture": "Unknown", "flexible": false, "semitransparent": false, "semitransparent_wavelength_range": "nan; nan"}, "module": {"Module": false, "number_of_cells_in_module": 0.0, "JV_data_recalculated_per_cell": false}, "etl": {"stack_sequence": "PCBM-60 | BCP"}, "perovskite": {"single_crystal": false, "dimension_0D": false, "dimension_2D": false, "dimension_2D3D_mixture": false, "dimension_3D": true, "dimension_3D_with_2D_capping_layer": false, "composition_perovskite_ABC3_structure": false, "composition_perovskite_inspired_structure": false, "composition_a_ions": "FA; MA", "composition_a_ions_coefficients": "0.5; 0.5", "composition_b_ions": "Pb; Sn", "composition_b_ions_coefficients": "0.5; 0.5", "composition_c_ions": "I", "composition_c_ions_coefficients": "3", "composition_short_form": "FAMAPbSnI", "composition_long_form": "FA0.5MA0.5Pb0.5Sn0.5I3", "composition_inorganic": false, "composition_leadfree": false, "additives_compounds": "3AMP", "additives_concentrations": "5 mol%", "band_gap": "1.23", "band_gap_graded": false, "band_gap_estimation_basis": "Absorption"}, "perovskite_deposition": {"number_of_deposition_steps": 0.0, "quenching_induced_crystallisation": false, "solvent_annealing": false}, "htl": {"stack_sequence": "PEDOT:PSS"}, "add": {"lay_front": false, "lay_back": false}, "encapsulation": {"Encapsulation": false}, "jv": {"measured": true, "average_over_n_number_of_cells": 30, "certified_values": false, "light_intensity": 100.0, "light_masked_cell": false, "scan_speed": 725.0, "preconditioning_light_intensity": 100.0, "reverse_scan_Voc": 0.85, "reverse_scan_Jsc": 28.2, "reverse_scan_FF": 0.75, "reverse_scan_PCE": 16.8, "default_Voc": 0.85, "default_Jsc": 28.2, "default_FF": 0.75, "default_PCE": 16.8, "default_Voc_scan_direction": "Reversed", "default_Jsc_scan_direction": "Reversed", "default_FF_scan_direction": "Reversed", "default_PCE_scan_direction": "Reversed"}, "stabilised": {"performance_measured": false}, "eqe": {"measured": false}, "stability": {"measured": false, "average_over_n_number_of_cells": 1.0, "light_UV_filter": false, "periodic_JV_measurements": false, "PCE_burn_in_observed": false, "flexible_cell_number_of_bending_cycles": 0.0}, "outdoor": {"tested": false, "average_over_n_number_of_cells": 1.0, "installation_number_of_solar_tracking_axis": 0.0, "periodic_JV_measurements": false, "PCE_burn_in_observed": false, "detaild_weather_data_available": false, "spectral_data_available": false, "irradiance_measured": false}}}

File: perovskite_solar_cell_database/data_tools/archive_entries/43327.archive.json
{"data": {"m_def": "perovskite_solar_cell_database.schema.PerovskiteSolarCell", "ref": {"ID": 43327, "ID_temp": 93, "name_of_person_entering_the_data": "Carolin Rehermann", "data_entered_by_author": false, "DOI_number": "10.1021/jacs.0c06288", "lead_author": "Ke et al.", "publication_date": "2020-04-08T00:00:00", "journal": "Journal of the American Chemical Society", "part_of_initial_dataset": false, "original_filename_data_upload": "2022-10-12 _v3.xlsx"}, "cell": {"number_of_cells_per_substrate": 0.0, "architecture": "Unknown", "flexible": false, "semitransparent": false, "semitransparent_wavelength_range": "nan; nan"}, "module": {"Module": false, "number_of_cells_in_module": 0.0, "JV_data_recalculated_per_cell": false}, "etl": {"stack_sequence": "PCBM-60 | BCP"}, "perovskite": {"single_crystal": false, "dimension_0D": false, "dimension_2D": false, "dimension_2D3D_mixture": false, "dimension_3D": true, "dimension_3D_with_2D_capping_layer": false, "composition_perovskite_ABC3_structure": false, "composition_perovskite_inspired_structure": false, "composition_a_ions": "FA; MA", "composition_a_ions_coefficients": "0.5; 0.5", "composition_b_ions": "Pb; Sn", "composition_b_ions_coefficients": "0.5; 0.5", "composition_c_ions": "I", "composition_c_ions_coefficients": "3", "composition_short_form": "FAMAPbSnI", "composition_long_form": "FA0.5MA0.5Pb0.5Sn0.5I3", "composition_inorganic": false, "composition_leadfree": false, "additives_compounds": "3AMP", "additives_concentrations": "2.5 mol%", "band_gap": "1.23", "band_gap_graded": false, "band_gap_estimation_basis": "Absorption"}, "perovskite_deposition": {"number_of_deposition_steps": 0.0, "quenching_induced_crystallisation": false, "solvent_annealing": false}, "htl": {"stack_sequence": "PEDOT:PSS"}, "add": {"lay_front": false, "lay_back": false}, "encapsulation": {"Encapsulation": false}, "jv": {"measured": true, "average_over_n_number_of_cells": 1, "certified_values": false, "light_intensity": 100.0, "light_masked_cell": false, "scan_speed": 725.0, "preconditioning_light_intensity": 100.0, "reverse_scan_Voc": 0.88, "reverse_scan_Jsc": 28.63, "reverse_scan_FF": 0.79, "reverse_scan_PCE": 20.09, "forward_scan_Voc": 0.88, "forward_scan_Jsc": 28.66, "forward_scan_FF": 0.79, "forward_scan_PCE": 19.99, "default_Voc": 0.88, "default_Jsc": 28.63, "default_FF": 0.79, "default_PCE": 20.09, "default_Voc_scan_direction": "Reversed", "default_Jsc_scan_direction": "Reversed", "default_FF_scan_direction": "Reversed", "default_PCE_scan_direction": "Reversed", "hysteresis_index": 0.006055595}, "stabilised": {"performance_measured": false}, "eqe": {"measured": false}, "stability": {"measured": false, "average_over_n_number_of_cells": 1.0, "light_UV_filter": false, "periodic_JV_measurements": false, "PCE_burn_in_observed": false, "flexible_cell_number_of_bending_cycles": 0.0}, "outdoor": {"tested": false, "average_over_n_number_of_cells": 1.0, "installation_number_of_solar_tracking_axis": 0.0, "periodic_JV_measurements": false, "PCE_burn_in_observed": false, "detaild_weather_data_available": false, "spectral_data_available": false, "irradiance_measured": false}}}

File: perovskite_solar_cell_database/data_tools/archive_entries/43328.archive.json
{"data": {"m_def": "perovskite_solar_cell_database.schema.PerovskiteSolarCell", "ref": {"ID": 43328, "ID_temp": 94, "name_of_person_entering_the_data": "Lucas Jorge Affon\u00e7o", "data_entered_by_author": false, "DOI_number": "10.1016/j.jallcom.2022.164722", "lead_author": "Du et al.", "publication_date": "2022-03-26T00:00:00", "journal": "Journal of Alloys and Compounds", "part_of_initial_dataset": false, "original_filename_data_upload": "2022-10-12 _v3.xlsx", "free_text_comment": "DMF:DMSO + MACl"}, "cell": {"number_of_cells_per_substrate": 0.0, "architecture": "Unknown", "flexible": false, "semitransparent": false, "semitransparent_wavelength_range": "nan; nan"}, "module": {"Module": false, "number_of_cells_in_module": 0.0, "JV_data_recalculated_per_cell": false}, "etl": {"stack_sequence": "SnO2"}, "perovskite": {"single_crystal": false, "dimension_0D": false, "dimension_2D": false, "dimension_2D3D_mixture": false, "dimension_3D": true, "dimension_3D_with_2D_capping_layer": false, "composition_perovskite_ABC3_structure": false, "composition_perovskite_inspired_structure": false, "composition_a_ions": "Cs; FA; MA", "composition_a_ions_coefficients": "0.05; 0.86; 0.09", "composition_b_ions": "Pb", "composition_b_ions_coefficients": "1", "composition_c_ions": "0.03; 0.97", "composition_c_ions_coefficients": "0.97; 0.03", "composition_short_form": "CsFAMAPbBrI", "composition_long_form": "Cs0.05FA0.86MA0.09PbBr0.03I0.97", "composition_inorganic": false, "composition_leadfree": false, "additives_compounds": "MACl", "additives_concentrations": "0.3 mmol", "band_gap": "1.56", "band_gap_graded": false, "band_gap_estimation_basis": "Absorption Tauc-plot"}, "perovskite_deposition": {"number_of_deposition_steps": 0.0, "quenching_induced_crystallisation": false, "solvent_annealing": false}, "htl": {"stack_sequence": "Spiro-MeOTAD"}, "add": {"lay_front": false, "lay_back": false}, "encapsulation": {"Encapsulation": false}, "jv": {"measured": true, "average_over_n_number_of_cells": 2, "certified_values": false, "light_intensity": 100.0, "light_masked_cell": false, "scan_speed": 50.0, "reverse_scan_Voc": 1.08, "reverse_scan_Jsc": 23.5, "reverse_scan_FF": 0.776, "reverse_scan_PCE": 19.7, "forward_scan_Voc": 1.088, "forward_scan_Jsc": 23.37, "forward_scan_FF": 0.727, "forward_scan_PCE": 18.48, "default_Voc": 1.08, "default_Jsc": 23.5, "default_FF": 0.776, "default_PCE": 19.7, "default_Voc_scan_direction": "Reversed", "default_Jsc_scan_direction": "Reversed", "default_FF_scan_direction": "Reversed", "default_PCE_scan_direction": "Reversed", "hysteresis_index": 0.152672307}, "stabilised": {"performance_measured": false}, "eqe": {"measured": false}, "stability": {"measured": false, "average_over_n_number_of_cells": 1.0, "light_UV_filter": false, "periodic_JV_measurements": false, "PCE_burn_in_observed": false, "flexible_cell_number_of_bending_cycles": 0.0}, "outdoor": {"tested": false, "average_over_n_number_of_cells": 1.0, "installation_number_of_solar_tracking_axis": 0.0, "periodic_JV_measurements": false, "PCE_burn_in_observed": false, "detaild_weather_data_available": false, "spectral_data_available": false, "irradiance_measured": false}}}

File: perovskite_solar_cell_database/data_tools/archive_entries/43329.archive.json
{"data": {"m_def": "perovskite_solar_cell_database.schema.PerovskiteSolarCell", "ref": {"ID": 43329, "ID_temp": 95, "name_of_person_entering_the_data": "Lucas Jorge Affon\u00e7o", "data_entered_by_author": false, "DOI_number": "10.1016/j.jallcom.2022.164722", "lead_author": "Du et al.", "publication_date": "2022-03-26T00:00:00", "journal": "Journal of Alloys and Compounds", "part_of_initial_dataset": false, "original_filename_data_upload": "2022-10-12 _v3.xlsx", "free_text_comment": "DMF"}, "cell": {"number_of_cells_per_substrate": 0.0, "architecture": "Unknown", "flexible": false, "semitransparent": false, "semitransparent_wavelength_range": "nan; nan"}, "module": {"Module": false, "number_of_cells_in_module": 0.0, "JV_data_recalculated_per_cell": false}, "etl": {"stack_sequence": "SnO2"}, "perovskite": {"single_crystal": false, "dimension_0D": false, "dimension_2D": false, "dimension_2D3D_mixture": false, "dimension_3D": true, "dimension_3D_with_2D_capping_layer": false, "composition_perovskite_ABC3_structure": false, "composition_perovskite_inspired_structure": false, "composition_a_ions": "Cs; FA; MA", "composition_a_ions_coefficients": "0.05; 0.86; 0.09", "composition_b_ions": "Pb", "composition_b_ions_coefficients": "1", "composition_c_ions": "0.03; 0.97", "composition_c_ions_coefficients": "0.97; 0.03", "composition_short_form": "CsFAMAPbBrI", "composition_long_form": "Cs0.05FA0.86MA0.09PbBr0.03I0.97", "composition_inorganic": false, "composition_leadfree": false, "band_gap_graded": false}, "perovskite_deposition": {"number_of_deposition_steps": 0.0, "quenching_induced_crystallisation": false, "solvent_annealing": false}, "htl": {"stack_sequence": "Spiro-MeOTAD"}, "add": {"lay_front": false, "lay_back": false}, "encapsulation": {"Encapsulation": false}, "jv": {"measured": true, "average_over_n_number_of_cells": 2, "certified_values": false, "light_intensity": 100.0, "light_masked_cell": false, "scan_speed": 50.0, "reverse_scan_Voc": 0.987, "reverse_scan_Jsc": 21.0, "reverse_scan_FF": 0.453, "reverse_scan_PCE": 9.4, "default_Voc": 0.987, "default_Jsc": 21.0, "default_FF": 0.453, "default_PCE": 9.4, "default_Voc_scan_direction": "Reversed", "default_Jsc_scan_direction": "Reversed", "default_FF_scan_direction": "Reversed", "default_PCE_scan_direction": "Reversed"}, "stabilised": {"performance_measured": false}, "eqe": {"measured": false}, "stability": {"measured": false, "average_over_n_number_of_cells": 1.0, "light_UV_filter": false, "periodic_JV_measurements": false, "PCE_burn_in_observed": false, "flexible_cell_number_of_bending_cycles": 0.0}, "outdoor": {"tested": false, "average_over_n_number_of_cells": 1.0, "installation_number_of_solar_tracking_axis": 0.0, "periodic_JV_measurements": false, "PCE_burn_in_observed": false, "detaild_weather_data_available": false, "spectral_data_available": false, "irradiance_measured": false}}}

File: perovskite_solar_cell_database/data_tools/archive_entries/43330.archive.json
{"data": {"m_def": "perovskite_solar_cell_database.schema.PerovskiteSolarCell", "ref": {"ID": 43330, "ID_temp": 96, "name_of_person_entering_the_data": "Lucas Jorge Affon\u00e7o", "data_entered_by_author": false, "DOI_number": "10.1016/j.jallcom.2022.164722", "lead_author": "Du et al.", "publication_date": "2022-03-26T00:00:00", "journal": "Journal of Alloys and Compounds", "part_of_initial_dataset": false, "original_filename_data_upload": "2022-10-12 _v3.xlsx", "free_text_comment": "DMF:DMSO (1:1)"}, "cell": {"number_of_cells_per_substrate": 0.0, "architecture": "Unknown", "flexible": false, "semitransparent": false, "semitransparent_wavelength_range": "nan; nan"}, "module": {"Module": false, "number_of_cells_in_module": 0.0, "JV_data_recalculated_per_cell": false}, "etl": {"stack_sequence": "SnO2"}, "perovskite": {"single_crystal": false, "dimension_0D": false, "dimension_2D": false, "dimension_2D3D_mixture": false, "dimension_3D": true, "dimension_3D_with_2D_capping_layer": false, "composition_perovskite_ABC3_structure": false, "composition_perovskite_inspired_structure": false, "composition_a_ions": "Cs; FA; MA", "composition_a_ions_coefficients": "0.05; 0.86; 0.09", "composition_b_ions": "Pb", "composition_b_ions_coefficients": "1", "composition_c_ions": "Br; I", "composition_c_ions_coefficients": "0.97; 0.03", "composition_short_form": "CsFAMAPbBrI", "composition_long_form": "Cs0.05FA0.86MA0.09PbBr0.97I0.03", "composition_inorganic": false, "composition_leadfree": false, "band_gap_graded": false}, "perovskite_deposition": {"number_of_deposition_steps": 0.0, "quenching_induced_crystallisation": false, "solvent_annealing": false}, "htl": {"stack_sequence": "Spiro-MeOTAD"}, "add": {"lay_front": false, "lay_back": false}, "encapsulation": {"Encapsulation": false}, "jv": {"measured": true, "average_over_n_number_of_cells": 2, "certified_values": false, "light_intensity": 100.0, "light_masked_cell": false, "scan_speed": 50.0, "reverse_scan_Voc": 1.041, "reverse_scan_Jsc": 23.49, "reverse_scan_FF": 0.748, "reverse_scan_PCE": 18.3, "forward_scan_Voc": 1.065, "forward_scan_Jsc": 23.19, "forward_scan_FF": 0.673, "forward_scan_PCE": 16.63, "default_Voc": 1.041, "default_Jsc": 23.49, "default_FF": 0.748, "default_PCE": 18.3, "default_Voc_scan_direction": "Reversed", "default_Jsc_scan_direction": "Reversed", "default_FF_scan_direction": "Reversed", "default_PCE_scan_direction": "Reversed", "hysteresis_index": 0.267437407}, "stabilised": {"performance_measured": false}, "eqe": {"measured": false}, "stability": {"measured": false, "average_over_n_number_of_cells": 1.0, "light_UV_filter": false, "periodic_JV_measurements": false, "PCE_burn_in_observed": false, "flexible_cell_number_of_bending_cycles": 0.0}, "outdoor": {"tested": false, "average_over_n_number_of_cells": 1.0, "installation_number_of_solar_tracking_axis": 0.0, "periodic_JV_measurements": false, "PCE_burn_in_observed": false, "detaild_weather_data_available": false, "spectral_data_available": false, "irradiance_measured": false}}}

File: perovskite_solar_cell_database/data_tools/archive_entries/43331.archive.json
{"data": {"m_def": "perovskite_solar_cell_database.schema.PerovskiteSolarCell", "ref": {"ID": 43331, "ID_temp": 97, "name_of_person_entering_the_data": "Lucas Jorge Affon\u00e7o", "data_entered_by_author": false, "DOI_number": "10.1002/inf2.12345", "lead_author": "Bhat et al.", "publication_date": "2022-08-07T00:00:00", "journal": "InfoMat", "part_of_initial_dataset": false, "original_filename_data_upload": "2022-10-12 _v3.xlsx", "free_text_comment": "TPA-azaBODIPY-TPA as HTL"}, "cell": {"number_of_cells_per_substrate": 0.0, "architecture": "Unknown", "flexible": false, "semitransparent": false, "semitransparent_wavelength_range": "nan; nan"}, "module": {"Module": false, "number_of_cells_in_module": 0.0, "JV_data_recalculated_per_cell": false}, "etl": {"stack_sequence": "C60 | BCP"}, "perovskite": {"single_crystal": false, "dimension_0D": false, "dimension_2D": false, "dimension_2D3D_mixture": false, "dimension_3D": true, "dimension_3D_with_2D_capping_layer": false, "composition_perovskite_ABC3_structure": false, "composition_perovskite_inspired_structure": false, "composition_a_ions": "MA", "composition_a_ions_coefficients": "1", "composition_b_ions": "Pb", "composition_b_ions_coefficients": "1", "composition_c_ions": "I", "composition_c_ions_coefficients": "3", "composition_short_form": "MAPbI", "composition_long_form": "MAPbI3", "composition_inorganic": false, "composition_leadfree": false, "band_gap_graded": false}, "perovskite_deposition": {"number_of_deposition_steps": 0.0, "quenching_induced_crystallisation": false, "solvent_annealing": false}, "htl": {"stack_sequence": "Unknown"}, "add": {"lay_front": false, "lay_back": false}, "encapsulation": {"Encapsulation": false}, "jv": {"measured": true, "average_over_n_number_of_cells": 20, "certified_values": false, "light_intensity": 100.0, "light_masked_cell": false, "reverse_scan_Voc": 1.0, "reverse_scan_Jsc": 22.0, "reverse_scan_FF": 0.775, "reverse_scan_PCE": 17.0, "default_Voc": 1.0, "default_Jsc": 22.0, "default_FF": 0.775, "default_PCE": 17.0, "default_Voc_scan_direction": "Reversed", "default_Jsc_scan_direction": "Reversed", "default_FF_scan_direction": "Reversed", "default_PCE_scan_direction": "Reversed"}, "stabilised": {"performance_measured": false}, "eqe": {"measured": false}, "stability": {"measured": false, "average_over_n_number_of_cells": 1.0, "light_UV_filter": false, "periodic_JV_measurements": false, "PCE_burn_in_observed": false, "flexible_cell_number_of_bending_cycles": 0.0}, "outdoor": {"tested": false, "average_over_n_number_of_cells": 1.0, "installation_number_of_solar_tracking_axis": 0.0, "periodic_JV_measurements": false, "PCE_burn_in_observed": false, "detaild_weather_data_available": false, "spectral_data_available": false, "irradiance_measured": false}}}

File: perovskite_solar_cell_database/data_tools/archive_entries/43332.archive.json
{"data": {"m_def": "perovskite_solar_cell_database.schema.PerovskiteSolarCell", "ref": {"ID": 43332, "ID_temp": 98, "name_of_person_entering_the_data": "Lucas Jorge Affon\u00e7o", "data_entered_by_author": false, "DOI_number": "10.1002/inf2.12345", "lead_author": "Bhat et al.", "publication_date": "2022-08-07T00:00:00", "journal": "InfoMat", "part_of_initial_dataset": false, "original_filename_data_upload": "2022-10-12 _v3.xlsx", "free_text_comment": "Reference Stack"}, "cell": {"number_of_cells_per_substrate": 0.0, "architecture": "Unknown", "flexible": false, "semitransparent": false, "semitransparent_wavelength_range": "nan; nan"}, "module": {"Module": false, "number_of_cells_in_module": 0.0, "JV_data_recalculated_per_cell": false}, "etl": {"stack_sequence": "C60 | BCP"}, "perovskite": {"single_crystal": false, "dimension_0D": false, "dimension_2D": false, "dimension_2D3D_mixture": false, "dimension_3D": true, "dimension_3D_with_2D_capping_layer": false, "composition_perovskite_ABC3_structure": false, "composition_perovskite_inspired_structure": false, "composition_a_ions": "MA", "composition_a_ions_coefficients": "1", "composition_b_ions": "Pb", "composition_b_ions_coefficients": "1", "composition_c_ions": "I", "composition_c_ions_coefficients": "3", "composition_short_form": "MAPbI", "composition_long_form": "MAPbI3", "composition_inorganic": false, "composition_leadfree": false, "band_gap_graded": false}, "perovskite_deposition": {"number_of_deposition_steps": 0.0, "quenching_induced_crystallisation": false, "solvent_annealing": false}, "htl": {"stack_sequence": "PEDOT:PSS"}, "add": {"lay_front": false, "lay_back": false}, "encapsulation": {"Encapsulation": false}, "jv": {"measured": true, "average_over_n_number_of_cells": 16, "certified_values": false, "light_intensity": 100.0, "light_masked_cell": false, "reverse_scan_Voc": 1.0, "reverse_scan_Jsc": 18.5, "reverse_scan_FF": 0.572, "reverse_scan_PCE": 10.06, "default_Voc": 1.0, "default_Jsc": 18.5, "default_FF": 0.572, "default_PCE": 10.06, "default_Voc_scan_direction": "Reversed", "default_Jsc_scan_direction": "Reversed", "default_FF_scan_direction": "Reversed", "default_PCE_scan_direction": "Reversed"}, "stabilised": {"performance_measured": false}, "eqe": {"measured": false}, "stability": {"measured": false, "average_over_n_number_of_cells": 1.0, "light_UV_filter": false, "periodic_JV_measurements": false, "PCE_burn_in_observed": false, "flexible_cell_number_of_bending_cycles": 0.0}, "outdoor": {"tested": false, "average_over_n_number_of_cells": 1.0, "installation_number_of_solar_tracking_axis": 0.0, "periodic_JV_measurements": false, "PCE_burn_in_observed": false, "detaild_weather_data_available": false, "spectral_data_available": false, "irradiance_measured": false}}}

File: perovskite_solar_cell_database/data_tools/archive_entries/43333.archive.json
{"data": {"m_def": "perovskite_solar_cell_database.schema.PerovskiteSolarCell", "ref": {"ID": 43333, "ID_temp": 99, "name_of_person_entering_the_data": "Lucas Jorge Affon\u00e7o", "data_entered_by_author": false, "DOI_number": "10.1016/j.nanoen.2022.107078", "lead_author": "Zhang et al.", "publication_date": "2022-02-22T00:00:00", "journal": "Nano Energy", "part_of_initial_dataset": false, "original_filename_data_upload": "2022-10-12 _v3.xlsx"}, "cell": {"number_of_cells_per_substrate": 0.0, "architecture": "Unknown", "flexible": false, "semitransparent": false, "semitransparent_wavelength_range": "nan; nan"}, "module": {"Module": false, "number_of_cells_in_module": 0.0, "JV_data_recalculated_per_cell": false}, "etl": {"stack_sequence": "C60 | BCP"}, "perovskite": {"single_crystal": false, "dimension_0D": false, "dimension_2D": false, "dimension_2D3D_mixture": false, "dimension_3D": true, "dimension_3D_with_2D_capping_layer": false, "composition_perovskite_ABC3_structure": false, "composition_perovskite_inspired_structure": false, "composition_a_ions": "FA; MA", "composition_a_ions_coefficients": "0.7; 0.3", "composition_b_ions": "Pb; Sn", "composition_b_ions_coefficients": "0.5; 0.5", "composition_c_ions": "I", "composition_c_ions_coefficients": "3", "composition_short_form": "FAMAPbSnI", "composition_long_form": "FA0.7MA0.3Pb0.5Sn0.5I3", "composition_inorganic": false, "composition_leadfree": false, "band_gap": "1.26", "band_gap_graded": false, "band_gap_estimation_basis": "Absorption Tauc-plot"}, "perovskite_deposition": {"number_of_deposition_steps": 0.0, "quenching_induced_crystallisation": false, "solvent_annealing": false}, "htl": {"stack_sequence": "PEDOT:PSS"}, "add": {"lay_front": false, "lay_back": false}, "encapsulation": {"Encapsulation": false}, "jv": {"measured": true, "average_over_n_number_of_cells": 1, "certified_values": false, "light_intensity": 100.0, "light_masked_cell": false, "scan_speed": 20.0, "reverse_scan_Voc": 0.865, "reverse_scan_Jsc": 29.97, "reverse_scan_FF": 0.81, "reverse_scan_PCE": 21.01, "forward_scan_Voc": 0.861, "forward_scan_Jsc": 30.01, "forward_scan_FF": 0.78, "forward_scan_PCE": 20.02, "default_Voc": 0.865, "default_Jsc": 29.97, "default_FF": 0.81, "default_PCE": 21.01, "default_Voc_scan_direction": "Reversed", "default_Jsc_scan_direction": "Reversed", "default_FF_scan_direction": "Reversed", "default_PCE_scan_direction": "Reversed", "hysteresis_index": 0.096338345}, "stabilised": {"performance_measured": false}, "eqe": {"measured": false}, "stability": {"measured": false, "average_over_n_number_of_cells": 1.0, "light_UV_filter": false, "periodic_JV_measurements": false, "PCE_burn_in_observed": false, "flexible_cell_number_of_bending_cycles": 0.0}, "outdoor": {"tested": false, "average_over_n_number_of_cells": 1.0, "installation_number_of_solar_tracking_axis": 0.0, "periodic_JV_measurements": false, "PCE_burn_in_observed": false, "detaild_weather_data_available": false, "spectral_data_available": false, "irradiance_measured": false}}}

File: perovskite_solar_cell_database/data_tools/archive_entries/43334.archive.json
{"data": {"m_def": "perovskite_solar_cell_database.schema.PerovskiteSolarCell", "ref": {"ID": 43334, "ID_temp": 100, "name_of_person_entering_the_data": "Lucas Jorge Affon\u00e7o", "data_entered_by_author": false, "DOI_number": "10.1039/d2me00032f", "lead_author": "Chang et al.", "publication_date": "2022-05-14T00:00:00", "journal": "Molecular Systems Design &amp; Engineering", "part_of_initial_dataset": false, "original_filename_data_upload": "2022-10-12 _v3.xlsx", "free_text_comment": "I suppose that it should be CH3NH3"}, "cell": {"number_of_cells_per_substrate": 0.0, "architecture": "Unknown", "flexible": false, "semitransparent": false, "semitransparent_wavelength_range": "nan; nan"}, "module": {"Module": false, "number_of_cells_in_module": 0.0, "JV_data_recalculated_per_cell": false}, "etl": {"stack_sequence": "TiO2"}, "perovskite": {"single_crystal": false, "dimension_0D": false, "dimension_2D": false, "dimension_2D3D_mixture": false, "dimension_3D": true, "dimension_3D_with_2D_capping_layer": false, "composition_perovskite_ABC3_structure": false, "composition_perovskite_inspired_structure": false, "composition_a_ions": "MA", "composition_a_ions_coefficients": "1", "composition_b_ions": "Pb; Sn", "composition_b_ions_coefficients": "0.75; 0.25", "composition_c_ions": "I", "composition_c_ions_coefficients": "3", "composition_short_form": "MAPbSnI", "composition_long_form": "MAPb0.75Sn0.25I3", "composition_inorganic": false, "composition_leadfree": false, "band_gap": "1.3", "band_gap_graded": false, "band_gap_estimation_basis": "Literature"}, "perovskite_deposition": {"number_of_deposition_steps": 0.0, "quenching_induced_crystallisation": false, "solvent_annealing": false}, "htl": {"stack_sequence": "PTAA"}, "add": {"lay_front": false, "lay_back": false}, "encapsulation": {"Encapsulation": false}, "jv": {"measured": true, "average_over_n_number_of_cells": 5, "certified_values": false, "light_intensity": 100.0, "light_masked_cell": false, "scan_speed": 150.0, "reverse_scan_Voc": 0.72, "reverse_scan_Jsc": 23.01, "reverse_scan_FF": 0.552, "reverse_scan_PCE": 9.2, "default_Voc": 0.72, "default_Jsc": 23.01, "default_FF": 0.552, "default_PCE": 9.2, "default_Voc_scan_direction": "Reversed", "default_Jsc_scan_direction": "Reversed", "default_FF_scan_direction": "Reversed", "default_PCE_scan_direction": "Reversed"}, "stabilised": {"performance_measured": false}, "eqe": {"measured": false}, "stability": {"measured": false, "average_over_n_number_of_cells": 1.0, "light_UV_filter": false, "periodic_JV_measurements": false, "PCE_burn_in_observed": false, "flexible_cell_number_of_bending_cycles": 0.0}, "outdoor": {"tested": false, "average_over_n_number_of_cells": 1.0, "installation_number_of_solar_tracking_axis": 0.0, "periodic_JV_measurements": false, "PCE_burn_in_observed": false, "detaild_weather_data_available": false, "spectral_data_available": false, "irradiance_measured": false}}}
