Repository: FAIRmat-NFDI/nomad-perovskite-solar-cells-database

# NOMAD Perovskite Solar Cells Database
  [<img src="docs/assets/nomad_plugin_logo.png" width="200">](https://nomad-lab.eu/prod/v1/staging/docs/plugins/plugins.html)

  [<img width="280" alt="image" src="docs/assets/perovskite_database_project.png">](https://www.perovskitedatabase.com/)

## Introduction
Welcome to the NOMAD plugin for the Perovskite Solar Cell Database.
This project aims to provide a FAIR and open-access interface for the perovskite solar cells database in NOMAD
and related data sources.
Additionally, it has data models and schemas for defining ions and halide hybrid-perovskite compositions.

File: perovskite_solar_cell_database/data_tools/archive_entries/43335.archive.json
{"data": {"m_def": "perovskite_solar_cell_database.schema.PerovskiteSolarCell", "ref": {"ID": 43335, "ID_temp": 101, "name_of_person_entering_the_data": "Lucas Jorge Affon\u00e7o", "data_entered_by_author": false, "DOI_number": "10.1039/d2me00032f", "lead_author": "Chang et al.", "publication_date": "2022-05-14T00:00:00", "journal": "Molecular Systems Design &amp; Engineering", "part_of_initial_dataset": false, "original_filename_data_upload": "2022-10-12 _v3.xlsx"}, "cell": {"number_of_cells_per_substrate": 0.0, "architecture": "Unknown", "flexible": false, "semitransparent": false, "semitransparent_wavelength_range": "nan; nan"}, "module": {"Module": false, "number_of_cells_in_module": 0.0, "JV_data_recalculated_per_cell": false}, "etl": {"stack_sequence": "TiO2"}, "perovskite": {"single_crystal": false, "dimension_0D": false, "dimension_2D": false, "dimension_2D3D_mixture": false, "dimension_3D": true, "dimension_3D_with_2D_capping_layer": false, "composition_perovskite_ABC3_structure": false, "composition_perovskite_inspired_structure": false, "composition_a_ions": "MA", "composition_a_ions_coefficients": "1", "composition_b_ions": "Pb; Sn", "composition_b_ions_coefficients": "0.75; 0.25", "composition_c_ions": "I", "composition_c_ions_coefficients": "3", "composition_short_form": "MAPbSnI", "composition_long_form": "MAPb0.75Sn0.25I3", "composition_inorganic": false, "composition_leadfree": false, "additives_compounds": "UiO", "additives_concentrations": " UiO-66 | 20 mg/ml", "band_gap_graded": false}, "perovskite_deposition": {"number_of_deposition_steps": 0.0, "quenching_induced_crystallisation": false, "solvent_annealing": false}, "htl": {"stack_sequence": "PTAA"}, "add": {"lay_front": false, "lay_back": false}, "encapsulation": {"Encapsulation": false}, "jv": {"measured": true, "average_over_n_number_of_cells": 5, "certified_values": false, "light_intensity": 100.0, "light_masked_cell": false, "scan_speed": 150.0, "reverse_scan_Voc": 0.72, "reverse_scan_Jsc": 23.11, "reverse_scan_FF": 0.536, "reverse_scan_PCE": 8.98, "default_Voc": 0.72, "default_Jsc": 23.11, "default_FF": 0.536, "default_PCE": 8.98, "default_Voc_scan_direction": "Reversed", "default_Jsc_scan_direction": "Reversed", "default_FF_scan_direction": "Reversed", "default_PCE_scan_direction": "Reversed"}, "stabilised": {"performance_measured": false}, "eqe": {"measured": false}, "stability": {"measured": false, "average_over_n_number_of_cells": 1.0, "light_UV_filter": false, "periodic_JV_measurements": false, "PCE_burn_in_observed": false, "flexible_cell_number_of_bending_cycles": 0.0}, "outdoor": {"tested": false, "average_over_n_number_of_cells": 1.0, "installation_number_of_solar_tracking_axis": 0.0, "periodic_JV_measurements": false, "PCE_burn_in_observed": false, "detaild_weather_data_available": false, "spectral_data_available": false, "irradiance_measured": false}}}

File: perovskite_solar_cell_database/data_tools/archive_entries/43336.archive.json
{"data": {"m_def": "perovskite_solar_cell_database.schema.PerovskiteSolarCell", "ref": {"ID": 43336, "ID_temp": 102, "name_of_person_entering_the_data": "Lucas Jorge Affon\u00e7o", "data_entered_by_author": false, "DOI_number": "10.1039/d2me00032f", "lead_author": "Chang et al.", "publication_date": "2022-05-14T00:00:00", "journal": "Molecular Systems Design &amp; Engineering", "part_of_initial_dataset": false, "original_filename_data_upload": "2022-10-12 _v3.xlsx"}, "cell": {"number_of_cells_per_substrate": 0.0, "architecture": "Unknown", "flexible": false, "semitransparent": false, "semitransparent_wavelength_range": "nan; nan"}, "module": {"Module": false, "number_of_cells_in_module": 0.0, "JV_data_recalculated_per_cell": false}, "etl": {"stack_sequence": "TiO2"}, "perovskite": {"single_crystal": false, "dimension_0D": false, "dimension_2D": false, "dimension_2D3D_mixture": false, "dimension_3D": true, "dimension_3D_with_2D_capping_layer": false, "composition_perovskite_ABC3_structure": false, "composition_perovskite_inspired_structure": false, "composition_a_ions": "MA", "composition_a_ions_coefficients": "1", "composition_b_ions": "Pb; Sn", "composition_b_ions_coefficients": "0.75; 0.25", "composition_c_ions": "I", "composition_c_ions_coefficients": "3", "composition_short_form": "MAPbSnI", "composition_long_form": "MAPb0.75Sn0.25I3", "composition_inorganic": false, "composition_leadfree": false, "additives_compounds": "UiO", "additives_concentrations": " UiO-66-NH2 | 20 mg/ml", "band_gap_graded": false}, "perovskite_deposition": {"number_of_deposition_steps": 0.0, "quenching_induced_crystallisation": false, "solvent_annealing": false}, "htl": {"stack_sequence": "PTAA"}, "add": {"lay_front": false, "lay_back": false}, "encapsulation": {"Encapsulation": false}, "jv": {"measured": true, "average_over_n_number_of_cells": 5, "certified_values": false, "light_intensity": 100.0, "light_masked_cell": false, "scan_speed": 150.0, "reverse_scan_Voc": 0.75, "reverse_scan_Jsc": 24.45, "reverse_scan_FF": 0.646, "reverse_scan_PCE": 11.78, "default_Voc": 0.75, "default_Jsc": 24.45, "default_FF": 0.646, "default_PCE": 11.78, "default_Voc_scan_direction": "Reversed", "default_Jsc_scan_direction": "Reversed", "default_FF_scan_direction": "Reversed", "default_PCE_scan_direction": "Reversed"}, "stabilised": {"performance_measured": false}, "eqe": {"measured": false}, "stability": {"measured": false, "average_over_n_number_of_cells": 1.0, "light_UV_filter": false, "periodic_JV_measurements": false, "PCE_burn_in_observed": false, "flexible_cell_number_of_bending_cycles": 0.0}, "outdoor": {"tested": false, "average_over_n_number_of_cells": 1.0, "installation_number_of_solar_tracking_axis": 0.0, "periodic_JV_measurements": false, "PCE_burn_in_observed": false, "detaild_weather_data_available": false, "spectral_data_available": false, "irradiance_measured": false}}}

File: perovskite_solar_cell_database/data_tools/archive_entries/43337.archive.json
{"data": {"m_def": "perovskite_solar_cell_database.schema.PerovskiteSolarCell", "ref": {"ID": 43337, "ID_temp": 103, "name_of_person_entering_the_data": "Lucas Jorge Affon\u00e7o", "data_entered_by_author": false, "DOI_number": "10.1039/d2me00032f", "lead_author": "Chang et al.", "publication_date": "2022-05-14T00:00:00", "journal": "Molecular Systems Design &amp; Engineering", "part_of_initial_dataset": false, "original_filename_data_upload": "2022-10-12 _v3.xlsx"}, "cell": {"number_of_cells_per_substrate": 0.0, "architecture": "Unknown", "flexible": false, "semitransparent": false, "semitransparent_wavelength_range": "nan; nan"}, "module": {"Module": false, "number_of_cells_in_module": 0.0, "JV_data_recalculated_per_cell": false}, "etl": {"stack_sequence": "TiO2"}, "perovskite": {"single_crystal": false, "dimension_0D": false, "dimension_2D": false, "dimension_2D3D_mixture": false, "dimension_3D": true, "dimension_3D_with_2D_capping_layer": false, "composition_perovskite_ABC3_structure": false, "composition_perovskite_inspired_structure": false, "composition_a_ions": "MA", "composition_a_ions_coefficients": "1", "composition_b_ions": "Pb; Sn", "composition_b_ions_coefficients": "0.75; 0.25", "composition_c_ions": "I", "composition_c_ions_coefficients": "3", "composition_short_form": "MAPbSnI", "composition_long_form": "MAPb0.75Sn0.25I3", "composition_inorganic": false, "composition_leadfree": false, "additives_compounds": "UiO", "additives_concentrations": " UiO-66-NH2 | 20 mg/ml", "band_gap_graded": false}, "perovskite_deposition": {"number_of_deposition_steps": 0.0, "quenching_induced_crystallisation": false, "solvent_annealing": false}, "htl": {"stack_sequence": "PTAA"}, "add": {"lay_front": false, "lay_back": false}, "encapsulation": {"Encapsulation": false}, "jv": {"measured": true, "average_over_n_number_of_cells": 5, "certified_values": false, "light_intensity": 100.0, "light_masked_cell": false, "scan_speed": 150.0, "reverse_scan_Voc": 0.75, "reverse_scan_Jsc": 24.87, "reverse_scan_FF": 0.704, "reverse_scan_PCE": 13.06, "default_Voc": 0.75, "default_Jsc": 24.87, "default_FF": 0.704, "default_PCE": 13.06, "default_Voc_scan_direction": "Reversed", "default_Jsc_scan_direction": "Reversed", "default_FF_scan_direction": "Reversed", "default_PCE_scan_direction": "Reversed"}, "stabilised": {"performance_measured": false}, "eqe": {"measured": false}, "stability": {"measured": false, "average_over_n_number_of_cells": 1.0, "light_UV_filter": false, "periodic_JV_measurements": false, "PCE_burn_in_observed": false, "flexible_cell_number_of_bending_cycles": 0.0}, "outdoor": {"tested": false, "average_over_n_number_of_cells": 1.0, "installation_number_of_solar_tracking_axis": 0.0, "periodic_JV_measurements": false, "PCE_burn_in_observed": false, "detaild_weather_data_available": false, "spectral_data_available": false, "irradiance_measured": false}}}

File: perovskite_solar_cell_database/data_tools/archive_entries/43338.archive.json
{"data": {"m_def": "perovskite_solar_cell_database.schema.PerovskiteSolarCell", "ref": {"ID": 43338, "ID_temp": 104, "name_of_person_entering_the_data": "Lucas Jorge Affon\u00e7o", "data_entered_by_author": false, "DOI_number": "10.1039/d2me00032f", "lead_author": "Chang et al.", "publication_date": "2022-05-14T00:00:00", "journal": "Molecular Systems Design &amp; Engineering", "part_of_initial_dataset": false, "original_filename_data_upload": "2022-10-12 _v3.xlsx", "free_text_comment": "This has a area of 1,2 cm\u00b2 (the other one 0.12 cm\u00b2)"}, "cell": {"number_of_cells_per_substrate": 0.0, "architecture": "Unknown", "flexible": false, "semitransparent": false, "semitransparent_wavelength_range": "nan; nan"}, "module": {"Module": false, "number_of_cells_in_module": 0.0, "JV_data_recalculated_per_cell": false}, "etl": {"stack_sequence": "TiO2"}, "perovskite": {"single_crystal": false, "dimension_0D": false, "dimension_2D": false, "dimension_2D3D_mixture": false, "dimension_3D": true, "dimension_3D_with_2D_capping_layer": false, "composition_perovskite_ABC3_structure": false, "composition_perovskite_inspired_structure": false, "composition_a_ions": "MA", "composition_a_ions_coefficients": "1", "composition_b_ions": "Pb; Sn", "composition_b_ions_coefficients": "0.75; 0.25", "composition_c_ions": "I", "composition_c_ions_coefficients": "3", "composition_short_form": "MAPbSnI", "composition_long_form": "MAPb0.75Sn0.25I3", "composition_inorganic": false, "composition_leadfree": false, "additives_compounds": "UiO", "additives_concentrations": " UiO-66-NH2 | 20 mg/ml", "band_gap_graded": false}, "perovskite_deposition": {"number_of_deposition_steps": 0.0, "quenching_induced_crystallisation": false, "solvent_annealing": false}, "htl": {"stack_sequence": "PTAA"}, "add": {"lay_front": false, "lay_back": false}, "encapsulation": {"Encapsulation": false}, "jv": {"measured": true, "average_over_n_number_of_cells": 5, "certified_values": false, "light_intensity": 100.0, "light_masked_cell": false, "scan_speed": 150.0, "reverse_scan_Voc": 0.75, "reverse_scan_Jsc": 24.55, "reverse_scan_FF": 0.653, "reverse_scan_PCE": 11.94, "default_Voc": 0.75, "default_Jsc": 24.55, "default_FF": 0.653, "default_PCE": 11.94, "default_Voc_scan_direction": "Reversed", "default_Jsc_scan_direction": "Reversed", "default_FF_scan_direction": "Reversed", "default_PCE_scan_direction": "Reversed"}, "stabilised": {"performance_measured": false}, "eqe": {"measured": false}, "stability": {"measured": false, "average_over_n_number_of_cells": 1.0, "light_UV_filter": false, "periodic_JV_measurements": false, "PCE_burn_in_observed": false, "flexible_cell_number_of_bending_cycles": 0.0}, "outdoor": {"tested": false, "average_over_n_number_of_cells": 1.0, "installation_number_of_solar_tracking_axis": 0.0, "periodic_JV_measurements": false, "PCE_burn_in_observed": false, "detaild_weather_data_available": false, "spectral_data_available": false, "irradiance_measured": false}}}

File: perovskite_solar_cell_database/data_tools/archive_entries/43339.archive.json
{"data": {"m_def": "perovskite_solar_cell_database.schema.PerovskiteSolarCell", "ref": {"ID": 43339, "ID_temp": 105, "name_of_person_entering_the_data": "Lucas Jorge Affon\u00e7o", "data_entered_by_author": false, "DOI_number": "10.1002/anie.202202346", "lead_author": "Yu et al.", "publication_date": "2022-02-03T00:00:00", "journal": "Angewandte Chemie International Edition", "part_of_initial_dataset": false, "original_filename_data_upload": "2022-10-12 _v3.xlsx"}, "cell": {"number_of_cells_per_substrate": 0.0, "architecture": "Unknown", "flexible": false, "semitransparent": false, "semitransparent_wavelength_range": "nan; nan"}, "module": {"Module": false, "number_of_cells_in_module": 0.0, "JV_data_recalculated_per_cell": false}, "etl": {"stack_sequence": "TEASCN | C60 | BCP"}, "perovskite": {"single_crystal": false, "dimension_0D": false, "dimension_2D": false, "dimension_2D3D_mixture": false, "dimension_3D": true, "dimension_3D_with_2D_capping_layer": false, "composition_perovskite_ABC3_structure": false, "composition_perovskite_inspired_structure": false, "composition_a_ions": "Cs; FA; MA", "composition_a_ions_coefficients": "0.03; 0.7; 0.27", "composition_b_ions": "Pb; Sn", "composition_b_ions_coefficients": "0.5; 0.5", "composition_c_ions": "Br; I", "composition_c_ions_coefficients": "0.03; 2.97", "composition_short_form": "CsFAMAPbSnBrI", "composition_long_form": "Cs0.03FA0.7MA0.27Pb0.5Sn0.5Br0.03I2.97", "composition_inorganic": false, "composition_leadfree": false, "band_gap_graded": false}, "perovskite_deposition": {"number_of_deposition_steps": 0.0, "quenching_induced_crystallisation": false, "solvent_annealing": false}, "htl": {"stack_sequence": "PEDOT:PSS"}, "add": {"lay_front": false, "lay_back": false}, "encapsulation": {"Encapsulation": false}, "jv": {"measured": true, "average_over_n_number_of_cells": 1, "certified_values": false, "light_intensity": 100.0, "light_masked_cell": false, "reverse_scan_Voc": 0.845, "reverse_scan_Jsc": 31.14, "reverse_scan_FF": 0.8, "reverse_scan_PCE": 21.05, "forward_scan_Voc": 0.84, "forward_scan_Jsc": 31.2, "forward_scan_FF": 0.811, "forward_scan_PCE": 21.26, "default_Voc": 0.845, "default_Jsc": 31.14, "default_FF": 0.8, "default_PCE": 21.05, "default_Voc_scan_direction": "Reversed", "default_Jsc_scan_direction": "Reversed", "default_FF_scan_direction": "Reversed", "default_PCE_scan_direction": "Reversed", "hysteresis_index": 0.03194235}, "stabilised": {"performance_measured": false}, "eqe": {"measured": false}, "stability": {"measured": false, "average_over_n_number_of_cells": 1.0, "light_UV_filter": false, "periodic_JV_measurements": false, "PCE_burn_in_observed": false, "flexible_cell_number_of_bending_cycles": 0.0}, "outdoor": {"tested": false, "average_over_n_number_of_cells": 1.0, "installation_number_of_solar_tracking_axis": 0.0, "periodic_JV_measurements": false, "PCE_burn_in_observed": false, "detaild_weather_data_available": false, "spectral_data_available": false, "irradiance_measured": false}}}

File: perovskite_solar_cell_database/data_tools/archive_entries/43340.archive.json
{"data": {"m_def": "perovskite_solar_cell_database.schema.PerovskiteSolarCell", "ref": {"ID": 43340, "ID_temp": 106, "name_of_person_entering_the_data": "Lucas Jorge Affon\u00e7o", "data_entered_by_author": false, "DOI_number": "10.1002/anie.202202346", "lead_author": "Yu et al.", "publication_date": "2022-02-03T00:00:00", "journal": "Angewandte Chemie International Edition", "part_of_initial_dataset": false, "original_filename_data_upload": "2022-10-12 _v3.xlsx"}, "cell": {"number_of_cells_per_substrate": 0.0, "architecture": "Unknown", "flexible": false, "semitransparent": false, "semitransparent_wavelength_range": "nan; nan"}, "module": {"Module": false, "number_of_cells_in_module": 0.0, "JV_data_recalculated_per_cell": false}, "etl": {"stack_sequence": "TEAI | C60 | BCP"}, "perovskite": {"single_crystal": false, "dimension_0D": false, "dimension_2D": false, "dimension_2D3D_mixture": false, "dimension_3D": true, "dimension_3D_with_2D_capping_layer": false, "composition_perovskite_ABC3_structure": false, "composition_perovskite_inspired_structure": false, "composition_a_ions": "Cs; FA; MA", "composition_a_ions_coefficients": "0.03; 0.7; 0.27", "composition_b_ions": "Pb; Sn", "composition_b_ions_coefficients": "0.5; 0.5", "composition_c_ions": "Br; I", "composition_c_ions_coefficients": "0.03; 2.97", "composition_short_form": "CsFAMAPbSnBrI", "composition_long_form": "Cs0.03FA0.7MA0.27Pb0.5Sn0.5Br0.03I2.97", "composition_inorganic": false, "composition_leadfree": false, "band_gap_graded": false}, "perovskite_deposition": {"number_of_deposition_steps": 0.0, "quenching_induced_crystallisation": false, "solvent_annealing": false}, "htl": {"stack_sequence": "PEDOT:PSS"}, "add": {"lay_front": false, "lay_back": false}, "encapsulation": {"Encapsulation": false}, "jv": {"measured": true, "average_over_n_number_of_cells": 1, "certified_values": false, "light_intensity": 100.0, "light_masked_cell": false, "reverse_scan_Voc": 0.787, "reverse_scan_Jsc": 30.72, "reverse_scan_FF": 0.752, "reverse_scan_PCE": 18.18, "forward_scan_Voc": 0.79, "forward_scan_Jsc": 30.8, "forward_scan_FF": 0.789, "forward_scan_PCE": 19.19, "default_Voc": 0.787, "default_Jsc": 30.72, "default_FF": 0.752, "default_PCE": 18.18, "default_Voc_scan_direction": "Reversed", "default_Jsc_scan_direction": "Reversed", "default_FF_scan_direction": "Reversed", "default_PCE_scan_direction": "Reversed", "hysteresis_index": 0.114607915}, "stabilised": {"performance_measured": false}, "eqe": {"measured": false}, "stability": {"measured": false, "average_over_n_number_of_cells": 1.0, "light_UV_filter": false, "periodic_JV_measurements": false, "PCE_burn_in_observed": false, "flexible_cell_number_of_bending_cycles": 0.0}, "outdoor": {"tested": false, "average_over_n_number_of_cells": 1.0, "installation_number_of_solar_tracking_axis": 0.0, "periodic_JV_measurements": false, "PCE_burn_in_observed": false, "detaild_weather_data_available": false, "spectral_data_available": false, "irradiance_measured": false}}}

File: perovskite_solar_cell_database/data_tools/archive_entries/43341.archive.json
{"data": {"m_def": "perovskite_solar_cell_database.schema.PerovskiteSolarCell", "ref": {"ID": 43341, "ID_temp": 107, "name_of_person_entering_the_data": "Lucas Jorge Affon\u00e7o", "data_entered_by_author": false, "DOI_number": "10.1002/anie.202202346", "lead_author": "Yu et al.", "publication_date": "2022-02-03T00:00:00", "journal": "Angewandte Chemie International Edition", "part_of_initial_dataset": false, "original_filename_data_upload": "2022-10-12 _v3.xlsx", "free_text_comment": "Pristine - Reference"}, "cell": {"number_of_cells_per_substrate": 0.0, "architecture": "Unknown", "flexible": false, "semitransparent": false, "semitransparent_wavelength_range": "nan; nan"}, "module": {"Module": false, "number_of_cells_in_module": 0.0, "JV_data_recalculated_per_cell": false}, "etl": {"stack_sequence": "C60 | BCP"}, "perovskite": {"single_crystal": false, "dimension_0D": false, "dimension_2D": false, "dimension_2D3D_mixture": false, "dimension_3D": true, "dimension_3D_with_2D_capping_layer": false, "composition_perovskite_ABC3_structure": false, "composition_perovskite_inspired_structure": false, "composition_a_ions": "Cs; FA; MA", "composition_a_ions_coefficients": "0.03; 0.7; 0.27", "composition_b_ions": "Pb; Sn", "composition_b_ions_coefficients": "0.5; 0.5", "composition_c_ions": "Br; I", "composition_c_ions_coefficients": "0.03; 2.97", "composition_short_form": "CsFAMAPbSnBrI", "composition_long_form": "Cs0.03FA0.7MA0.27Pb0.5Sn0.5Br0.03I2.97", "composition_inorganic": false, "composition_leadfree": false, "band_gap_graded": false}, "perovskite_deposition": {"number_of_deposition_steps": 0.0, "quenching_induced_crystallisation": false, "solvent_annealing": false}, "htl": {"stack_sequence": "PEDOT:PSS"}, "add": {"lay_front": false, "lay_back": false}, "encapsulation": {"Encapsulation": false}, "jv": {"measured": true, "average_over_n_number_of_cells": 1, "certified_values": false, "light_intensity": 100.0, "light_masked_cell": false, "reverse_scan_Voc": 0.779, "reverse_scan_Jsc": 31.15, "reverse_scan_FF": 0.763, "reverse_scan_PCE": 18.51, "forward_scan_Voc": 0.77, "forward_scan_Jsc": 31.21, "forward_scan_FF": 0.775, "forward_scan_PCE": 18.62, "default_Voc": 0.779, "default_Jsc": 31.15, "default_FF": 0.763, "default_PCE": 18.51, "default_Voc_scan_direction": "Reversed", "default_Jsc_scan_direction": "Reversed", "default_FF_scan_direction": "Reversed", "default_PCE_scan_direction": "Reversed", "hysteresis_index": 0.035697368}, "stabilised": {"performance_measured": false}, "eqe": {"measured": false}, "stability": {"measured": false, "average_over_n_number_of_cells": 1.0, "light_UV_filter": false, "periodic_JV_measurements": false, "PCE_burn_in_observed": false, "flexible_cell_number_of_bending_cycles": 0.0}, "outdoor": {"tested": false, "average_over_n_number_of_cells": 1.0, "installation_number_of_solar_tracking_axis": 0.0, "periodic_JV_measurements": false, "PCE_burn_in_observed": false, "detaild_weather_data_available": false, "spectral_data_available": false, "irradiance_measured": false}}}

File: perovskite_solar_cell_database/data_tools/archive_entries/43342.archive.json
{"data": {"m_def": "perovskite_solar_cell_database.schema.PerovskiteSolarCell", "ref": {"ID": 43342, "ID_temp": 108, "name_of_person_entering_the_data": "Lucas Jorge Affon\u00e7o", "data_entered_by_author": false, "DOI_number": "10.1002/solr.202200008", "lead_author": "Valastro et al.", "publication_date": "2022-01-03T00:00:00", "journal": "Solar RRL", "part_of_initial_dataset": false, "original_filename_data_upload": "2022-10-12 _v3.xlsx"}, "cell": {"number_of_cells_per_substrate": 0.0, "architecture": "Unknown", "flexible": false, "semitransparent": false, "semitransparent_wavelength_range": "nan; nan"}, "module": {"Module": false, "number_of_cells_in_module": 0.0, "JV_data_recalculated_per_cell": false}, "etl": {"stack_sequence": "Unknown"}, "perovskite": {"single_crystal": false, "dimension_0D": false, "dimension_2D": false, "dimension_2D3D_mixture": false, "dimension_3D": true, "dimension_3D_with_2D_capping_layer": false, "composition_perovskite_ABC3_structure": false, "composition_perovskite_inspired_structure": false, "composition_a_ions": "Cs", "composition_a_ions_coefficients": "1", "composition_b_ions": "Pb", "composition_b_ions_coefficients": "1", "composition_c_ions": "I", "composition_c_ions_coefficients": "3", "composition_short_form": "CsPbI", "composition_long_form": "CsPbI3", "composition_inorganic": false, "composition_leadfree": false, "band_gap": "1.75", "band_gap_graded": false, "band_gap_estimation_basis": "Literature"}, "perovskite_deposition": {"number_of_deposition_steps": 0.0, "quenching_induced_crystallisation": false, "solvent_annealing": false}, "htl": {"stack_sequence": "Unknown"}, "add": {"lay_front": false, "lay_back": false}, "encapsulation": {"Encapsulation": false}, "jv": {"measured": true, "average_over_n_number_of_cells": 1, "certified_values": false, "light_intensity": 100.0, "light_masked_cell": false}, "stabilised": {"performance_measured": false}, "eqe": {"measured": false}, "stability": {"measured": false, "average_over_n_number_of_cells": 1.0, "light_UV_filter": false, "periodic_JV_measurements": false, "PCE_burn_in_observed": false, "flexible_cell_number_of_bending_cycles": 0.0}, "outdoor": {"tested": false, "average_over_n_number_of_cells": 1.0, "installation_number_of_solar_tracking_axis": 0.0, "periodic_JV_measurements": false, "PCE_burn_in_observed": false, "detaild_weather_data_available": false, "spectral_data_available": false, "irradiance_measured": false}}}

File: perovskite_solar_cell_database/data_tools/archive_entries/43343.archive.json
{"data": {"m_def": "perovskite_solar_cell_database.schema.PerovskiteSolarCell", "ref": {"ID": 43343, "ID_temp": 109, "name_of_person_entering_the_data": "Lucas Jorge Affon\u00e7o", "data_entered_by_author": false, "DOI_number": "10.1002/solr.202200008", "lead_author": "Valastro et al.", "publication_date": "2022-01-03T00:00:00", "journal": "Solar RRL", "part_of_initial_dataset": false, "original_filename_data_upload": "2022-10-12 _v3.xlsx", "free_text_comment": "\u03b3-phase"}, "cell": {"number_of_cells_per_substrate": 0.0, "architecture": "Unknown", "flexible": false, "semitransparent": false, "semitransparent_wavelength_range": "nan; nan"}, "module": {"Module": false, "number_of_cells_in_module": 0.0, "JV_data_recalculated_per_cell": false}, "etl": {"stack_sequence": "TiO2"}, "perovskite": {"single_crystal": false, "dimension_0D": false, "dimension_2D": false, "dimension_2D3D_mixture": false, "dimension_3D": true, "dimension_3D_with_2D_capping_layer": false, "composition_perovskite_ABC3_structure": false, "composition_perovskite_inspired_structure": false, "composition_a_ions": "Cs", "composition_a_ions_coefficients": "1", "composition_b_ions": "Pb", "composition_b_ions_coefficients": "1", "composition_c_ions": "I", "composition_c_ions_coefficients": "3", "composition_short_form": "CsPbI", "composition_long_form": "CsPbI3", "composition_inorganic": false, "composition_leadfree": false, "additives_compounds": "EuI2", "additives_concentrations": "5 at%", "band_gap": "1.79", "band_gap_graded": false, "band_gap_estimation_basis": "Literature"}, "perovskite_deposition": {"number_of_deposition_steps": 0.0, "quenching_induced_crystallisation": false, "solvent_annealing": false}, "htl": {"stack_sequence": "Spiro-MeOTAD"}, "add": {"lay_front": false, "lay_back": false}, "encapsulation": {"Encapsulation": false}, "jv": {"measured": true, "average_over_n_number_of_cells": 1, "certified_values": false, "light_intensity": 100.0, "light_masked_cell": false, "reverse_scan_Voc": 0.94, "reverse_scan_Jsc": 11.79, "reverse_scan_FF": 0.56, "reverse_scan_PCE": 6.14, "default_Voc": 0.94, "default_Jsc": 11.79, "default_FF": 0.56, "default_PCE": 6.14, "default_Voc_scan_direction": "Reversed", "default_Jsc_scan_direction": "Reversed", "default_FF_scan_direction": "Reversed", "default_PCE_scan_direction": "Reversed"}, "stabilised": {"performance_measured": false}, "eqe": {"measured": false}, "stability": {"measured": false, "average_over_n_number_of_cells": 1.0, "light_UV_filter": false, "periodic_JV_measurements": false, "PCE_burn_in_observed": false, "flexible_cell_number_of_bending_cycles": 0.0}, "outdoor": {"tested": false, "average_over_n_number_of_cells": 1.0, "installation_number_of_solar_tracking_axis": 0.0, "periodic_JV_measurements": false, "PCE_burn_in_observed": false, "detaild_weather_data_available": false, "spectral_data_available": false, "irradiance_measured": false}}}

File: perovskite_solar_cell_database/data_tools/archive_entries/43344.archive.json
{"data": {"m_def": "perovskite_solar_cell_database.schema.PerovskiteSolarCell", "ref": {"ID": 43344, "ID_temp": 110, "name_of_person_entering_the_data": "Lucas Jorge Affon\u00e7o", "data_entered_by_author": false, "DOI_number": "10.1002/solr.202200008", "lead_author": "Valastro et al.", "publication_date": "2022-01-03T00:00:00", "journal": "Solar RRL", "part_of_initial_dataset": false, "original_filename_data_upload": "2022-10-12 _v3.xlsx", "free_text_comment": "\u03b4-phase"}, "cell": {"number_of_cells_per_substrate": 0.0, "architecture": "Unknown", "flexible": false, "semitransparent": false, "semitransparent_wavelength_range": "nan; nan"}, "module": {"Module": false, "number_of_cells_in_module": 0.0, "JV_data_recalculated_per_cell": false}, "etl": {"stack_sequence": "Unknown"}, "perovskite": {"single_crystal": false, "dimension_0D": false, "dimension_2D": false, "dimension_2D3D_mixture": false, "dimension_3D": true, "dimension_3D_with_2D_capping_layer": false, "composition_perovskite_ABC3_structure": false, "composition_perovskite_inspired_structure": false, "composition_a_ions": "Cs", "composition_a_ions_coefficients": "1", "composition_b_ions": "Pb", "composition_b_ions_coefficients": "1", "composition_c_ions": "I", "composition_c_ions_coefficients": "3", "composition_short_form": "CsPbI", "composition_long_form": "CsPbI3", "composition_inorganic": false, "composition_leadfree": false, "additives_compounds": "EuI2", "additives_concentrations": "5 at%", "band_gap": "2.93", "band_gap_graded": false, "band_gap_estimation_basis": "Literature"}, "perovskite_deposition": {"number_of_deposition_steps": 0.0, "quenching_induced_crystallisation": false, "solvent_annealing": false}, "htl": {"stack_sequence": "Unknown"}, "add": {"lay_front": false, "lay_back": false}, "encapsulation": {"Encapsulation": false}, "jv": {"measured": true, "average_over_n_number_of_cells": 1, "certified_values": false, "light_intensity": 100.0, "light_masked_cell": false}, "stabilised": {"performance_measured": false}, "eqe": {"measured": false}, "stability": {"measured": false, "average_over_n_number_of_cells": 1.0, "light_UV_filter": false, "periodic_JV_measurements": false, "PCE_burn_in_observed": false, "flexible_cell_number_of_bending_cycles": 0.0}, "outdoor": {"tested": false, "average_over_n_number_of_cells": 1.0, "installation_number_of_solar_tracking_axis": 0.0, "periodic_JV_measurements": false, "PCE_burn_in_observed": false, "detaild_weather_data_available": false, "spectral_data_available": false, "irradiance_measured": false}}}

File: perovskite_solar_cell_database/data_tools/archive_entries/43345.archive.json
{"data": {"m_def": "perovskite_solar_cell_database.schema.PerovskiteSolarCell", "ref": {"ID": 43345, "ID_temp": 111, "name_of_person_entering_the_data": "Lucas Jorge Affon\u00e7o", "data_entered_by_author": false, "DOI_number": "10.1002/solr.202200008", "lead_author": "Valastro et al.", "publication_date": "2022-01-03T00:00:00", "journal": "Solar RRL", "part_of_initial_dataset": false, "original_filename_data_upload": "2022-10-12 _v3.xlsx", "free_text_comment": "\u03b3-phase"}, "cell": {"number_of_cells_per_substrate": 0.0, "architecture": "Unknown", "flexible": false, "semitransparent": false, "semitransparent_wavelength_range": "nan; nan"}, "module": {"Module": false, "number_of_cells_in_module": 0.0, "JV_data_recalculated_per_cell": false}, "etl": {"stack_sequence": "TiO2"}, "perovskite": {"single_crystal": false, "dimension_0D": false, "dimension_2D": false, "dimension_2D3D_mixture": false, "dimension_3D": true, "dimension_3D_with_2D_capping_layer": false, "composition_perovskite_ABC3_structure": false, "composition_perovskite_inspired_structure": false, "composition_a_ions": "Cs", "composition_a_ions_coefficients": "1", "composition_b_ions": "Pb", "composition_b_ions_coefficients": "1", "composition_c_ions": "I", "composition_c_ions_coefficients": "3", "composition_short_form": "CsPbI", "composition_long_form": "CsPbI3", "composition_inorganic": false, "composition_leadfree": false, "additives_compounds": "EuCl3", "additives_concentrations": "5 at%", "band_gap": "1.79", "band_gap_graded": false, "band_gap_estimation_basis": "Literature"}, "perovskite_deposition": {"number_of_deposition_steps": 0.0, "quenching_induced_crystallisation": false, "solvent_annealing": false}, "htl": {"stack_sequence": "Spiro-MeOTAD"}, "add": {"lay_front": false, "lay_back": false}, "encapsulation": {"Encapsulation": false}, "jv": {"measured": true, "average_over_n_number_of_cells": 1, "certified_values": false, "light_intensity": 100.0, "light_masked_cell": false, "reverse_scan_Voc": 0.93, "reverse_scan_Jsc": 8.76, "reverse_scan_FF": 0.54, "reverse_scan_PCE": 4.4, "default_Voc": 0.93, "default_Jsc": 8.76, "default_FF": 0.54, "default_PCE": 4.4, "default_Voc_scan_direction": "Reversed", "default_Jsc_scan_direction": "Reversed", "default_FF_scan_direction": "Reversed", "default_PCE_scan_direction": "Reversed"}, "stabilised": {"performance_measured": false}, "eqe": {"measured": false}, "stability": {"measured": false, "average_over_n_number_of_cells": 1.0, "light_UV_filter": false, "periodic_JV_measurements": false, "PCE_burn_in_observed": false, "flexible_cell_number_of_bending_cycles": 0.0}, "outdoor": {"tested": false, "average_over_n_number_of_cells": 1.0, "installation_number_of_solar_tracking_axis": 0.0, "periodic_JV_measurements": false, "PCE_burn_in_observed": false, "detaild_weather_data_available": false, "spectral_data_available": false, "irradiance_measured": false}}}

File: perovskite_solar_cell_database/data_tools/archive_entries/43346.archive.json
{"data": {"m_def": "perovskite_solar_cell_database.schema.PerovskiteSolarCell", "ref": {"ID": 43346, "ID_temp": 112, "name_of_person_entering_the_data": "Lucas Jorge Affon\u00e7o", "data_entered_by_author": false, "DOI_number": "10.1002/solr.202200008", "lead_author": "Valastro et al.", "publication_date": "2022-01-03T00:00:00", "journal": "Solar RRL", "part_of_initial_dataset": false, "original_filename_data_upload": "2022-10-12 _v3.xlsx", "free_text_comment": "\u03b4-phase"}, "cell": {"number_of_cells_per_substrate": 0.0, "architecture": "Unknown", "flexible": false, "semitransparent": false, "semitransparent_wavelength_range": "nan; nan"}, "module": {"Module": false, "number_of_cells_in_module": 0.0, "JV_data_recalculated_per_cell": false}, "etl": {"stack_sequence": "Unknown"}, "perovskite": {"single_crystal": false, "dimension_0D": false, "dimension_2D": false, "dimension_2D3D_mixture": false, "dimension_3D": true, "dimension_3D_with_2D_capping_layer": false, "composition_perovskite_ABC3_structure": false, "composition_perovskite_inspired_structure": false, "composition_a_ions": "Cs", "composition_a_ions_coefficients": "1", "composition_b_ions": "Pb", "composition_b_ions_coefficients": "1", "composition_c_ions": "I", "composition_c_ions_coefficients": "3", "composition_short_form": "CsPbI", "composition_long_form": "CsPbI3", "composition_inorganic": false, "composition_leadfree": false, "additives_compounds": "EuCl3", "additives_concentrations": "5 at%", "band_gap": "2.92", "band_gap_graded": false, "band_gap_estimation_basis": "Literature"}, "perovskite_deposition": {"number_of_deposition_steps": 0.0, "quenching_induced_crystallisation": false, "solvent_annealing": false}, "htl": {"stack_sequence": "Unknown"}, "add": {"lay_front": false, "lay_back": false}, "encapsulation": {"Encapsulation": false}, "jv": {"measured": true, "average_over_n_number_of_cells": 1, "certified_values": false, "light_intensity": 100.0, "light_masked_cell": false}, "stabilised": {"performance_measured": false}, "eqe": {"measured": false}, "stability": {"measured": false, "average_over_n_number_of_cells": 1.0, "light_UV_filter": false, "periodic_JV_measurements": false, "PCE_burn_in_observed": false, "flexible_cell_number_of_bending_cycles": 0.0}, "outdoor": {"tested": false, "average_over_n_number_of_cells": 1.0, "installation_number_of_solar_tracking_axis": 0.0, "periodic_JV_measurements": false, "PCE_burn_in_observed": false, "detaild_weather_data_available": false, "spectral_data_available": false, "irradiance_measured": false}}}

File: perovskite_solar_cell_database/data_tools/archive_entries/43347.archive.json
{"data": {"m_def": "perovskite_solar_cell_database.schema.PerovskiteSolarCell", "ref": {"ID": 43347, "ID_temp": 113, "name_of_person_entering_the_data": "Maxim Simmonds", "data_entered_by_author": false, "DOI_number": "10.1007/s11426-021-1306-4", "lead_author": "Tao et al.", "publication_date": "2022-02-07T00:00:00", "journal": "Science China Chemistry", "part_of_initial_dataset": false, "original_filename_data_upload": "2022-10-12 _v3.xlsx", "free_text_comment": "Solvent: DMF/DMSO with Vdmf/Vdmso =  4/1"}, "cell": {"number_of_cells_per_substrate": 0.0, "architecture": "Unknown", "flexible": false, "semitransparent": false, "semitransparent_wavelength_range": "nan; nan"}, "module": {"Module": false, "number_of_cells_in_module": 0.0, "JV_data_recalculated_per_cell": false}, "etl": {"stack_sequence": "CPTA | BACl"}, "perovskite": {"single_crystal": false, "dimension_0D": false, "dimension_2D": false, "dimension_2D3D_mixture": false, "dimension_3D": true, "dimension_3D_with_2D_capping_layer": false, "composition_perovskite_ABC3_structure": false, "composition_perovskite_inspired_structure": false, "composition_a_ions": "MA", "composition_a_ions_coefficients": "1", "composition_b_ions": "Pb", "composition_b_ions_coefficients": "1", "composition_c_ions": "Br; I", "composition_c_ions_coefficients": "0.25; 0.75", "composition_short_form": "MAPbBrI", "composition_long_form": "MAPbBr0.25I0.75", "composition_inorganic": false, "composition_leadfree": false, "band_gap": "1.73", "band_gap_graded": false, "band_gap_estimation_basis": "Absorption Tauc-plot"}, "perovskite_deposition": {"number_of_deposition_steps": 0.0, "quenching_induced_crystallisation": false, "solvent_annealing": false}, "htl": {"stack_sequence": "Spiro-MeOTAD"}, "add": {"lay_front": false, "lay_back": false}, "encapsulation": {"Encapsulation": false}, "jv": {"measured": true, "average_over_n_number_of_cells": 50, "certified_values": false, "light_intensity": 100.0, "light_masked_cell": false, "reverse_scan_Voc": 1.14, "reverse_scan_Jsc": 18.28, "reverse_scan_FF": 0.695, "reverse_scan_PCE": 14.53, "forward_scan_Voc": 1.05, "forward_scan_Jsc": 18.27, "forward_scan_FF": 0.571, "forward_scan_PCE": 11.01, "default_Voc": 1.14, "default_Jsc": 18.28, "default_FF": 0.695, "default_PCE": 14.53, "default_Voc_scan_direction": "Reversed", "default_Jsc_scan_direction": "Reversed", "default_FF_scan_direction": "Reversed", "default_PCE_scan_direction": "Reversed", "hysteresis_index": 0.744938753}, "stabilised": {"performance_measured": false}, "eqe": {"measured": false}, "stability": {"measured": false, "average_over_n_number_of_cells": 1.0, "light_UV_filter": false, "periodic_JV_measurements": false, "PCE_burn_in_observed": false, "flexible_cell_number_of_bending_cycles": 0.0}, "outdoor": {"tested": false, "average_over_n_number_of_cells": 1.0, "installation_number_of_solar_tracking_axis": 0.0, "periodic_JV_measurements": false, "PCE_burn_in_observed": false, "detaild_weather_data_available": false, "spectral_data_available": false, "irradiance_measured": false}}}

File: perovskite_solar_cell_database/data_tools/archive_entries/43348.archive.json
{"data": {"m_def": "perovskite_solar_cell_database.schema.PerovskiteSolarCell", "ref": {"ID": 43348, "ID_temp": 114, "name_of_person_entering_the_data": "Maxim Simmonds", "data_entered_by_author": false, "DOI_number": "10.1007/s11426-021-1306-4", "lead_author": "Tao et al.", "publication_date": "2022-02-07T00:00:00", "journal": "Science China Chemistry", "part_of_initial_dataset": false, "original_filename_data_upload": "2022-10-12 _v3.xlsx", "free_text_comment": "Solvent: MAAc-based"}, "cell": {"number_of_cells_per_substrate": 0.0, "architecture": "Unknown", "flexible": false, "semitransparent": false, "semitransparent_wavelength_range": "nan; nan"}, "module": {"Module": false, "number_of_cells_in_module": 0.0, "JV_data_recalculated_per_cell": false}, "etl": {"stack_sequence": "CPTA | BACl"}, "perovskite": {"single_crystal": false, "dimension_0D": false, "dimension_2D": false, "dimension_2D3D_mixture": false, "dimension_3D": true, "dimension_3D_with_2D_capping_layer": false, "composition_perovskite_ABC3_structure": false, "composition_perovskite_inspired_structure": false, "composition_a_ions": "MA", "composition_a_ions_coefficients": "1", "composition_b_ions": "Pb", "composition_b_ions_coefficients": "1", "composition_c_ions": "Br; I", "composition_c_ions_coefficients": "0.25; 0.75", "composition_short_form": "MAPbBrI", "composition_long_form": "MAPbBr0.25I0.75", "composition_inorganic": false, "composition_leadfree": false, "band_gap": "1.73", "band_gap_graded": false, "band_gap_estimation_basis": "Absorption Tauc-plot"}, "perovskite_deposition": {"number_of_deposition_steps": 0.0, "quenching_induced_crystallisation": false, "solvent_annealing": false}, "htl": {"stack_sequence": "Spiro-MeOTAD"}, "add": {"lay_front": false, "lay_back": false}, "encapsulation": {"Encapsulation": false}, "jv": {"measured": true, "average_over_n_number_of_cells": 50, "certified_values": false, "light_intensity": 100.0, "light_masked_cell": false, "reverse_scan_Voc": 1.22, "reverse_scan_Jsc": 20.15, "reverse_scan_FF": 0.788, "reverse_scan_PCE": 19.36, "forward_scan_Voc": 1.17, "forward_scan_Jsc": 20.12, "forward_scan_FF": 0.76, "forward_scan_PCE": 17.95, "default_Voc": 1.22, "default_Jsc": 20.15, "default_FF": 0.788, "default_PCE": 19.36, "default_Voc_scan_direction": "Reversed", "default_Jsc_scan_direction": "Reversed", "default_FF_scan_direction": "Reversed", "default_PCE_scan_direction": "Reversed", "hysteresis_index": 0.167816396}, "stabilised": {"performance_measured": false}, "eqe": {"measured": false}, "stability": {"measured": false, "average_over_n_number_of_cells": 1.0, "light_UV_filter": false, "periodic_JV_measurements": false, "PCE_burn_in_observed": false, "flexible_cell_number_of_bending_cycles": 0.0}, "outdoor": {"tested": false, "average_over_n_number_of_cells": 1.0, "installation_number_of_solar_tracking_axis": 0.0, "periodic_JV_measurements": false, "PCE_burn_in_observed": false, "detaild_weather_data_available": false, "spectral_data_available": false, "irradiance_measured": false}}}
