Repository: FAIRmat-NFDI/nomad-perovskite-solar-cells-database

# NOMAD Perovskite Solar Cells Database
  [<img src="docs/assets/nomad_plugin_logo.png" width="200">](https://nomad-lab.eu/prod/v1/staging/docs/plugins/plugins.html)

  [<img width="280" alt="image" src="docs/assets/perovskite_database_project.png">](https://www.perovskitedatabase.com/)

## Introduction
Welcome to the NOMAD plugin for the Perovskite Solar Cell Database.
This project aims to provide a FAIR and open-access interface for the perovskite solar cells database in NOMAD
and related data sources.
Additionally, it has data models and schemas for defining ions and halide hybrid-perovskite compositions.

File: perovskite_solar_cell_database/data_tools/archive_entries/43363.archive.json
{"data": {"m_def": "perovskite_solar_cell_database.schema.PerovskiteSolarCell", "ref": {"ID": 43363, "ID_temp": 129, "name_of_person_entering_the_data": "Natalia Maticiuc", "data_entered_by_author": false, "DOI_number": "10.1021/acsenergylett.2c00304", "lead_author": "Susic et al.", "publication_date": "2022-03-18T00:00:00", "journal": "ACS Energy Letters", "part_of_initial_dataset": false, "original_filename_data_upload": "2022-10-12 _v3.xlsx", "free_text_comment": "2 different compositions: CsMAFA and  CsMAFAGA (best and reported here)"}, "cell": {"number_of_cells_per_substrate": 0.0, "architecture": "Unknown", "flexible": false, "semitransparent": false, "semitransparent_wavelength_range": "nan; nan"}, "module": {"Module": false, "number_of_cells_in_module": 0.0, "JV_data_recalculated_per_cell": false}, "etl": {"stack_sequence": "C60 | BCP"}, "perovskite": {"single_crystal": false, "dimension_0D": false, "dimension_2D": false, "dimension_2D3D_mixture": false, "dimension_3D": true, "dimension_3D_with_2D_capping_layer": false, "composition_perovskite_ABC3_structure": false, "composition_perovskite_inspired_structure": false, "composition_a_ions": "Cs; FA; MA, GA", "composition_b_ions": "Pb", "composition_b_ions_coefficients": "1", "composition_c_ions": "Br; I", "composition_c_ions_coefficients": "0.51; 2.49", "composition_short_form": "CsFAMA,GAPbBrI", "composition_long_form": "CsFAMA,GAPbBr0.51I2.49", "composition_inorganic": false, "composition_leadfree": false, "additives_compounds": "GA", "band_gap": "1.72", "band_gap_graded": false, "band_gap_estimation_basis": "Absorption Tauc-plot"}, "perovskite_deposition": {"number_of_deposition_steps": 0.0, "quenching_induced_crystallisation": false, "solvent_annealing": false}, "htl": {"stack_sequence": "PTAA"}, "add": {"lay_front": false, "lay_back": false}, "encapsulation": {"Encapsulation": false}, "jv": {"measured": true, "average_over_n_number_of_cells": 1, "certified_values": false, "light_intensity": 100.0, "light_masked_cell": false, "scan_speed": 300.0, "scan_voltage_step": 10.0, "reverse_scan_Voc": 1.148, "reverse_scan_Jsc": 17.3, "reverse_scan_FF": 0.813, "reverse_scan_PCE": 16.1, "forward_scan_Voc": 1.148, "forward_scan_Jsc": 17.3, "forward_scan_FF": 0.824, "forward_scan_PCE": 16.4, "default_Voc": 1.148, "default_Jsc": 17.3, "default_FF": 0.813, "default_PCE": 16.1, "default_Voc_scan_direction": "Reversed", "default_Jsc_scan_direction": "Reversed", "default_FF_scan_direction": "Reversed", "default_PCE_scan_direction": "Reversed", "hysteresis_index": 0.03241579}, "stabilised": {"performance_measured": false}, "eqe": {"measured": false}, "stability": {"measured": false, "average_over_n_number_of_cells": 1.0, "light_UV_filter": false, "periodic_JV_measurements": false, "PCE_burn_in_observed": false, "flexible_cell_number_of_bending_cycles": 0.0}, "outdoor": {"tested": false, "average_over_n_number_of_cells": 1.0, "installation_number_of_solar_tracking_axis": 0.0, "periodic_JV_measurements": false, "PCE_burn_in_observed": false, "detaild_weather_data_available": false, "spectral_data_available": false, "irradiance_measured": false}}}

File: perovskite_solar_cell_database/data_tools/archive_entries/43364.archive.json
{"data": {"m_def": "perovskite_solar_cell_database.schema.PerovskiteSolarCell", "ref": {"ID": 43364, "ID_temp": 130, "name_of_person_entering_the_data": "Natalia Maticiuc", "data_entered_by_author": false, "DOI_number": "10.1002/solr.202200021", "lead_author": "Yu et al.", "publication_date": "2022-03-16T00:00:00", "journal": "Solar RRL", "part_of_initial_dataset": false, "original_filename_data_upload": "2022-10-12 _v3.xlsx", "free_text_comment": "Cs0.2FA0.8Pb(I0.7Br0.3)3 based PSK posttreated with FPEAI/IPA solution with different concentrations"}, "cell": {"number_of_cells_per_substrate": 0.0, "architecture": "Unknown", "flexible": false, "semitransparent": false, "semitransparent_wavelength_range": "nan; nan"}, "module": {"Module": false, "number_of_cells_in_module": 0.0, "JV_data_recalculated_per_cell": false}, "etl": {"stack_sequence": "SnO2"}, "perovskite": {"single_crystal": false, "dimension_0D": false, "dimension_2D": false, "dimension_2D3D_mixture": false, "dimension_3D": true, "dimension_3D_with_2D_capping_layer": false, "composition_perovskite_ABC3_structure": false, "composition_perovskite_inspired_structure": false, "composition_a_ions": "Cs; FA | FPEAI", "composition_a_ions_coefficients": "0.2; 0.8", "composition_b_ions": "Pb | Pb", "composition_b_ions_coefficients": "1", "composition_c_ions": "Br; I", "composition_c_ions_coefficients": "0.9; 2.1", "composition_inorganic": false, "composition_leadfree": false, "band_gap": "1.74", "band_gap_graded": false, "band_gap_estimation_basis": "Literature"}, "perovskite_deposition": {"number_of_deposition_steps": 0.0, "quenching_induced_crystallisation": false, "solvent_annealing": false}, "htl": {"stack_sequence": "Spiro-MeOTAD | LiTFSI | tBP"}, "add": {"lay_front": false, "lay_back": false}, "encapsulation": {"Encapsulation": false}, "jv": {"measured": true, "average_over_n_number_of_cells": 1, "certified_values": false, "light_intensity": 100.0, "light_masked_cell": false, "reverse_scan_Voc": 1.31, "reverse_scan_Jsc": 18.23, "reverse_scan_FF": 0.753, "reverse_scan_PCE": 18.06, "forward_scan_Voc": 1.32, "forward_scan_Jsc": 18.24, "forward_scan_FF": 0.748, "forward_scan_PCE": 17.99, "default_Voc": 1.31, "default_Jsc": 18.23, "default_FF": 0.753, "default_PCE": 18.06, "default_Voc_scan_direction": "Reversed", "default_Jsc_scan_direction": "Reversed", "default_FF_scan_direction": "Reversed", "default_PCE_scan_direction": "Reversed", "hysteresis_index": 0.018874661}, "stabilised": {"performance_measured": false}, "eqe": {"measured": false}, "stability": {"measured": false, "average_over_n_number_of_cells": 1.0, "light_UV_filter": false, "periodic_JV_measurements": false, "PCE_burn_in_observed": false, "flexible_cell_number_of_bending_cycles": 0.0}, "outdoor": {"tested": false, "average_over_n_number_of_cells": 1.0, "installation_number_of_solar_tracking_axis": 0.0, "periodic_JV_measurements": false, "PCE_burn_in_observed": false, "detaild_weather_data_available": false, "spectral_data_available": false, "irradiance_measured": false}}}

File: perovskite_solar_cell_database/data_tools/archive_entries/43365.archive.json
{"data": {"m_def": "perovskite_solar_cell_database.schema.PerovskiteSolarCell", "ref": {"ID": 43365, "ID_temp": 131, "name_of_person_entering_the_data": "Natalia Maticiuc", "data_entered_by_author": false, "DOI_number": "10.1002/inf2.12307", "lead_author": "Fang et al.", "publication_date": "2022-03-15T00:00:00", "journal": "InfoMat", "part_of_initial_dataset": false, "original_filename_data_upload": "2022-10-12 _v3.xlsx", "free_text_comment": "Cs0.22FA0.78PbI2.55-xBr0.45Clx films with 3,4,5-trifluorobenzylamine (TFBA) into EA as anti-solvent"}, "cell": {"number_of_cells_per_substrate": 0.0, "architecture": "Unknown", "flexible": false, "semitransparent": false, "semitransparent_wavelength_range": "nan; nan"}, "module": {"Module": false, "number_of_cells_in_module": 0.0, "JV_data_recalculated_per_cell": false}, "etl": {"stack_sequence": "NiO | VNPB"}, "perovskite": {"single_crystal": false, "dimension_0D": false, "dimension_2D": false, "dimension_2D3D_mixture": false, "dimension_3D": true, "dimension_3D_with_2D_capping_layer": false, "composition_perovskite_ABC3_structure": false, "composition_perovskite_inspired_structure": false, "composition_a_ions": "Cs; FA", "composition_a_ions_coefficients": "0.22; 0.78", "composition_b_ions": "Pb", "composition_b_ions_coefficients": "1", "composition_c_ions": "Br; I", "composition_c_ions_coefficients": "0.45; 2.55", "composition_short_form": "CsFAPbBrI", "composition_long_form": "Cs0.22FA0.78PbBr0.45I2.55", "composition_inorganic": false, "composition_leadfree": false, "band_gap": "1.68", "band_gap_graded": false, "band_gap_estimation_basis": "Absorption Tauc-plot"}, "perovskite_deposition": {"number_of_deposition_steps": 0.0, "quenching_induced_crystallisation": false, "solvent_annealing": false}, "htl": {"stack_sequence": "PCBM-60 | BCP"}, "add": {"lay_front": false, "lay_back": false}, "encapsulation": {"Encapsulation": false}, "jv": {"measured": true, "average_over_n_number_of_cells": 1, "certified_values": false, "light_intensity": 100.0, "light_masked_cell": false, "reverse_scan_Voc": 1.204, "reverse_scan_Jsc": 20.72, "reverse_scan_FF": 0.817, "reverse_scan_PCE": 20.39, "default_Voc": 1.204, "default_Jsc": 20.72, "default_FF": 0.817, "default_PCE": 20.39, "default_Voc_scan_direction": "Reversed", "default_Jsc_scan_direction": "Reversed", "default_FF_scan_direction": "Reversed", "default_PCE_scan_direction": "Reversed"}, "stabilised": {"performance_measured": false}, "eqe": {"measured": false}, "stability": {"measured": false, "average_over_n_number_of_cells": 1.0, "light_UV_filter": false, "periodic_JV_measurements": false, "PCE_burn_in_observed": false, "flexible_cell_number_of_bending_cycles": 0.0}, "outdoor": {"tested": false, "average_over_n_number_of_cells": 1.0, "installation_number_of_solar_tracking_axis": 0.0, "periodic_JV_measurements": false, "PCE_burn_in_observed": false, "detaild_weather_data_available": false, "spectral_data_available": false, "irradiance_measured": false}}}

File: perovskite_solar_cell_database/data_tools/archive_entries/43366.archive.json
{"data": {"m_def": "perovskite_solar_cell_database.schema.PerovskiteSolarCell", "ref": {"ID": 43366, "ID_temp": 132, "name_of_person_entering_the_data": "Natalia Maticiuc", "data_entered_by_author": false, "DOI_number": "10.1021/acs.jpcc.1c09739", "lead_author": "Huo et al.", "publication_date": "2022-01-24T00:00:00", "journal": "The Journal of Physical Chemistry C", "part_of_initial_dataset": false, "original_filename_data_upload": "2022-10-12 _v3.xlsx", "free_text_comment": "FA0.75MA0.15Cs0.1PbI2Br with three additives: PhABr, PMABr, PEABr. Here the best results for PMABr."}, "cell": {"number_of_cells_per_substrate": 0.0, "architecture": "Unknown", "flexible": false, "semitransparent": false, "semitransparent_wavelength_range": "nan; nan"}, "module": {"Module": false, "number_of_cells_in_module": 0.0, "JV_data_recalculated_per_cell": false}, "etl": {"stack_sequence": "PTAA"}, "perovskite": {"single_crystal": false, "dimension_0D": false, "dimension_2D": false, "dimension_2D3D_mixture": false, "dimension_3D": true, "dimension_3D_with_2D_capping_layer": false, "composition_perovskite_ABC3_structure": false, "composition_perovskite_inspired_structure": false, "composition_a_ions": "Cs; FA; MA", "composition_a_ions_coefficients": "0.1; 0.75; 0.15", "composition_b_ions": "Pb | Pb", "composition_b_ions_coefficients": "1", "composition_c_ions": "Br; I", "composition_c_ions_coefficients": "1; 2", "composition_short_form": "CsFAMAPbBrI", "composition_long_form": "Cs0.1FA0.75MA0.15PbBrI2", "composition_inorganic": false, "composition_leadfree": false, "additives_compounds": "PMABr", "additives_concentrations": "0.5 mol%", "band_gap": "1.74", "band_gap_graded": false, "band_gap_estimation_basis": "Absorption Tauc-plot"}, "perovskite_deposition": {"number_of_deposition_steps": 0.0, "quenching_induced_crystallisation": false, "solvent_annealing": false}, "htl": {"stack_sequence": "PCBM-60 | BCP"}, "add": {"lay_front": false, "lay_back": false}, "encapsulation": {"Encapsulation": false}, "jv": {"measured": true, "average_over_n_number_of_cells": 1, "certified_values": false, "light_intensity": 100.0, "light_masked_cell": false, "reverse_scan_Voc": 1.19, "reverse_scan_Jsc": 17.32, "reverse_scan_FF": 0.782, "reverse_scan_PCE": 18.69, "default_Voc": 1.19, "default_Jsc": 17.32, "default_FF": 0.782, "default_PCE": 18.69, "default_Voc_scan_direction": "Reversed", "default_Jsc_scan_direction": "Reversed", "default_FF_scan_direction": "Reversed", "default_PCE_scan_direction": "Reversed"}, "stabilised": {"performance_measured": false}, "eqe": {"measured": false}, "stability": {"measured": false, "average_over_n_number_of_cells": 1.0, "light_UV_filter": false, "periodic_JV_measurements": false, "PCE_burn_in_observed": false, "flexible_cell_number_of_bending_cycles": 0.0}, "outdoor": {"tested": false, "average_over_n_number_of_cells": 1.0, "installation_number_of_solar_tracking_axis": 0.0, "periodic_JV_measurements": false, "PCE_burn_in_observed": false, "detaild_weather_data_available": false, "spectral_data_available": false, "irradiance_measured": false}}}

File: perovskite_solar_cell_database/data_tools/archive_entries/43367.archive.json
{"data": {"m_def": "perovskite_solar_cell_database.schema.PerovskiteSolarCell", "ref": {"ID": 43367, "ID_temp": 133, "name_of_person_entering_the_data": "Natalia Maticiuc", "data_entered_by_author": false, "DOI_number": "10.1002/adfm.202112126", "lead_author": "Xie et al.", "publication_date": "2022-03-02T00:00:00", "journal": "Advanced Functional Materials", "part_of_initial_dataset": false, "original_filename_data_upload": "2022-10-12 _v3.xlsx", "free_text_comment": "Comparison of MA1.06PbI2Br(SCN)0.12 and MA0.96FA0.1PbI2Br(SCN)0.12(best and reported here) for monolithic tandem application"}, "cell": {"number_of_cells_per_substrate": 0.0, "architecture": "Unknown", "flexible": false, "semitransparent": false, "semitransparent_wavelength_range": "nan; nan"}, "module": {"Module": false, "number_of_cells_in_module": 0.0, "JV_data_recalculated_per_cell": false}, "etl": {"stack_sequence": "PolyTPD"}, "perovskite": {"single_crystal": false, "dimension_0D": false, "dimension_2D": false, "dimension_2D3D_mixture": false, "dimension_3D": true, "dimension_3D_with_2D_capping_layer": false, "composition_perovskite_ABC3_structure": false, "composition_perovskite_inspired_structure": false, "composition_a_ions": "FA; MA", "composition_a_ions_coefficients": "0.1; 0.96", "composition_b_ions": "Pb", "composition_b_ions_coefficients": "1", "composition_c_ions": "Br; I", "composition_c_ions_coefficients": "1; 2", "composition_short_form": "FAMAPbBrI", "composition_long_form": "FA0.1MA0.96PbBrI2", "composition_inorganic": false, "composition_leadfree": false, "additives_compounds": "SCN", "additives_concentrations": "0.12", "band_gap": "1.72", "band_gap_graded": false, "band_gap_estimation_basis": "EQE"}, "perovskite_deposition": {"number_of_deposition_steps": 0.0, "quenching_induced_crystallisation": false, "solvent_annealing": false}, "htl": {"stack_sequence": "PCBM-60 | BCP"}, "add": {"lay_front": false, "lay_back": false}, "encapsulation": {"Encapsulation": false}, "jv": {"measured": true, "average_over_n_number_of_cells": 1, "certified_values": false, "light_intensity": 100.0, "light_masked_cell": false, "reverse_scan_Voc": 1.19, "reverse_scan_Jsc": 18.7, "reverse_scan_FF": 0.784, "reverse_scan_PCE": 17.4, "forward_scan_Voc": 1.19, "forward_scan_Jsc": 18.6, "forward_scan_FF": 0.783, "forward_scan_PCE": 17.3, "default_Voc": 1.19, "default_Jsc": 18.7, "default_FF": 0.784, "default_PCE": 17.4, "default_Voc_scan_direction": "Reversed", "default_Jsc_scan_direction": "Reversed", "default_FF_scan_direction": "Reversed", "default_PCE_scan_direction": "Reversed", "hysteresis_index": 0.012479196}, "stabilised": {"performance_measured": false}, "eqe": {"measured": false}, "stability": {"measured": false, "average_over_n_number_of_cells": 1.0, "light_UV_filter": false, "periodic_JV_measurements": false, "PCE_burn_in_observed": false, "flexible_cell_number_of_bending_cycles": 0.0}, "outdoor": {"tested": false, "average_over_n_number_of_cells": 1.0, "installation_number_of_solar_tracking_axis": 0.0, "periodic_JV_measurements": false, "PCE_burn_in_observed": false, "detaild_weather_data_available": false, "spectral_data_available": false, "irradiance_measured": false}}}

File: perovskite_solar_cell_database/data_tools/archive_entries/43368.archive.json
{"data": {"m_def": "perovskite_solar_cell_database.schema.PerovskiteSolarCell", "ref": {"ID": 43368, "ID_temp": 134, "name_of_person_entering_the_data": "Natalia Maticiuc", "data_entered_by_author": false, "DOI_number": "10.1016/j.jpowsour.2021.230848", "lead_author": "Chen et al.", "publication_date": "2021-02-12T00:00:00", "journal": "Journal of Power Sources", "part_of_initial_dataset": false, "original_filename_data_upload": "2022-10-12 _v3.xlsx", "free_text_comment": "EDA0.01(GA0.06(FA0.8Cs0.2)0.94)0.98SnI2Br"}, "cell": {"number_of_cells_per_substrate": 0.0, "architecture": "Unknown", "flexible": false, "semitransparent": false, "semitransparent_wavelength_range": "nan; nan"}, "module": {"Module": false, "number_of_cells_in_module": 0.0, "JV_data_recalculated_per_cell": false}, "etl": {"stack_sequence": "PEDOT:PSS"}, "perovskite": {"single_crystal": false, "dimension_0D": false, "dimension_2D": false, "dimension_2D3D_mixture": false, "dimension_3D": true, "dimension_3D_with_2D_capping_layer": false, "composition_perovskite_ABC3_structure": false, "composition_perovskite_inspired_structure": false, "composition_a_ions": "EDA; GA; FA", "composition_a_ions_coefficients": "0.01; 0.06; 0.74", "composition_b_ions": "Sn", "composition_b_ions_coefficients": "1", "composition_c_ions": "Br; I", "composition_c_ions_coefficients": "1; 2", "composition_short_form": "EDAFAGASnBrI", "composition_long_form": "EDA0.01GA0.06FA0.74SnBrI2", "composition_inorganic": false, "composition_leadfree": true, "additives_compounds": "EDABr2", "additives_concentrations": "0.1", "band_gap": "1.62", "band_gap_graded": false, "band_gap_estimation_basis": "Absorption"}, "perovskite_deposition": {"number_of_deposition_steps": 0.0, "quenching_induced_crystallisation": false, "solvent_annealing": false}, "htl": {"stack_sequence": "C60 | BCP"}, "add": {"lay_front": false, "lay_back": false}, "encapsulation": {"Encapsulation": false}, "jv": {"measured": true, "average_over_n_number_of_cells": 1, "certified_values": false, "light_intensity": 100.0, "light_masked_cell": false, "scan_speed": 100.0, "reverse_scan_Voc": 0.6, "reverse_scan_Jsc": 17.15, "reverse_scan_FF": 0.7, "reverse_scan_PCE": 7.19, "forward_scan_Voc": 0.6, "forward_scan_Jsc": 17.43, "forward_scan_FF": 0.72, "forward_scan_PCE": 7.5, "default_Voc": 0.6, "default_Jsc": 17.15, "default_FF": 0.7, "default_PCE": 7.19, "default_Voc_scan_direction": "Reversed", "default_Jsc_scan_direction": "Reversed", "default_FF_scan_direction": "Reversed", "default_PCE_scan_direction": "Reversed", "hysteresis_index": 0.090435777}, "stabilised": {"performance_measured": false}, "eqe": {"measured": false}, "stability": {"measured": false, "average_over_n_number_of_cells": 1.0, "light_UV_filter": false, "periodic_JV_measurements": false, "PCE_burn_in_observed": false, "flexible_cell_number_of_bending_cycles": 0.0}, "outdoor": {"tested": false, "average_over_n_number_of_cells": 1.0, "installation_number_of_solar_tracking_axis": 0.0, "periodic_JV_measurements": false, "PCE_burn_in_observed": false, "detaild_weather_data_available": false, "spectral_data_available": false, "irradiance_measured": false}}}

File: perovskite_solar_cell_database/data_tools/archive_entries/43369.archive.json
{"data": {"m_def": "perovskite_solar_cell_database.schema.PerovskiteSolarCell", "ref": {"ID": 43369, "ID_temp": 135, "name_of_person_entering_the_data": "Natalia Maticiuc", "data_entered_by_author": false, "DOI_number": "10.1016/j.solener.2022.01.033", "lead_author": "Liu et al.", "publication_date": "2022-01-02T00:00:00", "journal": "Solar Energy", "part_of_initial_dataset": false, "original_filename_data_upload": "2022-10-12 _v3.xlsx", "free_text_comment": "Calculations: underwater solar cells with best case CsPbI2Br."}, "cell": {"number_of_cells_per_substrate": 0.0, "architecture": "Unknown", "flexible": false, "semitransparent": false, "semitransparent_wavelength_range": "nan; nan"}, "module": {"Module": false, "number_of_cells_in_module": 0.0, "JV_data_recalculated_per_cell": false}, "etl": {"stack_sequence": "Unknown"}, "perovskite": {"single_crystal": false, "dimension_0D": false, "dimension_2D": false, "dimension_2D3D_mixture": false, "dimension_3D": true, "dimension_3D_with_2D_capping_layer": false, "composition_perovskite_ABC3_structure": false, "composition_perovskite_inspired_structure": false, "composition_a_ions": "Cs", "composition_a_ions_coefficients": "1", "composition_b_ions": "Pb", "composition_b_ions_coefficients": "1", "composition_c_ions": "Br; I", "composition_c_ions_coefficients": "1; 2", "composition_short_form": "CsPbBrI", "composition_long_form": "CsPbBrI2", "composition_inorganic": true, "composition_leadfree": false, "band_gap": "1.8-2.3", "band_gap_graded": false, "band_gap_estimation_basis": "Literature"}, "perovskite_deposition": {"number_of_deposition_steps": 0.0, "quenching_induced_crystallisation": false, "solvent_annealing": false}, "htl": {"stack_sequence": "Unknown"}, "add": {"lay_front": false, "lay_back": false}, "encapsulation": {"Encapsulation": false}, "jv": {"measured": true, "average_over_n_number_of_cells": 1, "certified_values": false, "light_intensity": 100.0, "light_masked_cell": false, "reverse_scan_Voc": 1.4, "reverse_scan_Jsc": 16.18, "reverse_scan_FF": 0.837, "reverse_scan_PCE": 19.02, "default_Voc": 1.4, "default_Jsc": 16.18, "default_FF": 0.837, "default_PCE": 19.02, "default_Voc_scan_direction": "Reversed", "default_Jsc_scan_direction": "Reversed", "default_FF_scan_direction": "Reversed", "default_PCE_scan_direction": "Reversed"}, "stabilised": {"performance_measured": false}, "eqe": {"measured": false}, "stability": {"measured": false, "average_over_n_number_of_cells": 1.0, "light_UV_filter": false, "periodic_JV_measurements": false, "PCE_burn_in_observed": false, "flexible_cell_number_of_bending_cycles": 0.0}, "outdoor": {"tested": false, "average_over_n_number_of_cells": 1.0, "installation_number_of_solar_tracking_axis": 0.0, "periodic_JV_measurements": false, "PCE_burn_in_observed": false, "detaild_weather_data_available": false, "spectral_data_available": false, "irradiance_measured": false}}}

File: perovskite_solar_cell_database/data_tools/archive_entries/43370.archive.json
{"data": {"m_def": "perovskite_solar_cell_database.schema.PerovskiteSolarCell", "ref": {"ID": 43370, "ID_temp": 136, "name_of_person_entering_the_data": "Natalia Maticiuc", "data_entered_by_author": false, "DOI_number": "10.1021/acsami.1c22020", "lead_author": "Sun et al.", "publication_date": "2022-01-25T00:00:00", "journal": "ACS Applied Materials &amp; Interfaces", "part_of_initial_dataset": false, "original_filename_data_upload": "2022-10-12 _v3.xlsx", "free_text_comment": "HTAB is used to modify the upper surface of PTAA in a MAPI-based PSK device"}, "cell": {"number_of_cells_per_substrate": 0.0, "architecture": "Unknown", "flexible": false, "semitransparent": false, "semitransparent_wavelength_range": "nan; nan"}, "module": {"Module": false, "number_of_cells_in_module": 0.0, "JV_data_recalculated_per_cell": false}, "etl": {"stack_sequence": "PTAA | HTAB"}, "perovskite": {"single_crystal": false, "dimension_0D": false, "dimension_2D": false, "dimension_2D3D_mixture": false, "dimension_3D": true, "dimension_3D_with_2D_capping_layer": false, "composition_perovskite_ABC3_structure": false, "composition_perovskite_inspired_structure": false, "composition_a_ions": "MA", "composition_a_ions_coefficients": "1", "composition_b_ions": "Pb", "composition_b_ions_coefficients": "1", "composition_c_ions": "I", "composition_c_ions_coefficients": "3", "composition_short_form": "MAPbI", "composition_long_form": "MAPbI3", "composition_inorganic": false, "composition_leadfree": false, "band_gap": "1.59", "band_gap_graded": false, "band_gap_estimation_basis": "Literature"}, "perovskite_deposition": {"number_of_deposition_steps": 0.0, "quenching_induced_crystallisation": false, "solvent_annealing": false}, "htl": {"stack_sequence": "PCBM-60 | BCP"}, "add": {"lay_front": false, "lay_back": false}, "encapsulation": {"Encapsulation": false}, "jv": {"measured": true, "average_over_n_number_of_cells": 24, "certified_values": false, "light_intensity": 100.0, "light_masked_cell": false, "reverse_scan_Voc": 1.11, "reverse_scan_Jsc": 22.45, "reverse_scan_FF": 0.817, "reverse_scan_PCE": 20.37, "default_Voc": 1.11, "default_Jsc": 22.45, "default_FF": 0.817, "default_PCE": 20.37, "default_Voc_scan_direction": "Reversed", "default_Jsc_scan_direction": "Reversed", "default_FF_scan_direction": "Reversed", "default_PCE_scan_direction": "Reversed"}, "stabilised": {"performance_measured": false}, "eqe": {"measured": false}, "stability": {"measured": false, "average_over_n_number_of_cells": 1.0, "light_UV_filter": false, "periodic_JV_measurements": false, "PCE_burn_in_observed": false, "flexible_cell_number_of_bending_cycles": 0.0}, "outdoor": {"tested": false, "average_over_n_number_of_cells": 1.0, "installation_number_of_solar_tracking_axis": 0.0, "periodic_JV_measurements": false, "PCE_burn_in_observed": false, "detaild_weather_data_available": false, "spectral_data_available": false, "irradiance_measured": false}}}

File: perovskite_solar_cell_database/data_tools/archive_entries/43371.archive.json
{"data": {"m_def": "perovskite_solar_cell_database.schema.PerovskiteSolarCell", "ref": {"ID": 43371, "ID_temp": 137, "name_of_person_entering_the_data": "Natalia Maticiuc", "data_entered_by_author": false, "DOI_number": "10.3390/en14248401", "lead_author": "Ahmad et al.", "publication_date": "2021-12-14T00:00:00", "journal": "Energies", "part_of_initial_dataset": false, "original_filename_data_upload": "2022-10-12 _v3.xlsx", "free_text_comment": "Film investigation, no devices based on FA0.8Cs0.2PbI2.7Br0.3"}, "cell": {"number_of_cells_per_substrate": 0.0, "architecture": "Unknown", "flexible": false, "semitransparent": false, "semitransparent_wavelength_range": "nan; nan"}, "module": {"Module": false, "number_of_cells_in_module": 0.0, "JV_data_recalculated_per_cell": false}, "etl": {"stack_sequence": "Unknown"}, "perovskite": {"single_crystal": false, "dimension_0D": false, "dimension_2D": false, "dimension_2D3D_mixture": false, "dimension_3D": true, "dimension_3D_with_2D_capping_layer": false, "composition_perovskite_ABC3_structure": false, "composition_perovskite_inspired_structure": false, "composition_a_ions": "Cs; FA", "composition_a_ions_coefficients": "0.2; 0.8", "composition_b_ions": "Pb", "composition_b_ions_coefficients": "1 | 1", "composition_c_ions": "Br; I", "composition_c_ions_coefficients": "0.3; 2.7", "composition_short_form": "CsFAPbBrI", "composition_long_form": "Cs0.2FA0.8PbBr0.3I2.7", "composition_inorganic": false, "composition_leadfree": false, "band_gap": "1.83", "band_gap_graded": true, "band_gap_estimation_basis": "Absorption Tauc-plot"}, "perovskite_deposition": {"number_of_deposition_steps": 0.0, "quenching_induced_crystallisation": false, "solvent_annealing": false}, "htl": {"stack_sequence": "Unknown"}, "add": {"lay_front": false, "lay_back": false}, "encapsulation": {"Encapsulation": false}, "jv": {"measured": true, "average_over_n_number_of_cells": 1, "certified_values": false, "light_intensity": 100.0, "light_masked_cell": false}, "stabilised": {"performance_measured": false}, "eqe": {"measured": false}, "stability": {"measured": false, "average_over_n_number_of_cells": 1.0, "light_UV_filter": false, "periodic_JV_measurements": false, "PCE_burn_in_observed": false, "flexible_cell_number_of_bending_cycles": 0.0}, "outdoor": {"tested": false, "average_over_n_number_of_cells": 1.0, "installation_number_of_solar_tracking_axis": 0.0, "periodic_JV_measurements": false, "PCE_burn_in_observed": false, "detaild_weather_data_available": false, "spectral_data_available": false, "irradiance_measured": false}}}

File: perovskite_solar_cell_database/data_tools/archive_entries/43372.archive.json
{"data": {"m_def": "perovskite_solar_cell_database.schema.PerovskiteSolarCell", "ref": {"ID": 43372, "ID_temp": 138, "name_of_person_entering_the_data": "Natalia Maticiuc", "data_entered_by_author": false, "DOI_number": "10.1002/aenm.202102046", "lead_author": "Li et al.", "publication_date": "2021-06-11T00:00:00", "journal": "Advanced Energy Materials", "part_of_initial_dataset": false, "original_filename_data_upload": "2022-10-12 _v3.xlsx", "free_text_comment": "PSK/c-Si TSC. Co-evaporated PSK was close to FA0.9Cs0.1PbI2.87Br0.13. Device data for single PSK only here."}, "cell": {"number_of_cells_per_substrate": 0.0, "architecture": "Unknown", "flexible": false, "semitransparent": false, "semitransparent_wavelength_range": "nan; nan"}, "module": {"Module": false, "number_of_cells_in_module": 0.0, "JV_data_recalculated_per_cell": false}, "etl": {"stack_sequence": "C60"}, "perovskite": {"single_crystal": false, "dimension_0D": false, "dimension_2D": false, "dimension_2D3D_mixture": false, "dimension_3D": true, "dimension_3D_with_2D_capping_layer": false, "composition_perovskite_ABC3_structure": false, "composition_perovskite_inspired_structure": false, "composition_a_ions": "Cs; FA", "composition_a_ions_coefficients": "0.1; 0.9", "composition_b_ions": "Pb", "composition_b_ions_coefficients": "1", "composition_c_ions": "Br; I", "composition_c_ions_coefficients": "0.13; 2.87", "composition_short_form": "CsFAPbBrI", "composition_long_form": "Cs0.1FA0.9PbBr0.13I2.87", "composition_inorganic": false, "composition_leadfree": false, "band_gap": "1.645", "band_gap_graded": false, "band_gap_estimation_basis": "UPS"}, "perovskite_deposition": {"number_of_deposition_steps": 0.0, "quenching_induced_crystallisation": false, "solvent_annealing": false}, "htl": {"stack_sequence": "Spiro-TTB"}, "add": {"lay_front": false, "lay_back": false}, "encapsulation": {"Encapsulation": false}, "jv": {"measured": true, "average_over_n_number_of_cells": 1, "certified_values": false, "light_intensity": 100.0, "light_masked_cell": false, "reverse_scan_Voc": 1.08, "reverse_scan_Jsc": 19.59, "reverse_scan_FF": 0.803, "reverse_scan_PCE": 17.04, "default_Voc": 1.08, "default_Jsc": 19.59, "default_FF": 0.803, "default_PCE": 17.04, "default_Voc_scan_direction": "Reversed", "default_Jsc_scan_direction": "Reversed", "default_FF_scan_direction": "Reversed", "default_PCE_scan_direction": "Reversed"}, "stabilised": {"performance_measured": false}, "eqe": {"measured": false}, "stability": {"measured": false, "average_over_n_number_of_cells": 1.0, "light_UV_filter": false, "periodic_JV_measurements": false, "PCE_burn_in_observed": false, "flexible_cell_number_of_bending_cycles": 0.0}, "outdoor": {"tested": false, "average_over_n_number_of_cells": 1.0, "installation_number_of_solar_tracking_axis": 0.0, "periodic_JV_measurements": false, "PCE_burn_in_observed": false, "detaild_weather_data_available": false, "spectral_data_available": false, "irradiance_measured": false}}}

File: perovskite_solar_cell_database/data_tools/archive_entries/43373.archive.json
{"data": {"m_def": "perovskite_solar_cell_database.schema.PerovskiteSolarCell", "ref": {"ID": 43373, "ID_temp": 1, "name_of_person_entering_the_data": "Klara Suchan", "data_entered_by_author": false, "DOI_number": "10.1039/D1TA05699A", "lead_author": "Duong et al.", "publication_date": "2021-08-16T00:00:00", "journal": "Journal of Materials Chemistry A", "part_of_initial_dataset": false, "original_filename_data_upload": "2022-10-12 _v4.xlsx", "free_text_comment": "10 samples averaged"}, "cell": {"number_of_cells_per_substrate": 0.0, "architecture": "Unknown", "flexible": false, "semitransparent": false, "semitransparent_wavelength_range": "nan; nan"}, "module": {"Module": false, "number_of_cells_in_module": 0.0, "JV_data_recalculated_per_cell": false}, "etl": {"stack_sequence": "TiO2-c | TiO2-mp"}, "perovskite": {"single_crystal": false, "dimension_0D": false, "dimension_2D": false, "dimension_2D3D_mixture": false, "dimension_3D": false, "dimension_3D_with_2D_capping_layer": false, "composition_perovskite_ABC3_structure": false, "composition_perovskite_inspired_structure": false, "composition_a_ions": "Cs; FA; MA; Rb", "composition_a_ions_coefficients": "0.1; 0.75; 0.15; 0.05", "composition_b_ions": "Pb", "composition_b_ions_coefficients": "1", "composition_c_ions": "I", "composition_c_ions_coefficients": "1", "composition_short_form": "CsFAMARbPbI", "composition_long_form": "Cs0.1FA0.75MA0.15Rb0.05PbI", "composition_inorganic": false, "composition_leadfree": false, "additives_compounds": "Undoped", "band_gap": "1.72", "band_gap_graded": false, "band_gap_estimation_basis": "Absorption"}, "perovskite_deposition": {"number_of_deposition_steps": 0.0, "quenching_induced_crystallisation": false, "solvent_annealing": false}, "htl": {"stack_sequence": "Spiro-MeOTAD"}, "add": {"lay_front": false, "lay_back": false}, "encapsulation": {"Encapsulation": false}, "jv": {"measured": true, "average_over_n_number_of_cells": 10, "certified_values": false, "light_intensity": 100.0, "light_masked_cell": false, "reverse_scan_Voc": 1.235, "reverse_scan_Jsc": 18.8, "reverse_scan_FF": 0.729, "reverse_scan_PCE": 16.9, "forward_scan_Voc": 1.229, "forward_scan_Jsc": 18.8, "forward_scan_FF": 0.712, "forward_scan_PCE": 16.5, "default_Voc": 1.235, "default_Jsc": 18.8, "default_FF": 0.729, "default_PCE": 16.9, "default_Voc_scan_direction": "Reversed", "default_Jsc_scan_direction": "Reversed", "default_FF_scan_direction": "Reversed", "default_PCE_scan_direction": "Reversed", "hysteresis_index": 0.053817411}, "stabilised": {"performance_measured": false}, "eqe": {"measured": false}, "stability": {"measured": false, "average_over_n_number_of_cells": 1.0, "light_UV_filter": false, "periodic_JV_measurements": false, "PCE_burn_in_observed": false, "flexible_cell_number_of_bending_cycles": 0.0}, "outdoor": {"tested": false, "average_over_n_number_of_cells": 1.0, "installation_number_of_solar_tracking_axis": 0.0, "periodic_JV_measurements": false, "PCE_burn_in_observed": false, "detaild_weather_data_available": false, "spectral_data_available": false, "irradiance_measured": false}}}

File: perovskite_solar_cell_database/data_tools/archive_entries/43374.archive.json
{"data": {"m_def": "perovskite_solar_cell_database.schema.PerovskiteSolarCell", "ref": {"ID": 43374, "ID_temp": 2, "name_of_person_entering_the_data": "Klara Suchan", "data_entered_by_author": false, "DOI_number": "10.1039/D1TA05699A", "lead_author": "Duong et al.", "publication_date": "2021-08-16T00:00:00", "journal": "Journal of Materials Chemistry A", "part_of_initial_dataset": false, "original_filename_data_upload": "2022-10-12 _v4.xlsx", "free_text_comment": "10 samples averaged"}, "cell": {"number_of_cells_per_substrate": 0.0, "architecture": "Unknown", "flexible": false, "semitransparent": false, "semitransparent_wavelength_range": "nan; nan"}, "module": {"Module": false, "number_of_cells_in_module": 0.0, "JV_data_recalculated_per_cell": false}, "etl": {"stack_sequence": "TiO2-c | TiO2-mp"}, "perovskite": {"single_crystal": false, "dimension_0D": false, "dimension_2D": false, "dimension_2D3D_mixture": false, "dimension_3D": false, "dimension_3D_with_2D_capping_layer": false, "composition_perovskite_ABC3_structure": false, "composition_perovskite_inspired_structure": false, "composition_a_ions": "Cs; FA; MA; Rb", "composition_a_ions_coefficients": "0.1; 0.75; 0.15; 0.05", "composition_b_ions": "Pb", "composition_b_ions_coefficients": "1", "composition_c_ions": "I", "composition_c_ions_coefficients": "1", "composition_short_form": "CsFAMARbPbI", "composition_long_form": "Cs0.1FA0.75MA0.15Rb0.05PbI", "composition_inorganic": false, "composition_leadfree": false, "additives_compounds": "n-BABr", "band_gap": "1.72", "band_gap_graded": false, "band_gap_estimation_basis": "Absorption"}, "perovskite_deposition": {"number_of_deposition_steps": 0.0, "quenching_induced_crystallisation": false, "solvent_annealing": false}, "htl": {"stack_sequence": "Spiro-MeOTAD"}, "add": {"lay_front": false, "lay_back": false}, "encapsulation": {"Encapsulation": false}, "jv": {"measured": true, "average_over_n_number_of_cells": 10, "certified_values": false, "light_intensity": 100.0, "light_masked_cell": false, "reverse_scan_Voc": 1.262, "reverse_scan_Jsc": 18.8, "reverse_scan_FF": 0.755, "reverse_scan_PCE": 17.9, "forward_scan_Voc": 1.261, "forward_scan_Jsc": 18.8, "forward_scan_FF": 0.757, "forward_scan_PCE": 17.9, "default_Voc": 1.262, "default_Jsc": 18.8, "default_FF": 0.755, "default_PCE": 17.9, "default_Voc_scan_direction": "Reversed", "default_Jsc_scan_direction": "Reversed", "default_FF_scan_direction": "Reversed", "default_PCE_scan_direction": "Reversed", "hysteresis_index": 0.003444129}, "stabilised": {"performance_measured": false}, "eqe": {"measured": false}, "stability": {"measured": false, "average_over_n_number_of_cells": 1.0, "light_UV_filter": false, "periodic_JV_measurements": false, "PCE_burn_in_observed": false, "flexible_cell_number_of_bending_cycles": 0.0}, "outdoor": {"tested": false, "average_over_n_number_of_cells": 1.0, "installation_number_of_solar_tracking_axis": 0.0, "periodic_JV_measurements": false, "PCE_burn_in_observed": false, "detaild_weather_data_available": false, "spectral_data_available": false, "irradiance_measured": false}}}

File: perovskite_solar_cell_database/data_tools/archive_entries/43375.archive.json
{"data": {"m_def": "perovskite_solar_cell_database.schema.PerovskiteSolarCell", "ref": {"ID": 43375, "ID_temp": 3, "name_of_person_entering_the_data": "Klara Suchan", "data_entered_by_author": false, "DOI_number": "10.1039/D1TA05699A", "lead_author": "Duong et al.", "publication_date": "2021-08-16T00:00:00", "journal": "Journal of Materials Chemistry A", "part_of_initial_dataset": false, "original_filename_data_upload": "2022-10-12 _v4.xlsx", "free_text_comment": "10 samples averaged"}, "cell": {"number_of_cells_per_substrate": 0.0, "architecture": "Unknown", "flexible": false, "semitransparent": false, "semitransparent_wavelength_range": "nan; nan"}, "module": {"Module": false, "number_of_cells_in_module": 0.0, "JV_data_recalculated_per_cell": false}, "etl": {"stack_sequence": "TiO2-c | TiO2-mp"}, "perovskite": {"single_crystal": false, "dimension_0D": false, "dimension_2D": false, "dimension_2D3D_mixture": false, "dimension_3D": false, "dimension_3D_with_2D_capping_layer": false, "composition_perovskite_ABC3_structure": false, "composition_perovskite_inspired_structure": false, "composition_a_ions": "Cs; FA; MA; Rb", "composition_a_ions_coefficients": "0.1; 0.75; 0.15; 0.05", "composition_b_ions": "Pb", "composition_b_ions_coefficients": "1", "composition_c_ions": "I", "composition_c_ions_coefficients": "1", "composition_short_form": "CsFAMARbPbI", "composition_long_form": "Cs0.1FA0.75MA0.15Rb0.05PbI", "composition_inorganic": false, "composition_leadfree": false, "additives_compounds": "n-OABr", "band_gap": "1.72", "band_gap_graded": false, "band_gap_estimation_basis": "Absorption"}, "perovskite_deposition": {"number_of_deposition_steps": 0.0, "quenching_induced_crystallisation": false, "solvent_annealing": false}, "htl": {"stack_sequence": "Spiro-MeOTAD"}, "add": {"lay_front": false, "lay_back": false}, "encapsulation": {"Encapsulation": false}, "jv": {"measured": true, "average_over_n_number_of_cells": 10, "certified_values": false, "light_intensity": 100.0, "light_masked_cell": false, "reverse_scan_Voc": 1.272, "reverse_scan_Jsc": 18.8, "reverse_scan_FF": 0.772, "reverse_scan_PCE": 18.4, "forward_scan_Voc": 1.271, "forward_scan_Jsc": 18.8, "forward_scan_FF": 0.772, "forward_scan_PCE": 18.4, "default_Voc": 1.272, "default_Jsc": 18.8, "default_FF": 0.772, "default_PCE": 18.4, "default_Voc_scan_direction": "Reversed", "default_Jsc_scan_direction": "Reversed", "default_FF_scan_direction": "Reversed", "default_PCE_scan_direction": "Reversed", "hysteresis_index": 0.000786782}, "stabilised": {"performance_measured": false}, "eqe": {"measured": false}, "stability": {"measured": false, "average_over_n_number_of_cells": 1.0, "light_UV_filter": false, "periodic_JV_measurements": false, "PCE_burn_in_observed": false, "flexible_cell_number_of_bending_cycles": 0.0}, "outdoor": {"tested": false, "average_over_n_number_of_cells": 1.0, "installation_number_of_solar_tracking_axis": 0.0, "periodic_JV_measurements": false, "PCE_burn_in_observed": false, "detaild_weather_data_available": false, "spectral_data_available": false, "irradiance_measured": false}}}
