Repository: FAIRmat-NFDI/nomad-perovskite-solar-cells-database

# NOMAD Perovskite Solar Cells Database
  [<img src="docs/assets/nomad_plugin_logo.png" width="200">](https://nomad-lab.eu/prod/v1/staging/docs/plugins/plugins.html)

  [<img width="280" alt="image" src="docs/assets/perovskite_database_project.png">](https://www.perovskitedatabase.com/)

## Introduction
Welcome to the NOMAD plugin for the Perovskite Solar Cell Database.
This project aims to provide a FAIR and open-access interface for the perovskite solar cells database in NOMAD
and related data sources.
Additionally, it has data models and schemas for defining ions and halide hybrid-perovskite compositions.

File: perovskite_solar_cell_database/data_tools/archive_entries/43376.archive.json
{"data": {"m_def": "perovskite_solar_cell_database.schema.PerovskiteSolarCell", "ref": {"ID": 43376, "ID_temp": 4, "name_of_person_entering_the_data": "Klara Suchan", "data_entered_by_author": false, "DOI_number": "10.1039/D1TA05699A", "lead_author": "Duong et al.", "publication_date": "2021-08-16T00:00:00", "journal": "Journal of Materials Chemistry A", "part_of_initial_dataset": false, "original_filename_data_upload": "2022-10-12 _v4.xlsx", "free_text_comment": "10 samples averaged"}, "cell": {"number_of_cells_per_substrate": 0.0, "architecture": "Unknown", "flexible": false, "semitransparent": false, "semitransparent_wavelength_range": "nan; nan"}, "module": {"Module": false, "number_of_cells_in_module": 0.0, "JV_data_recalculated_per_cell": false}, "etl": {"stack_sequence": "TiO2-c | TiO2-mp"}, "perovskite": {"single_crystal": false, "dimension_0D": false, "dimension_2D": false, "dimension_2D3D_mixture": false, "dimension_3D": false, "dimension_3D_with_2D_capping_layer": false, "composition_perovskite_ABC3_structure": false, "composition_perovskite_inspired_structure": false, "composition_a_ions": "Cs; FA; MA; Rb", "composition_a_ions_coefficients": "0.1; 0.75; 0.15; 0.05", "composition_b_ions": "Pb", "composition_b_ions_coefficients": "1", "composition_c_ions": "I", "composition_c_ions_coefficients": "1", "composition_short_form": "CsFAMARbPbI", "composition_long_form": "Cs0.1FA0.75MA0.15Rb0.05PbI", "composition_inorganic": false, "composition_leadfree": false, "additives_compounds": "n-DABr", "band_gap": "1.72", "band_gap_graded": false, "band_gap_estimation_basis": "Absorption"}, "perovskite_deposition": {"number_of_deposition_steps": 0.0, "quenching_induced_crystallisation": false, "solvent_annealing": false}, "htl": {"stack_sequence": "Spiro-MeOTAD"}, "add": {"lay_front": false, "lay_back": false}, "encapsulation": {"Encapsulation": false}, "jv": {"measured": true, "average_over_n_number_of_cells": 10, "certified_values": false, "light_intensity": 100.0, "light_masked_cell": false, "reverse_scan_Voc": 1.268, "reverse_scan_Jsc": 18.8, "reverse_scan_FF": 0.769, "reverse_scan_PCE": 18.4, "forward_scan_Voc": 1.267, "forward_scan_Jsc": 18.8, "forward_scan_FF": 0.77, "forward_scan_PCE": 18.4, "default_Voc": 1.268, "default_Jsc": 18.8, "default_FF": 0.769, "default_PCE": 18.4, "default_Voc_scan_direction": "Reversed", "default_Jsc_scan_direction": "Reversed", "default_FF_scan_direction": "Reversed", "default_PCE_scan_direction": "Reversed", "hysteresis_index": 0.002090682}, "stabilised": {"performance_measured": false}, "eqe": {"measured": false}, "stability": {"measured": false, "average_over_n_number_of_cells": 1.0, "light_UV_filter": false, "periodic_JV_measurements": false, "PCE_burn_in_observed": false, "flexible_cell_number_of_bending_cycles": 0.0}, "outdoor": {"tested": false, "average_over_n_number_of_cells": 1.0, "installation_number_of_solar_tracking_axis": 0.0, "periodic_JV_measurements": false, "PCE_burn_in_observed": false, "detaild_weather_data_available": false, "spectral_data_available": false, "irradiance_measured": false}}}

File: perovskite_solar_cell_database/data_tools/archive_entries/43377.archive.json
{"data": {"m_def": "perovskite_solar_cell_database.schema.PerovskiteSolarCell", "ref": {"ID": 43377, "ID_temp": 5, "name_of_person_entering_the_data": "Klara Suchan", "data_entered_by_author": false, "DOI_number": "10.1039/D1TA05699A", "lead_author": "Duong et al.", "publication_date": "2021-08-16T00:00:00", "journal": "Journal of Materials Chemistry A", "part_of_initial_dataset": false, "original_filename_data_upload": "2022-10-12 _v4.xlsx"}, "cell": {"number_of_cells_per_substrate": 0.0, "architecture": "Unknown", "flexible": false, "semitransparent": false, "semitransparent_wavelength_range": "nan; nan"}, "module": {"Module": false, "number_of_cells_in_module": 0.0, "JV_data_recalculated_per_cell": false}, "etl": {"stack_sequence": "TiO2-c | TiO2-mp"}, "perovskite": {"single_crystal": false, "dimension_0D": false, "dimension_2D": false, "dimension_2D3D_mixture": false, "dimension_3D": false, "dimension_3D_with_2D_capping_layer": false, "composition_perovskite_ABC3_structure": false, "composition_perovskite_inspired_structure": false, "composition_a_ions": "Cs; FA; MA; Rb", "composition_a_ions_coefficients": "0.1; 0.75; 0.15; 0.05", "composition_b_ions": "Pb", "composition_b_ions_coefficients": "1", "composition_c_ions": "I", "composition_c_ions_coefficients": "1", "composition_short_form": "CsFAMARbPbI", "composition_long_form": "Cs0.1FA0.75MA0.15Rb0.05PbI", "composition_inorganic": false, "composition_leadfree": false, "additives_compounds": "n-OABr", "band_gap": "1.72", "band_gap_graded": false, "band_gap_estimation_basis": "Absorption"}, "perovskite_deposition": {"number_of_deposition_steps": 0.0, "quenching_induced_crystallisation": false, "solvent_annealing": false}, "htl": {"stack_sequence": "Spiro-MeOTAD"}, "add": {"lay_front": false, "lay_back": false}, "encapsulation": {"Encapsulation": false}, "jv": {"measured": true, "average_over_n_number_of_cells": 10, "certified_values": false, "light_intensity": 100.0, "light_masked_cell": false, "reverse_scan_Voc": 1.282, "reverse_scan_Jsc": 18.9, "reverse_scan_FF": 0.788, "reverse_scan_PCE": 19.1, "forward_scan_Voc": 1.281, "forward_scan_Jsc": 18.9, "forward_scan_FF": 0.789, "forward_scan_PCE": 19.1, "default_Voc": 1.282, "default_Jsc": 18.9, "default_FF": 0.788, "default_PCE": 19.1, "default_Voc_scan_direction": "Reversed", "default_Jsc_scan_direction": "Reversed", "default_FF_scan_direction": "Reversed", "default_PCE_scan_direction": "Reversed", "hysteresis_index": 0.002050666}, "stabilised": {"performance_measured": false}, "eqe": {"measured": false}, "stability": {"measured": false, "average_over_n_number_of_cells": 1.0, "light_UV_filter": false, "periodic_JV_measurements": false, "PCE_burn_in_observed": false, "flexible_cell_number_of_bending_cycles": 0.0}, "outdoor": {"tested": false, "average_over_n_number_of_cells": 1.0, "installation_number_of_solar_tracking_axis": 0.0, "periodic_JV_measurements": false, "PCE_burn_in_observed": false, "detaild_weather_data_available": false, "spectral_data_available": false, "irradiance_measured": false}}}

File: perovskite_solar_cell_database/data_tools/archive_entries/43378.archive.json
{"data": {"m_def": "perovskite_solar_cell_database.schema.PerovskiteSolarCell", "ref": {"ID": 43378, "ID_temp": 6, "name_of_person_entering_the_data": "Christian Wolff", "data_entered_by_author": false, "DOI_number": "10.1002/smll.201907226", "lead_author": "Xie et al.", "publication_date": "2020-12-02T00:00:00", "journal": "Small", "part_of_initial_dataset": false, "original_filename_data_upload": "2022-10-12 _v4.xlsx", "free_text_comment": "SMALL"}, "cell": {"number_of_cells_per_substrate": 0.0, "architecture": "Unknown", "flexible": false, "semitransparent": false, "semitransparent_wavelength_range": "nan; nan"}, "module": {"Module": false, "number_of_cells_in_module": 0.0, "JV_data_recalculated_per_cell": false}, "etl": {"stack_sequence": "PCBM-60"}, "perovskite": {"single_crystal": false, "dimension_0D": false, "dimension_2D": false, "dimension_2D3D_mixture": false, "dimension_3D": false, "dimension_3D_with_2D_capping_layer": false, "composition_perovskite_ABC3_structure": false, "composition_perovskite_inspired_structure": false, "composition_a_ions": "MA", "composition_a_ions_coefficients": "1", "composition_b_ions": "Pb", "composition_b_ions_coefficients": "1", "composition_c_ions": "Br; I", "composition_c_ions_coefficients": "0.4; 0.6", "composition_short_form": "MAPbBrI", "composition_long_form": "MAPbBr0.4I0.6", "composition_inorganic": false, "composition_leadfree": false, "band_gap": "1.81", "band_gap_graded": true, "band_gap_estimation_basis": "Literature"}, "perovskite_deposition": {"number_of_deposition_steps": 0.0, "quenching_induced_crystallisation": false, "solvent_annealing": false}, "htl": {"stack_sequence": "P-TPD"}, "add": {"lay_front": false, "lay_back": false}, "encapsulation": {"Encapsulation": false}, "jv": {"measured": true, "average_over_n_number_of_cells": 1, "certified_values": false, "light_intensity": 100.0, "light_masked_cell": false, "reverse_scan_Voc": 1.12, "reverse_scan_Jsc": 14.2, "reverse_scan_FF": 0.748, "reverse_scan_PCE": 11.9, "forward_scan_Voc": 1.08, "forward_scan_Jsc": 15.4, "forward_scan_FF": 0.645, "forward_scan_PCE": 10.73, "default_Voc": 1.12, "default_Jsc": 14.2, "default_FF": 0.748, "default_PCE": 11.9, "default_Voc_scan_direction": "Reversed", "default_Jsc_scan_direction": "Reversed", "default_FF_scan_direction": "Reversed", "default_PCE_scan_direction": "Reversed", "hysteresis_index": 0.446491101}, "stabilised": {"performance_measured": false}, "eqe": {"measured": false}, "stability": {"measured": false, "average_over_n_number_of_cells": 1.0, "light_UV_filter": false, "periodic_JV_measurements": false, "PCE_burn_in_observed": false, "flexible_cell_number_of_bending_cycles": 0.0}, "outdoor": {"tested": false, "average_over_n_number_of_cells": 1.0, "installation_number_of_solar_tracking_axis": 0.0, "periodic_JV_measurements": false, "PCE_burn_in_observed": false, "detaild_weather_data_available": false, "spectral_data_available": false, "irradiance_measured": false}}}

File: perovskite_solar_cell_database/data_tools/archive_entries/43379.archive.json
{"data": {"m_def": "perovskite_solar_cell_database.schema.PerovskiteSolarCell", "ref": {"ID": 43379, "ID_temp": 7, "name_of_person_entering_the_data": "Christian Wolff", "data_entered_by_author": false, "DOI_number": "10.1002/smll.201907226", "lead_author": "Xie et al.", "publication_date": "2020-12-02T00:00:00", "journal": "Small", "part_of_initial_dataset": false, "original_filename_data_upload": "2022-10-12 _v4.xlsx", "free_text_comment": "SMALL"}, "cell": {"number_of_cells_per_substrate": 0.0, "architecture": "Unknown", "flexible": false, "semitransparent": false, "semitransparent_wavelength_range": "nan; nan"}, "module": {"Module": false, "number_of_cells_in_module": 0.0, "JV_data_recalculated_per_cell": false}, "etl": {"stack_sequence": "PCBM-60"}, "perovskite": {"single_crystal": false, "dimension_0D": false, "dimension_2D": false, "dimension_2D3D_mixture": false, "dimension_3D": false, "dimension_3D_with_2D_capping_layer": false, "composition_perovskite_ABC3_structure": false, "composition_perovskite_inspired_structure": false, "composition_a_ions": "FA; MA", "composition_a_ions_coefficients": "0.05; 0.95", "composition_b_ions": "Pb", "composition_b_ions_coefficients": "1", "composition_c_ions": "Br; I", "composition_c_ions_coefficients": "0.4; 0.6", "composition_short_form": "FAMAPbBrI", "composition_long_form": "FA0.05MA0.95PbBr0.4I0.6", "composition_inorganic": false, "composition_leadfree": false, "band_gap": "1.81", "band_gap_graded": true, "band_gap_estimation_basis": "Literature"}, "perovskite_deposition": {"number_of_deposition_steps": 0.0, "quenching_induced_crystallisation": false, "solvent_annealing": false}, "htl": {"stack_sequence": "P-TPD"}, "add": {"lay_front": false, "lay_back": false}, "encapsulation": {"Encapsulation": false}, "jv": {"measured": true, "average_over_n_number_of_cells": 1, "certified_values": false, "light_intensity": 100.0, "light_masked_cell": false, "reverse_scan_Voc": 1.17, "reverse_scan_Jsc": 17.1, "reverse_scan_FF": 0.801, "reverse_scan_PCE": 16.03, "forward_scan_Voc": 1.19, "forward_scan_Jsc": 17.3, "forward_scan_FF": 0.788, "forward_scan_PCE": 16.22, "default_Voc": 1.17, "default_Jsc": 17.1, "default_FF": 0.801, "default_PCE": 16.03, "default_Voc_scan_direction": "Reversed", "default_Jsc_scan_direction": "Reversed", "default_FF_scan_direction": "Reversed", "default_PCE_scan_direction": "Reversed", "hysteresis_index": 0.05836317}, "stabilised": {"performance_measured": false}, "eqe": {"measured": false}, "stability": {"measured": false, "average_over_n_number_of_cells": 1.0, "light_UV_filter": false, "periodic_JV_measurements": false, "PCE_burn_in_observed": false, "flexible_cell_number_of_bending_cycles": 0.0}, "outdoor": {"tested": false, "average_over_n_number_of_cells": 1.0, "installation_number_of_solar_tracking_axis": 0.0, "periodic_JV_measurements": false, "PCE_burn_in_observed": false, "detaild_weather_data_available": false, "spectral_data_available": false, "irradiance_measured": false}}}

File: perovskite_solar_cell_database/data_tools/archive_entries/43380.archive.json
{"data": {"m_def": "perovskite_solar_cell_database.schema.PerovskiteSolarCell", "ref": {"ID": 43380, "ID_temp": 8, "name_of_person_entering_the_data": "Christian Wolff", "data_entered_by_author": false, "DOI_number": "10.1002/smll.201907226", "lead_author": "Xie et al.", "publication_date": "2020-12-02T00:00:00", "journal": "Small", "part_of_initial_dataset": false, "original_filename_data_upload": "2022-10-12 _v4.xlsx", "free_text_comment": "SMALL"}, "cell": {"number_of_cells_per_substrate": 0.0, "architecture": "Unknown", "flexible": false, "semitransparent": false, "semitransparent_wavelength_range": "nan; nan"}, "module": {"Module": false, "number_of_cells_in_module": 0.0, "JV_data_recalculated_per_cell": false}, "etl": {"stack_sequence": "PCBM-60"}, "perovskite": {"single_crystal": false, "dimension_0D": false, "dimension_2D": false, "dimension_2D3D_mixture": false, "dimension_3D": false, "dimension_3D_with_2D_capping_layer": false, "composition_perovskite_ABC3_structure": false, "composition_perovskite_inspired_structure": false, "composition_a_ions": "FA; MA", "composition_a_ions_coefficients": "0.1; 0.9", "composition_b_ions": "Pb", "composition_b_ions_coefficients": "1", "composition_c_ions": "Br; I", "composition_c_ions_coefficients": "0.4; 0.6", "composition_short_form": "FAMAPbBrI", "composition_long_form": "FA0.1MA0.9PbBr0.4I0.6", "composition_inorganic": false, "composition_leadfree": false, "band_gap": "1.81", "band_gap_graded": true, "band_gap_estimation_basis": "Literature"}, "perovskite_deposition": {"number_of_deposition_steps": 0.0, "quenching_induced_crystallisation": false, "solvent_annealing": false}, "htl": {"stack_sequence": "P-TPD"}, "add": {"lay_front": false, "lay_back": false}, "encapsulation": {"Encapsulation": false}, "jv": {"measured": true, "average_over_n_number_of_cells": 1, "certified_values": false, "light_intensity": 100.0, "light_masked_cell": false, "reverse_scan_Voc": 1.21, "reverse_scan_Jsc": 17.5, "reverse_scan_FF": 0.802, "reverse_scan_PCE": 16.98, "forward_scan_Voc": 1.21, "forward_scan_Jsc": 17.8, "forward_scan_FF": 0.795, "forward_scan_PCE": 17.12, "default_Voc": 1.21, "default_Jsc": 17.5, "default_FF": 0.802, "default_PCE": 16.98, "default_Voc_scan_direction": "Reversed", "default_Jsc_scan_direction": "Reversed", "default_FF_scan_direction": "Reversed", "default_PCE_scan_direction": "Reversed", "hysteresis_index": 0.034559011}, "stabilised": {"performance_measured": false}, "eqe": {"measured": false}, "stability": {"measured": false, "average_over_n_number_of_cells": 1.0, "light_UV_filter": false, "periodic_JV_measurements": false, "PCE_burn_in_observed": false, "flexible_cell_number_of_bending_cycles": 0.0}, "outdoor": {"tested": false, "average_over_n_number_of_cells": 1.0, "installation_number_of_solar_tracking_axis": 0.0, "periodic_JV_measurements": false, "PCE_burn_in_observed": false, "detaild_weather_data_available": false, "spectral_data_available": false, "irradiance_measured": false}}}

File: perovskite_solar_cell_database/data_tools/archive_entries/43381.archive.json
{"data": {"m_def": "perovskite_solar_cell_database.schema.PerovskiteSolarCell", "ref": {"ID": 43381, "ID_temp": 9, "name_of_person_entering_the_data": "Christian Wolff", "data_entered_by_author": false, "DOI_number": "10.1002/smll.201907226", "lead_author": "Xie et al.", "publication_date": "2020-12-02T00:00:00", "journal": "Small", "part_of_initial_dataset": false, "original_filename_data_upload": "2022-10-12 _v4.xlsx", "free_text_comment": "SMALL"}, "cell": {"number_of_cells_per_substrate": 0.0, "architecture": "Unknown", "flexible": false, "semitransparent": false, "semitransparent_wavelength_range": "nan; nan"}, "module": {"Module": false, "number_of_cells_in_module": 0.0, "JV_data_recalculated_per_cell": false}, "etl": {"stack_sequence": "PCBM-60"}, "perovskite": {"single_crystal": false, "dimension_0D": false, "dimension_2D": false, "dimension_2D3D_mixture": false, "dimension_3D": false, "dimension_3D_with_2D_capping_layer": false, "composition_perovskite_ABC3_structure": false, "composition_perovskite_inspired_structure": false, "composition_a_ions": "FA; MA", "composition_a_ions_coefficients": "0.2; 0.9", "composition_b_ions": "Pb", "composition_b_ions_coefficients": "1", "composition_c_ions": "Br; I", "composition_c_ions_coefficients": "0.4; 0.6", "composition_short_form": "FAMAPbBrI", "composition_long_form": "FA0.2MA0.9PbBr0.4I0.6", "composition_inorganic": false, "composition_leadfree": false, "band_gap": "1.81", "band_gap_graded": true, "band_gap_estimation_basis": "Literature"}, "perovskite_deposition": {"number_of_deposition_steps": 0.0, "quenching_induced_crystallisation": false, "solvent_annealing": false}, "htl": {"stack_sequence": "P-TPD"}, "add": {"lay_front": false, "lay_back": false}, "encapsulation": {"Encapsulation": false}, "jv": {"measured": true, "average_over_n_number_of_cells": 1, "certified_values": false, "light_intensity": 100.0, "light_masked_cell": false, "reverse_scan_Voc": 1.16, "reverse_scan_Jsc": 15.8, "reverse_scan_FF": 0.731, "reverse_scan_PCE": 13.4, "forward_scan_Voc": 1.15, "forward_scan_Jsc": 15.8, "forward_scan_FF": 0.711, "forward_scan_PCE": 12.92, "default_Voc": 1.16, "default_Jsc": 15.8, "default_FF": 0.731, "default_PCE": 13.4, "default_Voc_scan_direction": "Reversed", "default_Jsc_scan_direction": "Reversed", "default_FF_scan_direction": "Reversed", "default_PCE_scan_direction": "Reversed", "hysteresis_index": 0.075598554}, "stabilised": {"performance_measured": false}, "eqe": {"measured": false}, "stability": {"measured": false, "average_over_n_number_of_cells": 1.0, "light_UV_filter": false, "periodic_JV_measurements": false, "PCE_burn_in_observed": false, "flexible_cell_number_of_bending_cycles": 0.0}, "outdoor": {"tested": false, "average_over_n_number_of_cells": 1.0, "installation_number_of_solar_tracking_axis": 0.0, "periodic_JV_measurements": false, "PCE_burn_in_observed": false, "detaild_weather_data_available": false, "spectral_data_available": false, "irradiance_measured": false}}}

File: perovskite_solar_cell_database/data_tools/archive_entries/43382.archive.json
{"data": {"m_def": "perovskite_solar_cell_database.schema.PerovskiteSolarCell", "ref": {"ID": 43382, "ID_temp": 10, "name_of_person_entering_the_data": "Christian Wolff", "data_entered_by_author": false, "DOI_number": "10.1126/science.aba3433", "lead_author": "Kim et al.", "publication_date": "2020-03-26T00:00:00", "journal": "Science", "part_of_initial_dataset": false, "original_filename_data_upload": "2022-10-12 _v4.xlsx", "free_text_comment": "SCIENCE"}, "cell": {"number_of_cells_per_substrate": 0.0, "architecture": "Unknown", "flexible": false, "semitransparent": false, "semitransparent_wavelength_range": "nan; nan"}, "module": {"Module": false, "number_of_cells_in_module": 0.0, "JV_data_recalculated_per_cell": false}, "etl": {"stack_sequence": "C60; PEIE"}, "perovskite": {"single_crystal": false, "dimension_0D": false, "dimension_2D": false, "dimension_2D3D_mixture": false, "dimension_3D": false, "dimension_3D_with_2D_capping_layer": false, "composition_perovskite_ABC3_structure": false, "composition_perovskite_inspired_structure": false, "composition_a_ions": "Cs; FA; MA; PEA", "composition_a_ions_coefficients": "0.15; 0.65; 0.18; 0.02", "composition_b_ions": "Pb", "composition_b_ions_coefficients": "1", "composition_c_ions": "Br; I; SCN", "composition_c_ions_coefficients": "0.2; 0.785; 0.015", "composition_short_form": "CsFAMAPEAPbBrISCN", "composition_long_form": "Cs0.15FA0.65MA0.18PEA0.02PbBr0.2I0.785SCN0.015", "composition_inorganic": false, "composition_leadfree": false, "band_gap": "1.68", "band_gap_graded": false, "band_gap_estimation_basis": "Absorption Tauc-plot"}, "perovskite_deposition": {"number_of_deposition_steps": 0.0, "quenching_induced_crystallisation": false, "solvent_annealing": false}, "htl": {"stack_sequence": "PTAA"}, "add": {"lay_front": false, "lay_back": false}, "encapsulation": {"Encapsulation": false}, "jv": {"measured": true, "average_over_n_number_of_cells": 1, "certified_values": false, "light_intensity": 100.0, "light_masked_cell": false, "scan_speed": 100.0, "reverse_scan_Voc": 1.21, "reverse_scan_Jsc": 21.0, "reverse_scan_FF": 0.814, "reverse_scan_PCE": 20.7, "default_Voc": 1.21, "default_Jsc": 21.0, "default_FF": 0.814, "default_PCE": 20.7, "default_Voc_scan_direction": "Reversed", "default_Jsc_scan_direction": "Reversed", "default_FF_scan_direction": "Reversed", "default_PCE_scan_direction": "Reversed"}, "stabilised": {"performance_measured": false}, "eqe": {"measured": false}, "stability": {"measured": false, "average_over_n_number_of_cells": 1.0, "light_UV_filter": false, "periodic_JV_measurements": false, "PCE_burn_in_observed": false, "flexible_cell_number_of_bending_cycles": 0.0}, "outdoor": {"tested": false, "average_over_n_number_of_cells": 1.0, "installation_number_of_solar_tracking_axis": 0.0, "periodic_JV_measurements": false, "PCE_burn_in_observed": false, "detaild_weather_data_available": false, "spectral_data_available": false, "irradiance_measured": false}}}

File: perovskite_solar_cell_database/data_tools/archive_entries/43383.archive.json
{"data": {"m_def": "perovskite_solar_cell_database.schema.PerovskiteSolarCell", "ref": {"ID": 43383, "ID_temp": 11, "name_of_person_entering_the_data": "Christian Wolff", "data_entered_by_author": false, "DOI_number": "10.1002/solr.202000033", "lead_author": "Kim et al.", "publication_date": "2020-04-04T00:00:00", "journal": "Solar RRL", "part_of_initial_dataset": false, "original_filename_data_upload": "2022-10-12 _v4.xlsx", "free_text_comment": "SOLAR RRL"}, "cell": {"number_of_cells_per_substrate": 0.0, "architecture": "Unknown", "flexible": false, "semitransparent": false, "semitransparent_wavelength_range": "nan; nan"}, "module": {"Module": false, "number_of_cells_in_module": 0.0, "JV_data_recalculated_per_cell": false}, "etl": {"stack_sequence": "TiO2-c; SnO2-np"}, "perovskite": {"single_crystal": false, "dimension_0D": false, "dimension_2D": false, "dimension_2D3D_mixture": false, "dimension_3D": false, "dimension_3D_with_2D_capping_layer": false, "composition_perovskite_ABC3_structure": false, "composition_perovskite_inspired_structure": false, "composition_a_ions": "Cs; FA; MA; nan", "composition_a_ions_coefficients": "0.1; 0.75; 0.15", "composition_b_ions": "Pb", "composition_b_ions_coefficients": "1", "composition_c_ions": "Br; I", "composition_c_ions_coefficients": "0.33; 0.66", "composition_short_form": "CsFAMAnanPbBrI", "composition_long_form": "Cs0.1FA0.75MA0.15nanPbBr0.33I0.66", "composition_inorganic": false, "composition_leadfree": false, "band_gap": "1.73", "band_gap_graded": false, "band_gap_estimation_basis": "Absorption Tauc-plot"}, "perovskite_deposition": {"number_of_deposition_steps": 0.0, "quenching_induced_crystallisation": false, "solvent_annealing": false}, "htl": {"stack_sequence": "Spiro-MeOTAD"}, "add": {"lay_front": false, "lay_back": false}, "encapsulation": {"Encapsulation": false}, "jv": {"measured": true, "average_over_n_number_of_cells": 40, "certified_values": false, "light_intensity": 100.0, "light_masked_cell": false, "reverse_scan_Voc": 1.19, "reverse_scan_Jsc": 18.9, "reverse_scan_FF": 0.78, "reverse_scan_PCE": 17.54, "forward_scan_Voc": 1.19, "forward_scan_Jsc": 18.91, "forward_scan_FF": 0.74, "forward_scan_PCE": 16.47, "default_Voc": 1.19, "default_Jsc": 18.9, "default_FF": 0.78, "default_PCE": 17.54, "default_Voc_scan_direction": "Reversed", "default_Jsc_scan_direction": "Reversed", "default_FF_scan_direction": "Reversed", "default_PCE_scan_direction": "Reversed", "hysteresis_index": 0.123126301}, "stabilised": {"performance_measured": false}, "eqe": {"measured": false}, "stability": {"measured": false, "average_over_n_number_of_cells": 1.0, "light_UV_filter": false, "periodic_JV_measurements": false, "PCE_burn_in_observed": false, "flexible_cell_number_of_bending_cycles": 0.0}, "outdoor": {"tested": false, "average_over_n_number_of_cells": 1.0, "installation_number_of_solar_tracking_axis": 0.0, "periodic_JV_measurements": false, "PCE_burn_in_observed": false, "detaild_weather_data_available": false, "spectral_data_available": false, "irradiance_measured": false}}}

File: perovskite_solar_cell_database/data_tools/archive_entries/43384.archive.json
{"data": {"m_def": "perovskite_solar_cell_database.schema.PerovskiteSolarCell", "ref": {"ID": 43384, "ID_temp": 12, "name_of_person_entering_the_data": "Christian Wolff", "data_entered_by_author": false, "DOI_number": "10.1002/solr.202000344", "lead_author": "Chen et al.", "publication_date": "2020-04-08T00:00:00", "journal": "Solar RRL", "part_of_initial_dataset": false, "original_filename_data_upload": "2022-10-12 _v4.xlsx", "free_text_comment": "SOLAR RRL"}, "cell": {"number_of_cells_per_substrate": 0.0, "architecture": "Unknown", "flexible": false, "semitransparent": false, "semitransparent_wavelength_range": "nan; nan"}, "module": {"Module": false, "number_of_cells_in_module": 0.0, "JV_data_recalculated_per_cell": false}, "etl": {"stack_sequence": "PCBM-60; ZrAcAc"}, "perovskite": {"single_crystal": false, "dimension_0D": false, "dimension_2D": false, "dimension_2D3D_mixture": false, "dimension_3D": false, "dimension_3D_with_2D_capping_layer": false, "composition_perovskite_ABC3_structure": false, "composition_perovskite_inspired_structure": false, "composition_a_ions": "Cs", "composition_a_ions_coefficients": "1", "composition_b_ions": "Pb", "composition_b_ions_coefficients": "1", "composition_c_ions": "Br; I", "composition_c_ions_coefficients": "0.33; 0.66", "composition_short_form": "CsPbBrI", "composition_long_form": "CsPbBr0.33I0.66", "composition_inorganic": false, "composition_leadfree": false, "band_gap": "1.92", "band_gap_graded": false, "band_gap_estimation_basis": "Absorption Tauc-plot"}, "perovskite_deposition": {"number_of_deposition_steps": 0.0, "quenching_induced_crystallisation": false, "solvent_annealing": false}, "htl": {"stack_sequence": "NiO; Zn:CuGaO2"}, "add": {"lay_front": false, "lay_back": false}, "encapsulation": {"Encapsulation": false}, "jv": {"measured": true, "average_over_n_number_of_cells": 40, "certified_values": false, "light_intensity": 100.0, "light_masked_cell": false, "reverse_scan_Voc": 1.046, "reverse_scan_Jsc": 15.92, "reverse_scan_FF": 0.704, "reverse_scan_PCE": 11.74, "forward_scan_Voc": 0.92, "forward_scan_Jsc": 15.94, "forward_scan_FF": 0.615, "forward_scan_PCE": 9.66, "default_Voc": 1.046, "default_Jsc": 15.92, "default_FF": 0.704, "default_PCE": 11.74, "default_Voc_scan_direction": "Reversed", "default_Jsc_scan_direction": "Reversed", "default_FF_scan_direction": "Reversed", "default_PCE_scan_direction": "Reversed", "hysteresis_index": 0.583717168}, "stabilised": {"performance_measured": false}, "eqe": {"measured": false}, "stability": {"measured": false, "average_over_n_number_of_cells": 1.0, "light_UV_filter": false, "periodic_JV_measurements": false, "PCE_burn_in_observed": false, "flexible_cell_number_of_bending_cycles": 0.0}, "outdoor": {"tested": false, "average_over_n_number_of_cells": 1.0, "installation_number_of_solar_tracking_axis": 0.0, "periodic_JV_measurements": false, "PCE_burn_in_observed": false, "detaild_weather_data_available": false, "spectral_data_available": false, "irradiance_measured": false}}}

File: perovskite_solar_cell_database/data_tools/archive_entries/43385.archive.json
{"data": {"m_def": "perovskite_solar_cell_database.schema.PerovskiteSolarCell", "ref": {"ID": 43385, "ID_temp": 13, "name_of_person_entering_the_data": "Christian Wolff", "data_entered_by_author": false, "DOI_number": "10.1002/solr.202000344", "lead_author": "Chen et al.", "publication_date": "2020-04-08T00:00:00", "journal": "Solar RRL", "part_of_initial_dataset": false, "original_filename_data_upload": "2022-10-12 _v4.xlsx", "free_text_comment": "SOLAR RRL"}, "cell": {"number_of_cells_per_substrate": 0.0, "architecture": "Unknown", "flexible": false, "semitransparent": false, "semitransparent_wavelength_range": "nan; nan"}, "module": {"Module": false, "number_of_cells_in_module": 0.0, "JV_data_recalculated_per_cell": false}, "etl": {"stack_sequence": "PCBM-60; ZrAcAc"}, "perovskite": {"single_crystal": false, "dimension_0D": false, "dimension_2D": false, "dimension_2D3D_mixture": false, "dimension_3D": false, "dimension_3D_with_2D_capping_layer": false, "composition_perovskite_ABC3_structure": false, "composition_perovskite_inspired_structure": false, "composition_a_ions": "Cs", "composition_a_ions_coefficients": "1", "composition_b_ions": "Pb", "composition_b_ions_coefficients": "1", "composition_c_ions": "Br; I", "composition_c_ions_coefficients": "0.33; 0.66", "composition_short_form": "CsPbBrI", "composition_long_form": "CsPbBr0.33I0.66", "composition_inorganic": false, "composition_leadfree": false, "additives_compounds": "CsF", "additives_concentrations": "0.3 wt%", "band_gap": "1.92", "band_gap_graded": false, "band_gap_estimation_basis": "Absorption Tauc-plot"}, "perovskite_deposition": {"number_of_deposition_steps": 0.0, "quenching_induced_crystallisation": false, "solvent_annealing": false}, "htl": {"stack_sequence": "NiO; Zn:CuGaO2"}, "add": {"lay_front": false, "lay_back": false}, "encapsulation": {"Encapsulation": false}, "jv": {"measured": true, "average_over_n_number_of_cells": 40, "certified_values": false, "light_intensity": 100.0, "light_masked_cell": false, "reverse_scan_Voc": 1.106, "reverse_scan_Jsc": 15.97, "reverse_scan_FF": 0.775, "reverse_scan_PCE": 13.69, "forward_scan_Voc": 1.046, "forward_scan_Jsc": 15.99, "forward_scan_FF": 0.756, "forward_scan_PCE": 12.64, "default_Voc": 1.106, "default_Jsc": 15.97, "default_FF": 0.775, "default_PCE": 13.69, "default_Voc_scan_direction": "Reversed", "default_Jsc_scan_direction": "Reversed", "default_FF_scan_direction": "Reversed", "default_PCE_scan_direction": "Reversed", "hysteresis_index": 0.175447594}, "stabilised": {"performance_measured": false}, "eqe": {"measured": false}, "stability": {"measured": false, "average_over_n_number_of_cells": 1.0, "light_UV_filter": false, "periodic_JV_measurements": false, "PCE_burn_in_observed": false, "flexible_cell_number_of_bending_cycles": 0.0}, "outdoor": {"tested": false, "average_over_n_number_of_cells": 1.0, "installation_number_of_solar_tracking_axis": 0.0, "periodic_JV_measurements": false, "PCE_burn_in_observed": false, "detaild_weather_data_available": false, "spectral_data_available": false, "irradiance_measured": false}}}

File: perovskite_solar_cell_database/data_tools/archive_entries/43386.archive.json
{"data": {"m_def": "perovskite_solar_cell_database.schema.PerovskiteSolarCell", "ref": {"ID": 43386, "ID_temp": 14, "name_of_person_entering_the_data": "Christian Wolff", "data_entered_by_author": false, "DOI_number": "10.1002/solr.202000344", "lead_author": "Chen et al.", "publication_date": "2020-04-08T00:00:00", "journal": "Solar RRL", "part_of_initial_dataset": false, "original_filename_data_upload": "2022-10-12 _v4.xlsx", "free_text_comment": "SOLAR RRL"}, "cell": {"number_of_cells_per_substrate": 0.0, "architecture": "Unknown", "flexible": false, "semitransparent": false, "semitransparent_wavelength_range": "nan; nan"}, "module": {"Module": false, "number_of_cells_in_module": 0.0, "JV_data_recalculated_per_cell": false}, "etl": {"stack_sequence": "nc-TiO2; PCBM-60; ZnO; ZrAcAc"}, "perovskite": {"single_crystal": false, "dimension_0D": false, "dimension_2D": false, "dimension_2D3D_mixture": false, "dimension_3D": false, "dimension_3D_with_2D_capping_layer": false, "composition_perovskite_ABC3_structure": false, "composition_perovskite_inspired_structure": false, "composition_a_ions": "Cs", "composition_a_ions_coefficients": "1", "composition_b_ions": "Pb", "composition_b_ions_coefficients": "1", "composition_c_ions": "Br; I", "composition_c_ions_coefficients": "0.33; 0.66", "composition_short_form": "CsPbBrI", "composition_long_form": "CsPbBr0.33I0.66", "composition_inorganic": false, "composition_leadfree": false, "additives_compounds": "CsF", "additives_concentrations": "0.3 wt%", "band_gap": "1.92", "band_gap_graded": false, "band_gap_estimation_basis": "Absorption Tauc-plot"}, "perovskite_deposition": {"number_of_deposition_steps": 0.0, "quenching_induced_crystallisation": false, "solvent_annealing": false}, "htl": {"stack_sequence": "NiO; Zn:CuGaO2"}, "add": {"lay_front": false, "lay_back": false}, "encapsulation": {"Encapsulation": false}, "jv": {"measured": true, "average_over_n_number_of_cells": 40, "certified_values": false, "light_intensity": 100.0, "light_masked_cell": false, "reverse_scan_Voc": 1.17, "reverse_scan_Jsc": 15.98, "reverse_scan_FF": 0.807, "reverse_scan_PCE": 15.1, "forward_scan_Voc": 1.106, "forward_scan_Jsc": 16.01, "forward_scan_FF": 0.792, "forward_scan_PCE": 14.01, "default_Voc": 1.17, "default_Jsc": 15.98, "default_FF": 0.807, "default_PCE": 15.1, "default_Voc_scan_direction": "Reversed", "default_Jsc_scan_direction": "Reversed", "default_FF_scan_direction": "Reversed", "default_PCE_scan_direction": "Reversed", "hysteresis_index": 0.163944994}, "stabilised": {"performance_measured": false}, "eqe": {"measured": false}, "stability": {"measured": false, "average_over_n_number_of_cells": 1.0, "light_UV_filter": false, "periodic_JV_measurements": false, "PCE_burn_in_observed": false, "flexible_cell_number_of_bending_cycles": 0.0}, "outdoor": {"tested": false, "average_over_n_number_of_cells": 1.0, "installation_number_of_solar_tracking_axis": 0.0, "periodic_JV_measurements": false, "PCE_burn_in_observed": false, "detaild_weather_data_available": false, "spectral_data_available": false, "irradiance_measured": false}}}

File: perovskite_solar_cell_database/data_tools/archive_entries/43387.archive.json
{"data": {"m_def": "perovskite_solar_cell_database.schema.PerovskiteSolarCell", "ref": {"ID": 43387, "ID_temp": 15, "name_of_person_entering_the_data": "Christian Wolff", "data_entered_by_author": false, "DOI_number": "10.1021/acsenergylett.0c01350", "lead_author": "Chen et al.", "publication_date": "2020-10-07T00:00:00", "journal": "ACS Energy Letters", "part_of_initial_dataset": false, "original_filename_data_upload": "2022-10-12 _v4.xlsx", "free_text_comment": "ACS ENERGY LETTERS"}, "cell": {"number_of_cells_per_substrate": 0.0, "architecture": "Unknown", "flexible": false, "semitransparent": false, "semitransparent_wavelength_range": "nan; nan"}, "module": {"Module": false, "number_of_cells_in_module": 0.0, "JV_data_recalculated_per_cell": false}, "etl": {"stack_sequence": "C60; BCP"}, "perovskite": {"single_crystal": false, "dimension_0D": false, "dimension_2D": false, "dimension_2D3D_mixture": false, "dimension_3D": false, "dimension_3D_with_2D_capping_layer": false, "composition_perovskite_ABC3_structure": false, "composition_perovskite_inspired_structure": false, "composition_a_ions": "Cs; FA", "composition_a_ions_coefficients": "0.2; 0.8", "composition_b_ions": "Pb", "composition_b_ions_coefficients": "1", "composition_c_ions": "Br; I", "composition_c_ions_coefficients": "0.3; 0.7", "composition_short_form": "CsFAPbBrI", "composition_long_form": "Cs0.2FA0.8PbBr0.3I0.7", "composition_inorganic": false, "composition_leadfree": false, "additives_compounds": "PbSCN2", "additives_concentrations": "5.2 mg/ml", "band_gap": "1.73", "band_gap_graded": false, "band_gap_estimation_basis": "Absorption Tauc-plot"}, "perovskite_deposition": {"number_of_deposition_steps": 0.0, "quenching_induced_crystallisation": false, "solvent_annealing": false}, "htl": {"stack_sequence": "PTAA"}, "add": {"lay_front": false, "lay_back": false}, "encapsulation": {"Encapsulation": false}, "jv": {"measured": true, "average_over_n_number_of_cells": 30, "certified_values": false, "light_intensity": 100.0, "light_masked_cell": false, "reverse_scan_Voc": 1.23, "reverse_scan_Jsc": 19.0, "reverse_scan_FF": 0.79, "reverse_scan_PCE": 18.46, "forward_scan_Voc": 1.25, "forward_scan_Jsc": 19.0, "forward_scan_FF": 0.803, "forward_scan_PCE": 19.07, "default_Voc": 1.23, "default_Jsc": 19.0, "default_FF": 0.79, "default_PCE": 18.46, "default_Voc_scan_direction": "Reversed", "default_Jsc_scan_direction": "Reversed", "default_FF_scan_direction": "Reversed", "default_PCE_scan_direction": "Reversed", "hysteresis_index": 0.06711777}, "stabilised": {"performance_measured": false}, "eqe": {"measured": false}, "stability": {"measured": false, "average_over_n_number_of_cells": 1.0, "light_UV_filter": false, "periodic_JV_measurements": false, "PCE_burn_in_observed": false, "flexible_cell_number_of_bending_cycles": 0.0}, "outdoor": {"tested": false, "average_over_n_number_of_cells": 1.0, "installation_number_of_solar_tracking_axis": 0.0, "periodic_JV_measurements": false, "PCE_burn_in_observed": false, "detaild_weather_data_available": false, "spectral_data_available": false, "irradiance_measured": false}}}

File: perovskite_solar_cell_database/data_tools/archive_entries/43388.archive.json
{"data": {"m_def": "perovskite_solar_cell_database.schema.PerovskiteSolarCell", "ref": {"ID": 43388, "ID_temp": 16, "name_of_person_entering_the_data": "Christian Wolff", "data_entered_by_author": false, "DOI_number": "10.1016/j.nanoen.2020.104917", "lead_author": "Bu et al.", "publication_date": "2020-05-30T00:00:00", "journal": "Nano Energy", "part_of_initial_dataset": false, "original_filename_data_upload": "2022-10-12 _v4.xlsx", "free_text_comment": "NANO ENERGY"}, "cell": {"number_of_cells_per_substrate": 0.0, "architecture": "Unknown", "flexible": false, "semitransparent": false, "semitransparent_wavelength_range": "nan; nan"}, "module": {"Module": false, "number_of_cells_in_module": 0.0, "JV_data_recalculated_per_cell": false}, "etl": {"stack_sequence": "SnO2"}, "perovskite": {"single_crystal": false, "dimension_0D": false, "dimension_2D": false, "dimension_2D3D_mixture": false, "dimension_3D": false, "dimension_3D_with_2D_capping_layer": false, "composition_perovskite_ABC3_structure": false, "composition_perovskite_inspired_structure": false, "composition_a_ions": "Cs; FA", "composition_a_ions_coefficients": "0.2; 0.8", "composition_b_ions": "Pb", "composition_b_ions_coefficients": "1", "composition_c_ions": "Br; I", "composition_c_ions_coefficients": "0.3; 0.7", "composition_short_form": "CsFAPbBrI", "composition_long_form": "Cs0.2FA0.8PbBr0.3I0.7", "composition_inorganic": false, "composition_leadfree": false, "band_gap": "1.74", "band_gap_graded": false, "band_gap_estimation_basis": "Absorption Tauc-plot"}, "perovskite_deposition": {"number_of_deposition_steps": 0.0, "quenching_induced_crystallisation": false, "solvent_annealing": false}, "htl": {"stack_sequence": "Spiro-MeOTAD"}, "add": {"lay_front": false, "lay_back": false}, "encapsulation": {"Encapsulation": false}, "jv": {"measured": true, "average_over_n_number_of_cells": 30, "certified_values": false, "light_intensity": 100.0, "light_masked_cell": false, "reverse_scan_Voc": 1.123, "reverse_scan_Jsc": 19.86, "reverse_scan_FF": 0.79, "reverse_scan_PCE": 17.56, "forward_scan_Voc": 1.056, "forward_scan_Jsc": 19.88, "forward_scan_FF": 0.67, "forward_scan_PCE": 13.96, "default_Voc": 1.123, "default_Jsc": 19.86, "default_FF": 0.79, "default_PCE": 17.56, "default_Voc_scan_direction": "Reversed", "default_Jsc_scan_direction": "Reversed", "default_FF_scan_direction": "Reversed", "default_PCE_scan_direction": "Reversed", "hysteresis_index": 0.578862667}, "stabilised": {"performance_measured": false}, "eqe": {"measured": false}, "stability": {"measured": false, "average_over_n_number_of_cells": 1.0, "light_UV_filter": false, "periodic_JV_measurements": false, "PCE_burn_in_observed": false, "flexible_cell_number_of_bending_cycles": 0.0}, "outdoor": {"tested": false, "average_over_n_number_of_cells": 1.0, "installation_number_of_solar_tracking_axis": 0.0, "periodic_JV_measurements": false, "PCE_burn_in_observed": false, "detaild_weather_data_available": false, "spectral_data_available": false, "irradiance_measured": false}}}
