Repository: FAIRmat-NFDI/nomad-perovskite-solar-cells-database

# NOMAD Perovskite Solar Cells Database
  [<img src="docs/assets/nomad_plugin_logo.png" width="200">](https://nomad-lab.eu/prod/v1/staging/docs/plugins/plugins.html)

  [<img width="280" alt="image" src="docs/assets/perovskite_database_project.png">](https://www.perovskitedatabase.com/)

## Introduction
Welcome to the NOMAD plugin for the Perovskite Solar Cell Database.
This project aims to provide a FAIR and open-access interface for the perovskite solar cells database in NOMAD
and related data sources.
Additionally, it has data models and schemas for defining ions and halide hybrid-perovskite compositions.

File: perovskite_solar_cell_database/data_tools/archive_entries/43389.archive.json
{"data": {"m_def": "perovskite_solar_cell_database.schema.PerovskiteSolarCell", "ref": {"ID": 43389, "ID_temp": 17, "name_of_person_entering_the_data": "Christian Wolff", "data_entered_by_author": false, "DOI_number": "10.1016/j.nanoen.2020.104917", "lead_author": "Bu et al.", "publication_date": "2020-05-30T00:00:00", "journal": "Nano Energy", "part_of_initial_dataset": false, "original_filename_data_upload": "2022-10-12 _v4.xlsx", "free_text_comment": "NANO ENERGY"}, "cell": {"number_of_cells_per_substrate": 0.0, "architecture": "Unknown", "flexible": false, "semitransparent": false, "semitransparent_wavelength_range": "nan; nan"}, "module": {"Module": false, "number_of_cells_in_module": 0.0, "JV_data_recalculated_per_cell": false}, "etl": {"stack_sequence": "SnO2"}, "perovskite": {"single_crystal": false, "dimension_0D": false, "dimension_2D": false, "dimension_2D3D_mixture": false, "dimension_3D": false, "dimension_3D_with_2D_capping_layer": false, "composition_perovskite_ABC3_structure": false, "composition_perovskite_inspired_structure": false, "composition_a_ions": "Cs; FA", "composition_a_ions_coefficients": "0.2; 0.8", "composition_b_ions": "Pb", "composition_b_ions_coefficients": "1", "composition_c_ions": "Br; I", "composition_c_ions_coefficients": "0.3; 0.7", "composition_short_form": "CsFAPbBrI", "composition_long_form": "Cs0.2FA0.8PbBr0.3I0.7", "composition_inorganic": false, "composition_leadfree": false, "additives_compounds": "PMABr", "additives_concentrations": "8 mg/ml", "band_gap": "1.74", "band_gap_graded": false, "band_gap_estimation_basis": "Absorption Tauc-plot"}, "perovskite_deposition": {"number_of_deposition_steps": 0.0, "quenching_induced_crystallisation": false, "solvent_annealing": false}, "htl": {"stack_sequence": "Spiro-MeOTAD"}, "add": {"lay_front": false, "lay_back": false}, "encapsulation": {"Encapsulation": false}, "jv": {"measured": true, "average_over_n_number_of_cells": 30, "certified_values": false, "light_intensity": 100.0, "light_masked_cell": false, "reverse_scan_Voc": 1.204, "reverse_scan_Jsc": 19.84, "reverse_scan_FF": 0.78, "reverse_scan_PCE": 18.51, "forward_scan_Voc": 1.192, "forward_scan_Jsc": 19.81, "forward_scan_FF": 0.77, "forward_scan_PCE": 18.12, "default_Voc": 1.204, "default_Jsc": 19.84, "default_FF": 0.78, "default_PCE": 18.51, "default_Voc_scan_direction": "Reversed", "default_Jsc_scan_direction": "Reversed", "default_FF_scan_direction": "Reversed", "default_PCE_scan_direction": "Reversed", "hysteresis_index": 0.046789907}, "stabilised": {"performance_measured": false}, "eqe": {"measured": false}, "stability": {"measured": false, "average_over_n_number_of_cells": 1.0, "light_UV_filter": false, "periodic_JV_measurements": false, "PCE_burn_in_observed": false, "flexible_cell_number_of_bending_cycles": 0.0}, "outdoor": {"tested": false, "average_over_n_number_of_cells": 1.0, "installation_number_of_solar_tracking_axis": 0.0, "periodic_JV_measurements": false, "PCE_burn_in_observed": false, "detaild_weather_data_available": false, "spectral_data_available": false, "irradiance_measured": false}}}

File: perovskite_solar_cell_database/data_tools/archive_entries/43390.archive.json
{"data": {"m_def": "perovskite_solar_cell_database.schema.PerovskiteSolarCell", "ref": {"ID": 43390, "ID_temp": 18, "name_of_person_entering_the_data": "Christian Wolff", "data_entered_by_author": false, "DOI_number": "10.1002/solr.202000384", "lead_author": "Emshadi et al.", "publication_date": "2020-09-26T00:00:00", "journal": "Solar RRL", "part_of_initial_dataset": false, "original_filename_data_upload": "2022-10-12 _v4.xlsx", "free_text_comment": "SOLAR RRL"}, "cell": {"number_of_cells_per_substrate": 0.0, "architecture": "Unknown", "flexible": false, "semitransparent": false, "semitransparent_wavelength_range": "nan; nan"}, "module": {"Module": false, "number_of_cells_in_module": 0.0, "JV_data_recalculated_per_cell": false}, "etl": {"stack_sequence": "PCBM-60; BCP"}, "perovskite": {"single_crystal": false, "dimension_0D": false, "dimension_2D": false, "dimension_2D3D_mixture": false, "dimension_3D": false, "dimension_3D_with_2D_capping_layer": false, "composition_perovskite_ABC3_structure": false, "composition_perovskite_inspired_structure": false, "composition_a_ions": "Cs; MA", "composition_a_ions_coefficients": "0.1; 0.9", "composition_b_ions": "Pb", "composition_b_ions_coefficients": "1", "composition_c_ions": "Br; I", "composition_c_ions_coefficients": "0.4; 0.6", "composition_short_form": "CsMAPbBrI", "composition_long_form": "Cs0.1MA0.9PbBr0.4I0.6", "composition_inorganic": false, "composition_leadfree": false, "band_gap": "1.82", "band_gap_graded": false, "band_gap_estimation_basis": "Absorption Tauc-plot"}, "perovskite_deposition": {"number_of_deposition_steps": 0.0, "quenching_induced_crystallisation": false, "solvent_annealing": false}, "htl": {"stack_sequence": "PEDOT:PSS"}, "add": {"lay_front": false, "lay_back": false}, "encapsulation": {"Encapsulation": false}, "jv": {"measured": true, "average_over_n_number_of_cells": 12, "certified_values": false, "light_intensity": 100.0, "light_masked_cell": false, "reverse_scan_Voc": 1.11, "reverse_scan_Jsc": 14.17, "reverse_scan_FF": 0.683, "reverse_scan_PCE": 10.71, "forward_scan_Voc": 1.1, "forward_scan_Jsc": 14.16, "forward_scan_FF": 0.675, "forward_scan_PCE": 10.45, "default_Voc": 1.11, "default_Jsc": 14.17, "default_FF": 0.683, "default_PCE": 10.71, "default_Voc_scan_direction": "Reversed", "default_Jsc_scan_direction": "Reversed", "default_FF_scan_direction": "Reversed", "default_PCE_scan_direction": "Reversed", "hysteresis_index": 0.047193654}, "stabilised": {"performance_measured": false}, "eqe": {"measured": false}, "stability": {"measured": false, "average_over_n_number_of_cells": 1.0, "light_UV_filter": false, "periodic_JV_measurements": false, "PCE_burn_in_observed": false, "flexible_cell_number_of_bending_cycles": 0.0}, "outdoor": {"tested": false, "average_over_n_number_of_cells": 1.0, "installation_number_of_solar_tracking_axis": 0.0, "periodic_JV_measurements": false, "PCE_burn_in_observed": false, "detaild_weather_data_available": false, "spectral_data_available": false, "irradiance_measured": false}}}

File: perovskite_solar_cell_database/data_tools/archive_entries/43391.archive.json
{"data": {"m_def": "perovskite_solar_cell_database.schema.PerovskiteSolarCell", "ref": {"ID": 43391, "ID_temp": 19, "name_of_person_entering_the_data": "Christian Wolff", "data_entered_by_author": false, "DOI_number": "10.1002/solr.202000384", "lead_author": "Emshadi et al.", "publication_date": "2020-09-26T00:00:00", "journal": "Solar RRL", "part_of_initial_dataset": false, "original_filename_data_upload": "2022-10-12 _v4.xlsx", "free_text_comment": "SOLAR RRL"}, "cell": {"number_of_cells_per_substrate": 0.0, "architecture": "Unknown", "flexible": false, "semitransparent": false, "semitransparent_wavelength_range": "nan; nan"}, "module": {"Module": false, "number_of_cells_in_module": 0.0, "JV_data_recalculated_per_cell": false}, "etl": {"stack_sequence": "PCBM-60; BCP"}, "perovskite": {"single_crystal": false, "dimension_0D": false, "dimension_2D": false, "dimension_2D3D_mixture": false, "dimension_3D": false, "dimension_3D_with_2D_capping_layer": false, "composition_perovskite_ABC3_structure": false, "composition_perovskite_inspired_structure": false, "composition_a_ions": "Cs; MA", "composition_a_ions_coefficients": "0.1; 0.9", "composition_b_ions": "Pb", "composition_b_ions_coefficients": "1", "composition_c_ions": "Br; I", "composition_c_ions_coefficients": "0.4; 0.6", "composition_short_form": "CsMAPbBrI", "composition_long_form": "Cs0.1MA0.9PbBr0.4I0.6", "composition_inorganic": false, "composition_leadfree": false, "additives_compounds": "PHAI", "additives_concentrations": "2 mg/ml", "band_gap": "1.82", "band_gap_graded": false, "band_gap_estimation_basis": "Absorption Tauc-plot"}, "perovskite_deposition": {"number_of_deposition_steps": 0.0, "quenching_induced_crystallisation": false, "solvent_annealing": false}, "htl": {"stack_sequence": "PEDOT:PSS"}, "add": {"lay_front": false, "lay_back": false}, "encapsulation": {"Encapsulation": false}, "jv": {"measured": true, "average_over_n_number_of_cells": 12, "certified_values": false, "light_intensity": 100.0, "light_masked_cell": false, "reverse_scan_Voc": 1.16, "reverse_scan_Jsc": 16.12, "reverse_scan_FF": 0.755, "reverse_scan_PCE": 14.15, "forward_scan_Voc": 1.16, "forward_scan_Jsc": 16.03, "forward_scan_FF": 0.747, "forward_scan_PCE": 13.87, "default_Voc": 1.16, "default_Jsc": 16.12, "default_FF": 0.755, "default_PCE": 14.15, "default_Voc_scan_direction": "Reversed", "default_Jsc_scan_direction": "Reversed", "default_FF_scan_direction": "Reversed", "default_PCE_scan_direction": "Reversed", "hysteresis_index": 0.036902314}, "stabilised": {"performance_measured": false}, "eqe": {"measured": false}, "stability": {"measured": false, "average_over_n_number_of_cells": 1.0, "light_UV_filter": false, "periodic_JV_measurements": false, "PCE_burn_in_observed": false, "flexible_cell_number_of_bending_cycles": 0.0}, "outdoor": {"tested": false, "average_over_n_number_of_cells": 1.0, "installation_number_of_solar_tracking_axis": 0.0, "periodic_JV_measurements": false, "PCE_burn_in_observed": false, "detaild_weather_data_available": false, "spectral_data_available": false, "irradiance_measured": false}}}

File: perovskite_solar_cell_database/data_tools/archive_entries/43392.archive.json
{"data": {"m_def": "perovskite_solar_cell_database.schema.PerovskiteSolarCell", "ref": {"ID": 43392, "ID_temp": 20, "name_of_person_entering_the_data": "Christian Wolff", "data_entered_by_author": false, "DOI_number": "10.1016/j.nanoen.2020.105377", "lead_author": "Li et al.", "publication_date": "2020-09-13T00:00:00", "journal": "Nano Energy", "part_of_initial_dataset": false, "original_filename_data_upload": "2022-10-12 _v4.xlsx", "free_text_comment": "NANO ENERGY"}, "cell": {"number_of_cells_per_substrate": 0.0, "architecture": "Unknown", "flexible": false, "semitransparent": false, "semitransparent_wavelength_range": "nan; nan"}, "module": {"Module": false, "number_of_cells_in_module": 0.0, "JV_data_recalculated_per_cell": false}, "etl": {"stack_sequence": "ICBA; C60; BCP"}, "perovskite": {"single_crystal": false, "dimension_0D": false, "dimension_2D": false, "dimension_2D3D_mixture": false, "dimension_3D": false, "dimension_3D_with_2D_capping_layer": false, "composition_perovskite_ABC3_structure": false, "composition_perovskite_inspired_structure": false, "composition_a_ions": "Cs; FA; MA", "composition_a_ions_coefficients": "0.1; 0.6; 0.4", "composition_b_ions": "Pb", "composition_b_ions_coefficients": "1", "composition_c_ions": "Br; I", "composition_c_ions_coefficients": "0.4; 0.6", "composition_short_form": "CsFAMAPbBrI", "composition_long_form": "Cs0.1FA0.6MA0.4PbBr0.4I0.6", "composition_inorganic": false, "composition_leadfree": false, "additives_compounds": "PEACl", "additives_concentrations": "2.5 mg/ml", "band_gap": "1.75", "band_gap_graded": false, "band_gap_estimation_basis": "Absorption Tauc-plot"}, "perovskite_deposition": {"number_of_deposition_steps": 0.0, "quenching_induced_crystallisation": false, "solvent_annealing": false}, "htl": {"stack_sequence": "PTAA"}, "add": {"lay_front": false, "lay_back": false}, "encapsulation": {"Encapsulation": false}, "jv": {"measured": true, "average_over_n_number_of_cells": 30, "certified_values": false, "light_intensity": 100.0, "light_masked_cell": false, "reverse_scan_Voc": 1.26, "reverse_scan_Jsc": 18.12, "reverse_scan_FF": 0.8, "reverse_scan_PCE": 18.3, "forward_scan_Voc": 1.24, "forward_scan_Jsc": 18.13, "forward_scan_FF": 0.79, "forward_scan_PCE": 17.76, "default_Voc": 1.26, "default_Jsc": 18.12, "default_FF": 0.8, "default_PCE": 18.3, "default_Voc_scan_direction": "Reversed", "default_Jsc_scan_direction": "Reversed", "default_FF_scan_direction": "Reversed", "default_PCE_scan_direction": "Reversed", "hysteresis_index": 0.060863469}, "stabilised": {"performance_measured": false}, "eqe": {"measured": false}, "stability": {"measured": false, "average_over_n_number_of_cells": 1.0, "light_UV_filter": false, "periodic_JV_measurements": false, "PCE_burn_in_observed": false, "flexible_cell_number_of_bending_cycles": 0.0}, "outdoor": {"tested": false, "average_over_n_number_of_cells": 1.0, "installation_number_of_solar_tracking_axis": 0.0, "periodic_JV_measurements": false, "PCE_burn_in_observed": false, "detaild_weather_data_available": false, "spectral_data_available": false, "irradiance_measured": false}}}

File: perovskite_solar_cell_database/data_tools/archive_entries/43393.archive.json
{"data": {"m_def": "perovskite_solar_cell_database.schema.PerovskiteSolarCell", "ref": {"ID": 43393, "ID_temp": 1, "name_of_person_entering_the_data": "Ayush Tara", "data_entered_by_author": false, "DOI_number": "10.1002/adfm.202105734", "lead_author": "Xi et al.", "publication_date": "2021-08-16T00:00:00", "journal": "Advanced Functional Materials", "part_of_initial_dataset": false, "original_filename_data_upload": "2022-10-14 _v1.xlsx", "free_text_comment": "Simple example device (to be deleated)", "internal_sample_id": "JJ 3051 cell 2"}, "cell": {"stack_sequence": "SLG | ITO | PEDOT:PSS | Perovskite | C60 | BCP | Al", "area_total": 0.25, "area_measured": 0.04, "number_of_cells_per_substrate": 1.0, "architecture": "pin", "flexible": false, "semitransparent": false, "semitransparent_wavelength_range": "nan; nan"}, "module": {"Module": false, "number_of_cells_in_module": 0.0, "JV_data_recalculated_per_cell": false}, "substrate": {"stack_sequence": "SLG | ITO", "thickness": "2.0 | 0.1", "area": 2.4, "deposition_procedure": "Commercial | Commercial", "cleaning_procedure": "Soap >> Ultrasonic bath >> Acetone >> Ultrasonic bath >> IPA"}, "etl": {"stack_sequence": "C60 | BCP", "thickness": "60.0 | 6.0", "deposition_procedure": "Evaporation | Evaporation", "deposition_aggregation_state_of_reactants": "Unknown", "deposition_synthesis_atmosphere": "Unknown", "deposition_solvents": "Unknown", "deposition_solvents_supplier": "Unknown", "deposition_solvents_purity": "Unknown", "deposition_reaction_solutions_compounds_supplier": "Unknown", "deposition_reaction_solutions_compounds_purity": "Unknown", "deposition_reaction_solutions_volumes": "Unknown", "deposition_reaction_solutions_age": "Unknown", "deposition_reaction_solutions_temperature": "Unknown", "deposition_substrate_temperature": "Unknown", "deposition_thermal_annealing_temperature": "Unknown", "deposition_thermal_annealing_time": "Unknown", "deposition_thermal_annealing_atmosphere": "Unknown", "storage_atmosphere": "Unknown"}, "perovskite": {"single_crystal": false, "dimension_0D": false, "dimension_2D": true, "dimension_2D3D_mixture": false, "dimension_3D": true, "dimension_3D_with_2D_capping_layer": false, "dimension_list_of_layers": 3.0, "composition_perovskite_ABC3_structure": true, "composition_perovskite_inspired_structure": false, "composition_a_ions": "FA", "composition_b_ions": "Pb; Sn", "composition_b_ions_coefficients": "0.5; 0.5", "composition_c_ions": "I", "composition_c_ions_coefficients": "3", "composition_none_stoichiometry_components_in_excess": "PbI2", "composition_short_form": "FAPbSnI", "composition_long_form": "FAPb0.5Sn0.5I3", "composition_assumption": "Solution composition", "composition_inorganic": false, "composition_leadfree": false, "additives_compounds": "SnF2", "additives_concentrations": "3.9 mg/ml", "thickness": "260", "band_gap": "1.257", "band_gap_graded": false, "band_gap_estimation_basis": "Absorption", "pl_max": 1050.0, "storage_time_until_next_deposition_step": "Unknown", "storage_atmosphere": "Unknown"}, "perovskite_deposition": {"number_of_deposition_steps": 1.0, "procedure": "Doctor blading", "aggregation_state_of_reactants": "Liquid", "synthesis_atmosphere": "Air; O2 | Air", "synthesis_atmosphere_pressure_total": "1 atm", "synthesis_atmosphere_pressure_partial": "1 atm", "synthesis_atmosphere_relative_humidity": 45.0, "solvents": "DMF; DMSO", "solvents_mixing_ratios": "24; 1", "solvents_supplier": "Unknown", "solvents_purity": "Pro analysis; Pro analysis", "reaction_solutions_compounds": "FAI; PbI2; SnI2; SnF2", "reaction_solutions_compounds_supplier": "Unknown", "reaction_solutions_compounds_purity": "Unknown", "reaction_solutions_volumes": "Unknown", "reaction_solutions_age": "Unknown", "reaction_solutions_temperature": "Unknown", "substrate_temperature": "Unknown", "quenching_induced_crystallisation": false, "quenching_media": "Unknown", "quenching_media_volume": "Unknown", "quenching_media_additives_compounds": "Undoped", "thermal_annealing_temperature": "Unknown", "thermal_annealing_time": "Unknown", "thermal_annealing_atmosphere": "Unknown", "solvent_annealing": false, "solvent_annealing_solvent_atmosphere": "Unknown", "solvent_annealing_time": "Unknown", "solvent_annealing_temperature": "Unknown"}, "htl": {"stack_sequence": "PEDOT:PSS", "thickness_list": 30.0, "deposition_procedure": "Spin-coating", "deposition_aggregation_state_of_reactants": "Liquid", "deposition_synthesis_atmosphere": "N2", "deposition_synthesis_atmosphere_pressure_total": "1 atm", "deposition_synthesis_atmosphere_pressure_partial": "1 atm", "deposition_solvents": "Unknown", "deposition_solvents_mixing_ratios": 1.0, "deposition_solvents_supplier": "Unknown", "deposition_solvents_purity": "Unknown", "deposition_reaction_solutions_compounds_supplier": "Unknown", "deposition_reaction_solutions_compounds_purity": "Unknown", "deposition_reaction_solutions_volumes": "Unknown", "deposition_reaction_solutions_age": "Unknown", "deposition_reaction_solutions_temperature": "Unknown", "deposition_substrate_temperature": "Unknown", "deposition_thermal_annealing_temperature": "Unknown", "deposition_thermal_annealing_time": "Unknown", "deposition_thermal_annealing_atmosphere": "Unknown", "storage_time_until_next_deposition_step": "Unknown", "storage_atmosphere": "Unknown"}, "backcontact": {"stack_sequence": "Al", "thickness_list": 100.0, "additives_compounds": "Undoped", "deposition_procedure": "Evaporation", "deposition_aggregation_state_of_reactants": "Gas", "deposition_synthesis_atmosphere": "Vacuum", "deposition_synthesis_atmosphere_pressure_total": "0.00003 mbar", "deposition_synthesis_atmosphere_pressure_partial": "0.00003 mbar", "deposition_solvents": "none", "deposition_solvents_mixing_ratios": 1.0, "deposition_solvents_supplier": "Unknown", "deposition_solvents_purity": "Unknown", "deposition_reaction_solutions_compounds": "Au", "deposition_reaction_solutions_compounds_supplier": "Sigma Aldrich", "deposition_reaction_solutions_compounds_purity": "99.99", "deposition_reaction_solutions_volumes": "Unknown", "deposition_reaction_solutions_age": "Unknown", "deposition_reaction_solutions_temperature": "Unknown", "deposition_substrate_temperature": "25", "deposition_thermal_annealing_temperature": "25", "deposition_thermal_annealing_time": "Unknown", "deposition_thermal_annealing_atmosphere": "Air", "storage_time_until_next_deposition_step": "24", "storage_atmosphere": "Air", "storage_relative_humidity": 10.0}, "add": {"lay_front": false, "lay_front_stack_sequence": "Unknown", "lay_front_deposition_procedure": "Unknown", "lay_front_deposition_aggregation_state_of_reactants": "Unknown", "lay_front_deposition_synthesis_atmosphere": "Unknown", "lay_front_deposition_solvents": "Unknown", "lay_front_deposition_solvents_supplier": "Unknown", "lay_front_deposition_solvents_purity": "Unknown", "lay_front_deposition_reaction_solutions_compounds_supplier": "Unknown", "lay_front_deposition_reaction_solutions_compounds_purity": "Unknown", "lay_front_deposition_reaction_solutions_volumes": "Unknown", "lay_front_deposition_reaction_solutions_age": "Unknown", "lay_front_deposition_reaction_solutions_temperature": "Unknown", "lay_front_deposition_substrate_temperature": "Unknown", "lay_front_deposition_thermal_annealing_temperature": "Unknown", "lay_front_deposition_thermal_annealing_time": "Unknown", "lay_front_deposition_thermal_annealing_atmosphere": "Unknown", "lay_front_storage_time_until_next_deposition_step": "Unknown", "lay_front_storage_atmosphere": "Unknown", "lay_back": false, "lay_back_stack_sequence": "Unknown", "lay_back_deposition_procedure": "Unknown", "lay_back_deposition_aggregation_state_of_reactants": "Unknown", "lay_back_deposition_synthesis_atmosphere": "Unknown", "lay_back_deposition_solvents": "Unknown", "lay_back_deposition_solvents_supplier": "Unknown", "lay_back_deposition_solvents_purity": "Unknown", "lay_back_deposition_reaction_solutions_compounds_supplier": "Unknown", "lay_back_deposition_reaction_solutions_compounds_purity": "Unknown", "lay_back_deposition_reaction_solutions_volumes": "Unknown", "lay_back_deposition_reaction_solutions_age": "Unknown", "lay_back_deposition_reaction_solutions_temperature": "Unknown", "lay_back_deposition_substrate_temperature": "Unknown", "lay_back_deposition_thermal_annealing_temperature": "Unknown", "lay_back_deposition_thermal_annealing_time": "Unknown", "lay_back_deposition_thermal_annealing_atmosphere": "Unknown", "lay_back_storage_time_until_next_deposition_step": "Unknown", "lay_back_storage_atmosphere": "Unknown"}, "encapsulation": {"Encapsulation": false, "stack_sequence": "Unknown", "edge_sealing_materials": "Unknown", "atmosphere_for_encapsulation": "Unknown"}, "jv": {"measured": true, "average_over_n_number_of_cells": 1, "certified_values": false, "storage_age_of_cell": "1.2", "storage_atmosphere": "Air", "storage_relative_humidity": 10.0, "test_atmosphere": "Air", "test_relative_humidity": 10.0, "test_temperature": 25.0, "light_source_type": "Solar simulator", "light_intensity": 100.0, "light_spectra": "AM 1.5", "light_wavelength_range": "1200; 1200", "light_illumination_direction": "Substrate", "light_masked_cell": false, "light_mask_area": 0.16, "scan_speed": 20.0, "forward_scan_Voc": 0.66, "forward_scan_Jsc": 20.64, "forward_scan_FF": 0.59, "forward_scan_PCE": 8.01, "forward_scan_Vmp": 0.69, "forward_scan_Jmp": 20.99, "default_Voc": 0.66, "default_Jsc": 20.64, "default_FF": 0.59, "default_PCE": 8.01, "default_Voc_scan_direction": "Forward", "default_Jsc_scan_direction": "Forward", "default_FF_scan_direction": "Forward", "default_PCE_scan_direction": "Forward"}, "stabilised": {"performance_measured": false}, "eqe": {"measured": true, "integrated_Jsc": 20.83}, "stability": {"measured": true, "average_over_n_number_of_cells": 1.0, "light_wavelength_range": "nan; nan", "light_cycling_times": "Unknown", "light_UV_filter": false, "potential_bias_range": "nan; nan", "temperature_range": "nan; nan", "temperature_cycling_times": "Unknown", "atmosphere": "Unknown", "relative_humidity_range": "nan; nan", "periodic_JV_measurements": false, "periodic_JV_measurements_time_between_jv": "Unknown", "PCE_burn_in_observed": false, "flexible_cell_number_of_bending_cycles": 0.0}, "outdoor": {"tested": false, "average_over_n_number_of_cells": 1.0, "location_coordinates": "nan; nan", "installation_number_of_solar_tracking_axis": 0.0, "time_start": "0000:00:00:00:00", "time_end": "0000:00:00:00:00", "potential_bias_range": "nan; nan", "temperature_range": "nan; nan", "periodic_JV_measurements": false, "PCE_burn_in_observed": false, "detaild_weather_data_available": false, "spectral_data_available": false, "irradiance_measured": false}}}

File: perovskite_solar_cell_database/data_tools/archive_entries/43394.archive.json
{"data": {"m_def": "perovskite_solar_cell_database.schema.PerovskiteSolarCell", "ref": {"ID": 43394, "ID_temp": 1, "name_of_person_entering_the_data": "Klara Suchan", "data_entered_by_author": false, "DOI_number": "10.1515/nanoph-2020-0634", "lead_author": "He et al.", "publication_date": "2021-02-14T00:00:00", "journal": "Nanophotonics", "part_of_initial_dataset": false, "original_filename_data_upload": "2022-10-14 _v2.xlsx"}, "cell": {"number_of_cells_per_substrate": 0.0, "architecture": "Unknown", "flexible": false, "semitransparent": false, "semitransparent_wavelength_range": "nan; nan"}, "module": {"Module": false, "number_of_cells_in_module": 0.0, "JV_data_recalculated_per_cell": false}, "etl": {"stack_sequence": "ITO | PTAA"}, "perovskite": {"single_crystal": false, "dimension_0D": false, "dimension_2D": false, "dimension_2D3D_mixture": false, "dimension_3D": false, "dimension_3D_with_2D_capping_layer": false, "composition_perovskite_ABC3_structure": false, "composition_perovskite_inspired_structure": false, "composition_a_ions": "Cs; FA", "composition_a_ions_coefficients": "0.8; 0.2", "composition_b_ions": "Pb", "composition_b_ions_coefficients": "1", "composition_c_ions": "Br; I", "composition_c_ions_coefficients": "0.9; 2.1", "composition_short_form": "CsFAPbBrI", "composition_long_form": "Cs0.8FA0.2PbBr0.9I2.1", "composition_inorganic": false, "composition_leadfree": false, "additives_compounds": "Undoped", "band_gap": "1.73", "band_gap_graded": false, "band_gap_estimation_basis": "Absorption"}, "perovskite_deposition": {"number_of_deposition_steps": 0.0, "quenching_induced_crystallisation": false, "solvent_annealing": false}, "htl": {"stack_sequence": "C60 | BCP"}, "add": {"lay_front": false, "lay_back": false}, "encapsulation": {"Encapsulation": false}, "jv": {"measured": true, "average_over_n_number_of_cells": 1, "certified_values": false, "light_intensity": 100.0, "light_masked_cell": false, "reverse_scan_Voc": 1.14, "reverse_scan_Jsc": 17.88, "reverse_scan_FF": 0.786, "reverse_scan_PCE": 16.1, "default_Voc": 1.14, "default_Jsc": 17.88, "default_FF": 0.786, "default_PCE": 16.1, "default_Voc_scan_direction": "Reversed", "default_Jsc_scan_direction": "Reversed", "default_FF_scan_direction": "Reversed", "default_PCE_scan_direction": "Reversed"}, "stabilised": {"performance_measured": false}, "eqe": {"measured": false}, "stability": {"measured": false, "average_over_n_number_of_cells": 1.0, "light_UV_filter": false, "periodic_JV_measurements": false, "PCE_burn_in_observed": false, "flexible_cell_number_of_bending_cycles": 0.0}, "outdoor": {"tested": false, "average_over_n_number_of_cells": 1.0, "installation_number_of_solar_tracking_axis": 0.0, "periodic_JV_measurements": false, "PCE_burn_in_observed": false, "detaild_weather_data_available": false, "spectral_data_available": false, "irradiance_measured": false}}}

File: perovskite_solar_cell_database/data_tools/archive_entries/43395.archive.json
{"data": {"m_def": "perovskite_solar_cell_database.schema.PerovskiteSolarCell", "ref": {"ID": 43395, "ID_temp": 2, "name_of_person_entering_the_data": "Klara Suchan", "data_entered_by_author": false, "DOI_number": "10.1515/nanoph-2020-0634", "lead_author": "He et al.", "publication_date": "2021-02-14T00:00:00", "journal": "Nanophotonics", "part_of_initial_dataset": false, "original_filename_data_upload": "2022-10-14 _v2.xlsx"}, "cell": {"number_of_cells_per_substrate": 0.0, "architecture": "Unknown", "flexible": false, "semitransparent": false, "semitransparent_wavelength_range": "nan; nan"}, "module": {"Module": false, "number_of_cells_in_module": 0.0, "JV_data_recalculated_per_cell": false}, "etl": {"stack_sequence": "ITO | PTAA"}, "perovskite": {"single_crystal": false, "dimension_0D": false, "dimension_2D": false, "dimension_2D3D_mixture": false, "dimension_3D": false, "dimension_3D_with_2D_capping_layer": false, "composition_perovskite_ABC3_structure": false, "composition_perovskite_inspired_structure": false, "composition_a_ions": "Cs; FA", "composition_a_ions_coefficients": "0.8; 0.2", "composition_b_ions": "Pb", "composition_b_ions_coefficients": "1", "composition_c_ions": "Br; I", "composition_c_ions_coefficients": "0.9; 2.1", "composition_short_form": "CsFAPbBrI", "composition_long_form": "Cs0.8FA0.2PbBr0.9I2.1", "composition_inorganic": false, "composition_leadfree": false, "additives_compounds": "1,3,5-tris (bromomethyl) benzene", "additives_concentrations": "0.1 mol%", "band_gap": "1.73", "band_gap_graded": false, "band_gap_estimation_basis": "Absorption"}, "perovskite_deposition": {"number_of_deposition_steps": 0.0, "quenching_induced_crystallisation": false, "solvent_annealing": false}, "htl": {"stack_sequence": "C60 | BCP"}, "add": {"lay_front": false, "lay_back": false}, "encapsulation": {"Encapsulation": false}, "jv": {"measured": true, "average_over_n_number_of_cells": 1, "certified_values": false, "light_intensity": 100.0, "light_masked_cell": false, "reverse_scan_Voc": 1.17, "reverse_scan_Jsc": 17.92, "reverse_scan_FF": 0.782, "reverse_scan_PCE": 16.33, "default_Voc": 1.17, "default_Jsc": 17.92, "default_FF": 0.782, "default_PCE": 16.33, "default_Voc_scan_direction": "Reversed", "default_Jsc_scan_direction": "Reversed", "default_FF_scan_direction": "Reversed", "default_PCE_scan_direction": "Reversed"}, "stabilised": {"performance_measured": false}, "eqe": {"measured": false}, "stability": {"measured": false, "average_over_n_number_of_cells": 1.0, "light_UV_filter": false, "periodic_JV_measurements": false, "PCE_burn_in_observed": false, "flexible_cell_number_of_bending_cycles": 0.0}, "outdoor": {"tested": false, "average_over_n_number_of_cells": 1.0, "installation_number_of_solar_tracking_axis": 0.0, "periodic_JV_measurements": false, "PCE_burn_in_observed": false, "detaild_weather_data_available": false, "spectral_data_available": false, "irradiance_measured": false}}}

File: perovskite_solar_cell_database/data_tools/archive_entries/43396.archive.json
{"data": {"m_def": "perovskite_solar_cell_database.schema.PerovskiteSolarCell", "ref": {"ID": 43396, "ID_temp": 3, "name_of_person_entering_the_data": "Klara Suchan", "data_entered_by_author": false, "DOI_number": "10.1515/nanoph-2020-0634", "lead_author": "He et al.", "publication_date": "2021-02-14T00:00:00", "journal": "Nanophotonics", "part_of_initial_dataset": false, "original_filename_data_upload": "2022-10-14 _v2.xlsx"}, "cell": {"number_of_cells_per_substrate": 0.0, "architecture": "Unknown", "flexible": false, "semitransparent": false, "semitransparent_wavelength_range": "nan; nan"}, "module": {"Module": false, "number_of_cells_in_module": 0.0, "JV_data_recalculated_per_cell": false}, "etl": {"stack_sequence": "ITO | PTAA"}, "perovskite": {"single_crystal": false, "dimension_0D": false, "dimension_2D": false, "dimension_2D3D_mixture": false, "dimension_3D": false, "dimension_3D_with_2D_capping_layer": false, "composition_perovskite_ABC3_structure": false, "composition_perovskite_inspired_structure": false, "composition_a_ions": "Cs; FA", "composition_a_ions_coefficients": "0.8; 0.2", "composition_b_ions": "Pb", "composition_b_ions_coefficients": "1", "composition_c_ions": "Br; I", "composition_c_ions_coefficients": "0.9; 2.1", "composition_short_form": "CsFAPbBrI", "composition_long_form": "Cs0.8FA0.2PbBr0.9I2.1", "composition_inorganic": false, "composition_leadfree": false, "additives_compounds": "1,3,5-tris (bromomethyl) benzene", "additives_concentrations": "0.3 mol%", "band_gap": "1.73", "band_gap_graded": false, "band_gap_estimation_basis": "Absorption"}, "perovskite_deposition": {"number_of_deposition_steps": 0.0, "quenching_induced_crystallisation": false, "solvent_annealing": false}, "htl": {"stack_sequence": "C60 | BCP"}, "add": {"lay_front": false, "lay_back": false}, "encapsulation": {"Encapsulation": false}, "jv": {"measured": true, "average_over_n_number_of_cells": 1, "certified_values": false, "light_intensity": 100.0, "light_masked_cell": false, "reverse_scan_Voc": 1.19, "reverse_scan_Jsc": 17.93, "reverse_scan_FF": 0.786, "reverse_scan_PCE": 16.72, "default_Voc": 1.19, "default_Jsc": 17.93, "default_FF": 0.786, "default_PCE": 16.72, "default_Voc_scan_direction": "Reversed", "default_Jsc_scan_direction": "Reversed", "default_FF_scan_direction": "Reversed", "default_PCE_scan_direction": "Reversed"}, "stabilised": {"performance_measured": false}, "eqe": {"measured": false}, "stability": {"measured": false, "average_over_n_number_of_cells": 1.0, "light_UV_filter": false, "periodic_JV_measurements": false, "PCE_burn_in_observed": false, "flexible_cell_number_of_bending_cycles": 0.0}, "outdoor": {"tested": false, "average_over_n_number_of_cells": 1.0, "installation_number_of_solar_tracking_axis": 0.0, "periodic_JV_measurements": false, "PCE_burn_in_observed": false, "detaild_weather_data_available": false, "spectral_data_available": false, "irradiance_measured": false}}}

File: perovskite_solar_cell_database/data_tools/archive_entries/43397.archive.json
{"data": {"m_def": "perovskite_solar_cell_database.schema.PerovskiteSolarCell", "ref": {"ID": 43397, "ID_temp": 4, "name_of_person_entering_the_data": "Klara Suchan", "data_entered_by_author": false, "DOI_number": "10.1515/nanoph-2020-0634", "lead_author": "He et al.", "publication_date": "2021-02-14T00:00:00", "journal": "Nanophotonics", "part_of_initial_dataset": false, "original_filename_data_upload": "2022-10-14 _v2.xlsx"}, "cell": {"number_of_cells_per_substrate": 0.0, "architecture": "Unknown", "flexible": false, "semitransparent": false, "semitransparent_wavelength_range": "nan; nan"}, "module": {"Module": false, "number_of_cells_in_module": 0.0, "JV_data_recalculated_per_cell": false}, "etl": {"stack_sequence": "ITO | PTAA"}, "perovskite": {"single_crystal": false, "dimension_0D": false, "dimension_2D": false, "dimension_2D3D_mixture": false, "dimension_3D": false, "dimension_3D_with_2D_capping_layer": false, "composition_perovskite_ABC3_structure": false, "composition_perovskite_inspired_structure": false, "composition_a_ions": "Cs; FA", "composition_a_ions_coefficients": "0.8; 0.2", "composition_b_ions": "Pb", "composition_b_ions_coefficients": "1", "composition_c_ions": "Br; I", "composition_c_ions_coefficients": "0.9; 2.1", "composition_short_form": "CsFAPbBrI", "composition_long_form": "Cs0.8FA0.2PbBr0.9I2.1", "composition_inorganic": false, "composition_leadfree": false, "additives_compounds": "1,3,5-tris (bromomethyl) benzene", "additives_concentrations": "0.5 mol%", "band_gap": "1.74", "band_gap_graded": false, "band_gap_estimation_basis": "Absorption"}, "perovskite_deposition": {"number_of_deposition_steps": 0.0, "quenching_induced_crystallisation": false, "solvent_annealing": false}, "htl": {"stack_sequence": "C60 | BCP"}, "add": {"lay_front": false, "lay_back": false}, "encapsulation": {"Encapsulation": false}, "jv": {"measured": true, "average_over_n_number_of_cells": 1, "certified_values": false, "light_intensity": 100.0, "light_masked_cell": false, "reverse_scan_Voc": 1.18, "reverse_scan_Jsc": 17.78, "reverse_scan_FF": 0.757, "reverse_scan_PCE": 15.94, "default_Voc": 1.18, "default_Jsc": 17.78, "default_FF": 0.757, "default_PCE": 15.94, "default_Voc_scan_direction": "Reversed", "default_Jsc_scan_direction": "Reversed", "default_FF_scan_direction": "Reversed", "default_PCE_scan_direction": "Reversed"}, "stabilised": {"performance_measured": false}, "eqe": {"measured": false}, "stability": {"measured": false, "average_over_n_number_of_cells": 1.0, "light_UV_filter": false, "periodic_JV_measurements": false, "PCE_burn_in_observed": false, "flexible_cell_number_of_bending_cycles": 0.0}, "outdoor": {"tested": false, "average_over_n_number_of_cells": 1.0, "installation_number_of_solar_tracking_axis": 0.0, "periodic_JV_measurements": false, "PCE_burn_in_observed": false, "detaild_weather_data_available": false, "spectral_data_available": false, "irradiance_measured": false}}}

File: perovskite_solar_cell_database/data_tools/archive_entries/43398.archive.json
{"data": {"m_def": "perovskite_solar_cell_database.schema.PerovskiteSolarCell", "ref": {"ID": 43398, "ID_temp": 5, "name_of_person_entering_the_data": "Klara Suchan", "data_entered_by_author": false, "DOI_number": "10.1515/nanoph-2020-0634", "lead_author": "He et al.", "publication_date": "2021-02-14T00:00:00", "journal": "Nanophotonics", "part_of_initial_dataset": false, "original_filename_data_upload": "2022-10-14 _v2.xlsx"}, "cell": {"number_of_cells_per_substrate": 0.0, "architecture": "Unknown", "flexible": false, "semitransparent": false, "semitransparent_wavelength_range": "nan; nan"}, "module": {"Module": false, "number_of_cells_in_module": 0.0, "JV_data_recalculated_per_cell": false}, "etl": {"stack_sequence": "ITO | PTAA"}, "perovskite": {"single_crystal": false, "dimension_0D": false, "dimension_2D": false, "dimension_2D3D_mixture": false, "dimension_3D": false, "dimension_3D_with_2D_capping_layer": false, "composition_perovskite_ABC3_structure": false, "composition_perovskite_inspired_structure": false, "composition_a_ions": "Cs; FA", "composition_a_ions_coefficients": "0.8; 0.2", "composition_b_ions": "Pb", "composition_b_ions_coefficients": "1", "composition_c_ions": "Br; I", "composition_c_ions_coefficients": "0.9; 2.1", "composition_short_form": "CsFAPbBrI", "composition_long_form": "Cs0.8FA0.2PbBr0.9I2.1", "composition_inorganic": false, "composition_leadfree": false, "additives_compounds": "1,3,5-tris (bromomethyl) benzene", "additives_concentrations": "0.7 mol%", "band_gap": "1.74", "band_gap_graded": false, "band_gap_estimation_basis": "Absorption"}, "perovskite_deposition": {"number_of_deposition_steps": 0.0, "quenching_induced_crystallisation": false, "solvent_annealing": false}, "htl": {"stack_sequence": "C60 | BCP"}, "add": {"lay_front": false, "lay_back": false}, "encapsulation": {"Encapsulation": false}, "jv": {"measured": true, "average_over_n_number_of_cells": 1, "certified_values": false, "light_intensity": 100.0, "light_masked_cell": false, "reverse_scan_Voc": 1.17, "reverse_scan_Jsc": 17.44, "reverse_scan_FF": 0.741, "reverse_scan_PCE": 15.22, "default_Voc": 1.17, "default_Jsc": 17.44, "default_FF": 0.741, "default_PCE": 15.22, "default_Voc_scan_direction": "Reversed", "default_Jsc_scan_direction": "Reversed", "default_FF_scan_direction": "Reversed", "default_PCE_scan_direction": "Reversed"}, "stabilised": {"performance_measured": false}, "eqe": {"measured": false}, "stability": {"measured": false, "average_over_n_number_of_cells": 1.0, "light_UV_filter": false, "periodic_JV_measurements": false, "PCE_burn_in_observed": false, "flexible_cell_number_of_bending_cycles": 0.0}, "outdoor": {"tested": false, "average_over_n_number_of_cells": 1.0, "installation_number_of_solar_tracking_axis": 0.0, "periodic_JV_measurements": false, "PCE_burn_in_observed": false, "detaild_weather_data_available": false, "spectral_data_available": false, "irradiance_measured": false}}}
