Repository: FAIRmat-NFDI/nomad-perovskite-solar-cells-database

# NOMAD Perovskite Solar Cells Database
  [<img src="docs/assets/nomad_plugin_logo.png" width="200">](https://nomad-lab.eu/prod/v1/staging/docs/plugins/plugins.html)

  [<img width="280" alt="image" src="docs/assets/perovskite_database_project.png">](https://www.perovskitedatabase.com/)

## Introduction
Welcome to the NOMAD plugin for the Perovskite Solar Cell Database.
This project aims to provide a FAIR and open-access interface for the perovskite solar cells database in NOMAD
and related data sources.
Additionally, it has data models and schemas for defining ions and halide hybrid-perovskite compositions.

File: perovskite_solar_cell_database/data_tools/archive_entries/43399.archive.json
{"data": {"m_def": "perovskite_solar_cell_database.schema.PerovskiteSolarCell", "ref": {"ID": 43399, "ID_temp": 6, "name_of_person_entering_the_data": "Klara Suchan", "data_entered_by_author": false, "DOI_number": "10.1109/JPHOT.2021.3067703", "lead_author": "He et al.", "publication_date": "2021-03-22T00:00:00", "journal": "IEEE Photonics Journal", "part_of_initial_dataset": false, "original_filename_data_upload": "2022-10-14 _v2.xlsx", "free_text_comment": "Tandem with Silicon"}, "cell": {"number_of_cells_per_substrate": 0.0, "architecture": "Unknown", "flexible": false, "semitransparent": false, "semitransparent_wavelength_range": "nan; nan"}, "module": {"Module": false, "number_of_cells_in_module": 0.0, "JV_data_recalculated_per_cell": false}, "etl": {"stack_sequence": "ITO | TiO2"}, "perovskite": {"single_crystal": false, "dimension_0D": false, "dimension_2D": false, "dimension_2D3D_mixture": false, "dimension_3D": false, "dimension_3D_with_2D_capping_layer": false, "composition_perovskite_ABC3_structure": false, "composition_perovskite_inspired_structure": false, "composition_a_ions": "Cs", "composition_a_ions_coefficients": "1", "composition_b_ions": "Pb", "composition_b_ions_coefficients": "1", "composition_c_ions": "Br; I", "composition_c_ions_coefficients": "2; 1", "composition_short_form": "CsPbBrI", "composition_long_form": "CsPbBr2I", "composition_inorganic": false, "composition_leadfree": false, "additives_compounds": "Undoped", "band_gap": "2.05", "band_gap_graded": false, "band_gap_estimation_basis": "Literature"}, "perovskite_deposition": {"number_of_deposition_steps": 0.0, "quenching_induced_crystallisation": false, "solvent_annealing": false}, "htl": {"stack_sequence": "MoOx | Ag/TeO2"}, "add": {"lay_front": false, "lay_back": false}, "encapsulation": {"Encapsulation": false}, "jv": {"measured": true, "average_over_n_number_of_cells": 1, "certified_values": false, "light_intensity": 100.0, "light_masked_cell": false, "reverse_scan_Voc": 1.59, "reverse_scan_Jsc": 13.24, "reverse_scan_FF": 0.833, "reverse_scan_PCE": 17.52, "default_Voc": 1.59, "default_Jsc": 13.24, "default_FF": 0.833, "default_PCE": 17.52, "default_Voc_scan_direction": "Reversed", "default_Jsc_scan_direction": "Reversed", "default_FF_scan_direction": "Reversed", "default_PCE_scan_direction": "Reversed"}, "stabilised": {"performance_measured": false}, "eqe": {"measured": false}, "stability": {"measured": false, "average_over_n_number_of_cells": 1.0, "light_UV_filter": false, "periodic_JV_measurements": false, "PCE_burn_in_observed": false, "flexible_cell_number_of_bending_cycles": 0.0}, "outdoor": {"tested": false, "average_over_n_number_of_cells": 1.0, "installation_number_of_solar_tracking_axis": 0.0, "periodic_JV_measurements": false, "PCE_burn_in_observed": false, "detaild_weather_data_available": false, "spectral_data_available": false, "irradiance_measured": false}}}

File: perovskite_solar_cell_database/data_tools/archive_entries/43400.archive.json
{"data": {"m_def": "perovskite_solar_cell_database.schema.PerovskiteSolarCell", "ref": {"ID": 43400, "ID_temp": 7, "name_of_person_entering_the_data": "Klara Suchan", "data_entered_by_author": false, "DOI_number": "10.1109/JPHOT.2021.3067703", "lead_author": "He et al.", "publication_date": "2021-03-22T00:00:00", "journal": "IEEE Photonics Journal", "part_of_initial_dataset": false, "original_filename_data_upload": "2022-10-14 _v2.xlsx", "free_text_comment": "Tandem with Silicon"}, "cell": {"number_of_cells_per_substrate": 0.0, "architecture": "Unknown", "flexible": false, "semitransparent": false, "semitransparent_wavelength_range": "nan; nan"}, "module": {"Module": false, "number_of_cells_in_module": 0.0, "JV_data_recalculated_per_cell": false}, "etl": {"stack_sequence": "ITO | TiO2"}, "perovskite": {"single_crystal": false, "dimension_0D": false, "dimension_2D": false, "dimension_2D3D_mixture": false, "dimension_3D": false, "dimension_3D_with_2D_capping_layer": false, "composition_perovskite_ABC3_structure": false, "composition_perovskite_inspired_structure": false, "composition_a_ions": "Cs", "composition_a_ions_coefficients": "1", "composition_b_ions": "Pb", "composition_b_ions_coefficients": "1", "composition_c_ions": "Br; I", "composition_c_ions_coefficients": "2; 1", "composition_short_form": "CsPbBrI", "composition_long_form": "CsPbBr2I", "composition_inorganic": false, "composition_leadfree": false, "additives_compounds": "Undoped", "band_gap": "2.05", "band_gap_graded": false, "band_gap_estimation_basis": "Literature"}, "perovskite_deposition": {"number_of_deposition_steps": 0.0, "quenching_induced_crystallisation": false, "solvent_annealing": false}, "htl": {"stack_sequence": "MoOx | Ag/TeO2"}, "add": {"lay_front": false, "lay_back": false}, "encapsulation": {"Encapsulation": false}, "jv": {"measured": true, "average_over_n_number_of_cells": 1, "certified_values": false, "light_intensity": 100.0, "light_masked_cell": false, "reverse_scan_Voc": 1.59, "reverse_scan_Jsc": 12.53, "reverse_scan_FF": 0.838, "reverse_scan_PCE": 16.67, "default_Voc": 1.59, "default_Jsc": 12.53, "default_FF": 0.838, "default_PCE": 16.67, "default_Voc_scan_direction": "Reversed", "default_Jsc_scan_direction": "Reversed", "default_FF_scan_direction": "Reversed", "default_PCE_scan_direction": "Reversed"}, "stabilised": {"performance_measured": false}, "eqe": {"measured": false}, "stability": {"measured": false, "average_over_n_number_of_cells": 1.0, "light_UV_filter": false, "periodic_JV_measurements": false, "PCE_burn_in_observed": false, "flexible_cell_number_of_bending_cycles": 0.0}, "outdoor": {"tested": false, "average_over_n_number_of_cells": 1.0, "installation_number_of_solar_tracking_axis": 0.0, "periodic_JV_measurements": false, "PCE_burn_in_observed": false, "detaild_weather_data_available": false, "spectral_data_available": false, "irradiance_measured": false}}}

File: perovskite_solar_cell_database/data_tools/archive_entries/43401.archive.json
{"data": {"m_def": "perovskite_solar_cell_database.schema.PerovskiteSolarCell", "ref": {"ID": 43401, "ID_temp": 8, "name_of_person_entering_the_data": "Klara Suchan", "data_entered_by_author": false, "DOI_number": "10.1109/JPHOT.2021.3067703", "lead_author": "He et al.", "publication_date": "2021-03-22T00:00:00", "journal": "IEEE Photonics Journal", "part_of_initial_dataset": false, "original_filename_data_upload": "2022-10-14 _v2.xlsx", "free_text_comment": "Tandem with Silicon"}, "cell": {"number_of_cells_per_substrate": 0.0, "architecture": "Unknown", "flexible": false, "semitransparent": false, "semitransparent_wavelength_range": "nan; nan"}, "module": {"Module": false, "number_of_cells_in_module": 0.0, "JV_data_recalculated_per_cell": false}, "etl": {"stack_sequence": "ITO | TiO2"}, "perovskite": {"single_crystal": false, "dimension_0D": false, "dimension_2D": false, "dimension_2D3D_mixture": false, "dimension_3D": false, "dimension_3D_with_2D_capping_layer": false, "composition_perovskite_ABC3_structure": false, "composition_perovskite_inspired_structure": false, "composition_a_ions": "Cs", "composition_a_ions_coefficients": "1", "composition_b_ions": "Pb", "composition_b_ions_coefficients": "1", "composition_c_ions": "Br; I", "composition_c_ions_coefficients": "2; 1", "composition_short_form": "CsPbBrI", "composition_long_form": "CsPbBr2I", "composition_inorganic": false, "composition_leadfree": false, "additives_compounds": "Undoped", "band_gap": "2.05", "band_gap_graded": false, "band_gap_estimation_basis": "Literature"}, "perovskite_deposition": {"number_of_deposition_steps": 0.0, "quenching_induced_crystallisation": false, "solvent_annealing": false}, "htl": {"stack_sequence": "MoOx | Ag/TeO2"}, "add": {"lay_front": false, "lay_back": false}, "encapsulation": {"Encapsulation": false}, "jv": {"measured": true, "average_over_n_number_of_cells": 1, "certified_values": false, "light_intensity": 100.0, "light_masked_cell": false, "reverse_scan_Voc": 1.59, "reverse_scan_Jsc": 12.44, "reverse_scan_FF": 0.839, "reverse_scan_PCE": 16.58, "default_Voc": 1.59, "default_Jsc": 12.44, "default_FF": 0.839, "default_PCE": 16.58, "default_Voc_scan_direction": "Reversed", "default_Jsc_scan_direction": "Reversed", "default_FF_scan_direction": "Reversed", "default_PCE_scan_direction": "Reversed"}, "stabilised": {"performance_measured": false}, "eqe": {"measured": false}, "stability": {"measured": false, "average_over_n_number_of_cells": 1.0, "light_UV_filter": false, "periodic_JV_measurements": false, "PCE_burn_in_observed": false, "flexible_cell_number_of_bending_cycles": 0.0}, "outdoor": {"tested": false, "average_over_n_number_of_cells": 1.0, "installation_number_of_solar_tracking_axis": 0.0, "periodic_JV_measurements": false, "PCE_burn_in_observed": false, "detaild_weather_data_available": false, "spectral_data_available": false, "irradiance_measured": false}}}

File: perovskite_solar_cell_database/data_tools/archive_entries/43402.archive.json
{"data": {"m_def": "perovskite_solar_cell_database.schema.PerovskiteSolarCell", "ref": {"ID": 43402, "ID_temp": 9, "name_of_person_entering_the_data": "Klara Suchan", "data_entered_by_author": false, "DOI_number": "10.1109/JPHOT.2021.3067703", "lead_author": "He et al.", "publication_date": "2021-03-22T00:00:00", "journal": "IEEE Photonics Journal", "part_of_initial_dataset": false, "original_filename_data_upload": "2022-10-14 _v2.xlsx", "free_text_comment": "Tandem with Silicon"}, "cell": {"number_of_cells_per_substrate": 0.0, "architecture": "Unknown", "flexible": false, "semitransparent": false, "semitransparent_wavelength_range": "nan; nan"}, "module": {"Module": false, "number_of_cells_in_module": 0.0, "JV_data_recalculated_per_cell": false}, "etl": {"stack_sequence": "ITO | TiO2"}, "perovskite": {"single_crystal": false, "dimension_0D": false, "dimension_2D": false, "dimension_2D3D_mixture": false, "dimension_3D": false, "dimension_3D_with_2D_capping_layer": false, "composition_perovskite_ABC3_structure": false, "composition_perovskite_inspired_structure": false, "composition_a_ions": "Cs", "composition_a_ions_coefficients": "1", "composition_b_ions": "Pb", "composition_b_ions_coefficients": "1", "composition_c_ions": "Br; I", "composition_c_ions_coefficients": "2; 1", "composition_short_form": "CsPbBrI", "composition_long_form": "CsPbBr2I", "composition_inorganic": false, "composition_leadfree": false, "additives_compounds": "Undoped", "band_gap": "2.05", "band_gap_graded": false, "band_gap_estimation_basis": "Literature"}, "perovskite_deposition": {"number_of_deposition_steps": 0.0, "quenching_induced_crystallisation": false, "solvent_annealing": false}, "htl": {"stack_sequence": "MoOx | Ag/TeO2"}, "add": {"lay_front": false, "lay_back": false}, "encapsulation": {"Encapsulation": false}, "jv": {"measured": true, "average_over_n_number_of_cells": 1, "certified_values": false, "light_intensity": 100.0, "light_masked_cell": false, "reverse_scan_Voc": 1.58, "reverse_scan_Jsc": 11.99, "reverse_scan_FF": 0.774, "reverse_scan_PCE": 14.69, "default_Voc": 1.58, "default_Jsc": 11.99, "default_FF": 0.774, "default_PCE": 14.69, "default_Voc_scan_direction": "Reversed", "default_Jsc_scan_direction": "Reversed", "default_FF_scan_direction": "Reversed", "default_PCE_scan_direction": "Reversed"}, "stabilised": {"performance_measured": false}, "eqe": {"measured": false}, "stability": {"measured": false, "average_over_n_number_of_cells": 1.0, "light_UV_filter": false, "periodic_JV_measurements": false, "PCE_burn_in_observed": false, "flexible_cell_number_of_bending_cycles": 0.0}, "outdoor": {"tested": false, "average_over_n_number_of_cells": 1.0, "installation_number_of_solar_tracking_axis": 0.0, "periodic_JV_measurements": false, "PCE_burn_in_observed": false, "detaild_weather_data_available": false, "spectral_data_available": false, "irradiance_measured": false}}}

File: perovskite_solar_cell_database/data_tools/archive_entries/43403.archive.json
{"data": {"m_def": "perovskite_solar_cell_database.schema.PerovskiteSolarCell", "ref": {"ID": 43403, "ID_temp": 10, "name_of_person_entering_the_data": "Klara Suchan", "data_entered_by_author": false, "DOI_number": "10.1002/solr.202000718", "lead_author": "Tang et al.", "publication_date": "2021-02-18T00:00:00", "journal": "Solar RRL", "part_of_initial_dataset": false, "original_filename_data_upload": "2022-10-14 _v2.xlsx"}, "cell": {"number_of_cells_per_substrate": 0.0, "architecture": "Unknown", "flexible": false, "semitransparent": false, "semitransparent_wavelength_range": "nan; nan"}, "module": {"Module": false, "number_of_cells_in_module": 0.0, "JV_data_recalculated_per_cell": false}, "etl": {"stack_sequence": "ITO | LT-TiO2:Cl"}, "perovskite": {"single_crystal": false, "dimension_0D": false, "dimension_2D": false, "dimension_2D3D_mixture": false, "dimension_3D": false, "dimension_3D_with_2D_capping_layer": false, "composition_perovskite_ABC3_structure": false, "composition_perovskite_inspired_structure": false, "composition_a_ions": "MA", "composition_a_ions_coefficients": "1", "composition_b_ions": "Pb", "composition_b_ions_coefficients": "1", "composition_c_ions": "Br", "composition_c_ions_coefficients": "3", "composition_short_form": "MAPbBr", "composition_long_form": "MAPbBr3", "composition_inorganic": false, "composition_leadfree": false, "additives_compounds": "Undoped", "band_gap": "2.3", "band_gap_graded": false, "band_gap_estimation_basis": "Absorption"}, "perovskite_deposition": {"number_of_deposition_steps": 0.0, "quenching_induced_crystallisation": false, "solvent_annealing": false}, "htl": {"stack_sequence": "Spiro-MeOTAD"}, "add": {"lay_front": false, "lay_back": false}, "encapsulation": {"Encapsulation": false}, "jv": {"measured": true, "average_over_n_number_of_cells": 1, "certified_values": false, "light_intensity": 100.0, "light_masked_cell": false, "reverse_scan_Voc": 1.4, "reverse_scan_Jsc": 6.31, "reverse_scan_FF": 0.783, "reverse_scan_PCE": 6.92, "default_Voc": 1.4, "default_Jsc": 6.31, "default_FF": 0.783, "default_PCE": 6.92, "default_Voc_scan_direction": "Reversed", "default_Jsc_scan_direction": "Reversed", "default_FF_scan_direction": "Reversed", "default_PCE_scan_direction": "Reversed"}, "stabilised": {"performance_measured": false}, "eqe": {"measured": false}, "stability": {"measured": false, "average_over_n_number_of_cells": 1.0, "light_UV_filter": false, "periodic_JV_measurements": false, "PCE_burn_in_observed": false, "flexible_cell_number_of_bending_cycles": 0.0}, "outdoor": {"tested": false, "average_over_n_number_of_cells": 1.0, "installation_number_of_solar_tracking_axis": 0.0, "periodic_JV_measurements": false, "PCE_burn_in_observed": false, "detaild_weather_data_available": false, "spectral_data_available": false, "irradiance_measured": false}}}

File: perovskite_solar_cell_database/data_tools/archive_entries/43404.archive.json
{"data": {"m_def": "perovskite_solar_cell_database.schema.PerovskiteSolarCell", "ref": {"ID": 43404, "ID_temp": 11, "name_of_person_entering_the_data": "Klara Suchan", "data_entered_by_author": false, "DOI_number": "10.1002/solr.202000718", "lead_author": "Tang et al.", "publication_date": "2021-02-18T00:00:00", "journal": "Solar RRL", "part_of_initial_dataset": false, "original_filename_data_upload": "2022-10-14 _v2.xlsx"}, "cell": {"number_of_cells_per_substrate": 0.0, "architecture": "Unknown", "flexible": false, "semitransparent": false, "semitransparent_wavelength_range": "nan; nan"}, "module": {"Module": false, "number_of_cells_in_module": 0.0, "JV_data_recalculated_per_cell": false}, "etl": {"stack_sequence": "ITO | LT-TiO2:Cl"}, "perovskite": {"single_crystal": false, "dimension_0D": false, "dimension_2D": false, "dimension_2D3D_mixture": false, "dimension_3D": false, "dimension_3D_with_2D_capping_layer": false, "composition_perovskite_ABC3_structure": false, "composition_perovskite_inspired_structure": false, "composition_a_ions": "MA", "composition_a_ions_coefficients": "1", "composition_b_ions": "Pb", "composition_b_ions_coefficients": "1", "composition_c_ions": "I", "composition_c_ions_coefficients": "3", "composition_short_form": "MAPbI", "composition_long_form": "MAPbI3", "composition_inorganic": false, "composition_leadfree": false, "additives_compounds": "Undoped", "band_gap": "1.6", "band_gap_graded": false, "band_gap_estimation_basis": "Absorption"}, "perovskite_deposition": {"number_of_deposition_steps": 0.0, "quenching_induced_crystallisation": false, "solvent_annealing": false}, "htl": {"stack_sequence": "Spiro-MeOTAD"}, "add": {"lay_front": false, "lay_back": false}, "encapsulation": {"Encapsulation": false}, "jv": {"measured": true, "average_over_n_number_of_cells": 10, "certified_values": false, "light_intensity": 100.0, "light_masked_cell": false, "reverse_scan_Voc": 1.0, "reverse_scan_Jsc": 22.0, "reverse_scan_FF": 0.715, "reverse_scan_PCE": 16.25, "default_Voc": 1.0, "default_Jsc": 22.0, "default_FF": 0.715, "default_PCE": 16.25, "default_Voc_scan_direction": "Reversed", "default_Jsc_scan_direction": "Reversed", "default_FF_scan_direction": "Reversed", "default_PCE_scan_direction": "Reversed"}, "stabilised": {"performance_measured": false}, "eqe": {"measured": false}, "stability": {"measured": false, "average_over_n_number_of_cells": 1.0, "light_UV_filter": false, "periodic_JV_measurements": false, "PCE_burn_in_observed": false, "flexible_cell_number_of_bending_cycles": 0.0}, "outdoor": {"tested": false, "average_over_n_number_of_cells": 1.0, "installation_number_of_solar_tracking_axis": 0.0, "periodic_JV_measurements": false, "PCE_burn_in_observed": false, "detaild_weather_data_available": false, "spectral_data_available": false, "irradiance_measured": false}}}

File: perovskite_solar_cell_database/data_tools/archive_entries/43405.archive.json
{"data": {"m_def": "perovskite_solar_cell_database.schema.PerovskiteSolarCell", "ref": {"ID": 43405, "ID_temp": 12, "name_of_person_entering_the_data": "Klara Suchan", "data_entered_by_author": false, "DOI_number": "10.1002/solr.202000718", "lead_author": "Tang et al.", "publication_date": "2021-02-18T00:00:00", "journal": "Solar RRL", "part_of_initial_dataset": false, "original_filename_data_upload": "2022-10-14 _v2.xlsx"}, "cell": {"number_of_cells_per_substrate": 0.0, "architecture": "Unknown", "flexible": false, "semitransparent": false, "semitransparent_wavelength_range": "nan; nan"}, "module": {"Module": false, "number_of_cells_in_module": 0.0, "JV_data_recalculated_per_cell": false}, "etl": {"stack_sequence": "ITO | LT-TiO2:Cl"}, "perovskite": {"single_crystal": false, "dimension_0D": false, "dimension_2D": false, "dimension_2D3D_mixture": false, "dimension_3D": false, "dimension_3D_with_2D_capping_layer": false, "composition_perovskite_ABC3_structure": false, "composition_perovskite_inspired_structure": false, "composition_a_ions": "MA", "composition_a_ions_coefficients": "1", "composition_b_ions": "Pb", "composition_b_ions_coefficients": "1", "composition_c_ions": "Br; Cl", "composition_c_ions_coefficients": "2; 1", "composition_short_form": "MAPbBrCl", "composition_long_form": "MAPbBr2Cl", "composition_inorganic": false, "composition_leadfree": false, "additives_compounds": "Undoped", "band_gap": "2.52", "band_gap_graded": false, "band_gap_estimation_basis": "Absorption"}, "perovskite_deposition": {"number_of_deposition_steps": 0.0, "quenching_induced_crystallisation": false, "solvent_annealing": false}, "htl": {"stack_sequence": "Spiro-MeOTAD"}, "add": {"lay_front": false, "lay_back": false}, "encapsulation": {"Encapsulation": false}, "jv": {"measured": true, "average_over_n_number_of_cells": 10, "certified_values": false, "light_intensity": 100.0, "light_masked_cell": false, "reverse_scan_Voc": 1.31, "reverse_scan_Jsc": 2.5, "reverse_scan_FF": 0.72, "reverse_scan_PCE": 2.27, "default_Voc": 1.31, "default_Jsc": 2.5, "default_FF": 0.72, "default_PCE": 2.27, "default_Voc_scan_direction": "Reversed", "default_Jsc_scan_direction": "Reversed", "default_FF_scan_direction": "Reversed", "default_PCE_scan_direction": "Reversed"}, "stabilised": {"performance_measured": false}, "eqe": {"measured": false}, "stability": {"measured": false, "average_over_n_number_of_cells": 1.0, "light_UV_filter": false, "periodic_JV_measurements": false, "PCE_burn_in_observed": false, "flexible_cell_number_of_bending_cycles": 0.0}, "outdoor": {"tested": false, "average_over_n_number_of_cells": 1.0, "installation_number_of_solar_tracking_axis": 0.0, "periodic_JV_measurements": false, "PCE_burn_in_observed": false, "detaild_weather_data_available": false, "spectral_data_available": false, "irradiance_measured": false}}}

File: perovskite_solar_cell_database/data_tools/archive_entries/43406.archive.json
{"data": {"m_def": "perovskite_solar_cell_database.schema.PerovskiteSolarCell", "ref": {"ID": 43406, "ID_temp": 13, "name_of_person_entering_the_data": "Klara Suchan", "data_entered_by_author": false, "DOI_number": "10.1002/solr.202000718", "lead_author": "Tang et al.", "publication_date": "2021-02-18T00:00:00", "journal": "Solar RRL", "part_of_initial_dataset": false, "original_filename_data_upload": "2022-10-14 _v2.xlsx"}, "cell": {"number_of_cells_per_substrate": 0.0, "architecture": "Unknown", "flexible": false, "semitransparent": false, "semitransparent_wavelength_range": "nan; nan"}, "module": {"Module": false, "number_of_cells_in_module": 0.0, "JV_data_recalculated_per_cell": false}, "etl": {"stack_sequence": "ITO | LT-TiO2:Cl"}, "perovskite": {"single_crystal": false, "dimension_0D": false, "dimension_2D": false, "dimension_2D3D_mixture": false, "dimension_3D": false, "dimension_3D_with_2D_capping_layer": false, "composition_perovskite_ABC3_structure": false, "composition_perovskite_inspired_structure": false, "composition_a_ions": "MA", "composition_a_ions_coefficients": "1", "composition_b_ions": "Pb", "composition_b_ions_coefficients": "1", "composition_c_ions": "Br; Cl", "composition_c_ions_coefficients": "1.5; 1.5", "composition_short_form": "MAPbBrCl", "composition_long_form": "MAPbBr1.5Cl1.5", "composition_inorganic": false, "composition_leadfree": false, "additives_compounds": "Undoped", "band_gap": "2.65", "band_gap_graded": false, "band_gap_estimation_basis": "Absorption"}, "perovskite_deposition": {"number_of_deposition_steps": 0.0, "quenching_induced_crystallisation": false, "solvent_annealing": false}, "htl": {"stack_sequence": "Spiro-MeOTAD"}, "add": {"lay_front": false, "lay_back": false}, "encapsulation": {"Encapsulation": false}, "jv": {"measured": true, "average_over_n_number_of_cells": 10, "certified_values": false, "light_intensity": 100.0, "light_masked_cell": false, "reverse_scan_Voc": 1.43, "reverse_scan_Jsc": 1.8, "reverse_scan_FF": 0.7, "reverse_scan_PCE": 1.08, "default_Voc": 1.43, "default_Jsc": 1.8, "default_FF": 0.7, "default_PCE": 1.08, "default_Voc_scan_direction": "Reversed", "default_Jsc_scan_direction": "Reversed", "default_FF_scan_direction": "Reversed", "default_PCE_scan_direction": "Reversed"}, "stabilised": {"performance_measured": false}, "eqe": {"measured": false}, "stability": {"measured": false, "average_over_n_number_of_cells": 1.0, "light_UV_filter": false, "periodic_JV_measurements": false, "PCE_burn_in_observed": false, "flexible_cell_number_of_bending_cycles": 0.0}, "outdoor": {"tested": false, "average_over_n_number_of_cells": 1.0, "installation_number_of_solar_tracking_axis": 0.0, "periodic_JV_measurements": false, "PCE_burn_in_observed": false, "detaild_weather_data_available": false, "spectral_data_available": false, "irradiance_measured": false}}}

File: perovskite_solar_cell_database/data_tools/archive_entries/43407.archive.json
{"data": {"m_def": "perovskite_solar_cell_database.schema.PerovskiteSolarCell", "ref": {"ID": 43407, "ID_temp": 14, "name_of_person_entering_the_data": "Klara Suchan", "data_entered_by_author": false, "DOI_number": "10.1002/solr.202000718", "lead_author": "Tang et al.", "publication_date": "2021-02-18T00:00:00", "journal": "Solar RRL", "part_of_initial_dataset": false, "original_filename_data_upload": "2022-10-14 _v2.xlsx"}, "cell": {"number_of_cells_per_substrate": 0.0, "architecture": "Unknown", "flexible": false, "semitransparent": false, "semitransparent_wavelength_range": "nan; nan"}, "module": {"Module": false, "number_of_cells_in_module": 0.0, "JV_data_recalculated_per_cell": false}, "etl": {"stack_sequence": "ITO | LT-TiO2:Cl"}, "perovskite": {"single_crystal": false, "dimension_0D": false, "dimension_2D": false, "dimension_2D3D_mixture": false, "dimension_3D": false, "dimension_3D_with_2D_capping_layer": false, "composition_perovskite_ABC3_structure": false, "composition_perovskite_inspired_structure": false, "composition_a_ions": "MA", "composition_a_ions_coefficients": "1", "composition_b_ions": "Pb", "composition_b_ions_coefficients": "1", "composition_c_ions": "Br; Cl", "composition_c_ions_coefficients": "1; 2", "composition_short_form": "MAPbBrCl", "composition_long_form": "MAPbBrCl2", "composition_inorganic": false, "composition_leadfree": false, "additives_compounds": "Undoped", "band_gap": "2.75", "band_gap_graded": false, "band_gap_estimation_basis": "Absorption"}, "perovskite_deposition": {"number_of_deposition_steps": 0.0, "quenching_induced_crystallisation": false, "solvent_annealing": false}, "htl": {"stack_sequence": "Spiro-MeOTAD"}, "add": {"lay_front": false, "lay_back": false}, "encapsulation": {"Encapsulation": false}, "jv": {"measured": true, "average_over_n_number_of_cells": 10, "certified_values": false, "light_intensity": 100.0, "light_masked_cell": false, "reverse_scan_Voc": 1.43, "reverse_scan_Jsc": 1.1, "reverse_scan_FF": 0.77, "reverse_scan_PCE": 0.57, "default_Voc": 1.43, "default_Jsc": 1.1, "default_FF": 0.77, "default_PCE": 0.57, "default_Voc_scan_direction": "Reversed", "default_Jsc_scan_direction": "Reversed", "default_FF_scan_direction": "Reversed", "default_PCE_scan_direction": "Reversed"}, "stabilised": {"performance_measured": false}, "eqe": {"measured": false}, "stability": {"measured": false, "average_over_n_number_of_cells": 1.0, "light_UV_filter": false, "periodic_JV_measurements": false, "PCE_burn_in_observed": false, "flexible_cell_number_of_bending_cycles": 0.0}, "outdoor": {"tested": false, "average_over_n_number_of_cells": 1.0, "installation_number_of_solar_tracking_axis": 0.0, "periodic_JV_measurements": false, "PCE_burn_in_observed": false, "detaild_weather_data_available": false, "spectral_data_available": false, "irradiance_measured": false}}}

File: perovskite_solar_cell_database/data_tools/archive_entries/43408.archive.json
{"data": {"m_def": "perovskite_solar_cell_database.schema.PerovskiteSolarCell", "ref": {"ID": 43408, "ID_temp": 15, "name_of_person_entering_the_data": "Klara Suchan", "data_entered_by_author": false, "DOI_number": "10.1002/solr.202000718", "lead_author": "Tang et al.", "publication_date": "2021-02-18T00:00:00", "journal": "Solar RRL", "part_of_initial_dataset": false, "original_filename_data_upload": "2022-10-14 _v2.xlsx"}, "cell": {"number_of_cells_per_substrate": 0.0, "architecture": "Unknown", "flexible": false, "semitransparent": false, "semitransparent_wavelength_range": "nan; nan"}, "module": {"Module": false, "number_of_cells_in_module": 0.0, "JV_data_recalculated_per_cell": false}, "etl": {"stack_sequence": "ITO | LT-TiO2:Cl"}, "perovskite": {"single_crystal": false, "dimension_0D": false, "dimension_2D": false, "dimension_2D3D_mixture": false, "dimension_3D": false, "dimension_3D_with_2D_capping_layer": false, "composition_perovskite_ABC3_structure": false, "composition_perovskite_inspired_structure": false, "composition_a_ions": "MA", "composition_a_ions_coefficients": "1", "composition_b_ions": "Pb", "composition_b_ions_coefficients": "1", "composition_c_ions": "Cl", "composition_c_ions_coefficients": "3", "composition_short_form": "MAPbCl", "composition_long_form": "MAPbCl3", "composition_inorganic": false, "composition_leadfree": false, "additives_compounds": "Undoped", "band_gap": "3.05", "band_gap_graded": false, "band_gap_estimation_basis": "Absorption"}, "perovskite_deposition": {"number_of_deposition_steps": 0.0, "quenching_induced_crystallisation": false, "solvent_annealing": false}, "htl": {"stack_sequence": "Spiro-MeOTAD"}, "add": {"lay_front": false, "lay_back": false}, "encapsulation": {"Encapsulation": false}, "jv": {"measured": true, "average_over_n_number_of_cells": 1, "certified_values": false, "light_intensity": 100.0, "light_masked_cell": false, "reverse_scan_Voc": 1.65, "reverse_scan_Jsc": 0.28, "reverse_scan_FF": 0.694, "reverse_scan_PCE": 0.32, "default_Voc": 1.65, "default_Jsc": 0.28, "default_FF": 0.694, "default_PCE": 0.32, "default_Voc_scan_direction": "Reversed", "default_Jsc_scan_direction": "Reversed", "default_FF_scan_direction": "Reversed", "default_PCE_scan_direction": "Reversed"}, "stabilised": {"performance_measured": false}, "eqe": {"measured": false}, "stability": {"measured": false, "average_over_n_number_of_cells": 1.0, "light_UV_filter": false, "periodic_JV_measurements": false, "PCE_burn_in_observed": false, "flexible_cell_number_of_bending_cycles": 0.0}, "outdoor": {"tested": false, "average_over_n_number_of_cells": 1.0, "installation_number_of_solar_tracking_axis": 0.0, "periodic_JV_measurements": false, "PCE_burn_in_observed": false, "detaild_weather_data_available": false, "spectral_data_available": false, "irradiance_measured": false}}}

File: perovskite_solar_cell_database/data_tools/archive_entries/43409.archive.json
{"data": {"m_def": "perovskite_solar_cell_database.schema.PerovskiteSolarCell", "ref": {"ID": 43409, "ID_temp": 16, "name_of_person_entering_the_data": "Klara Suchan", "data_entered_by_author": false, "DOI_number": "10.1002/solr.202000740", "lead_author": "Reza et al.", "publication_date": "2021-02-18T00:00:00", "journal": "Solar RRL", "part_of_initial_dataset": false, "original_filename_data_upload": "2022-10-14 _v2.xlsx"}, "cell": {"number_of_cells_per_substrate": 0.0, "architecture": "Unknown", "flexible": false, "semitransparent": false, "semitransparent_wavelength_range": "nan; nan"}, "module": {"Module": false, "number_of_cells_in_module": 0.0, "JV_data_recalculated_per_cell": false}, "etl": {"stack_sequence": "ITO | PTAA"}, "perovskite": {"single_crystal": false, "dimension_0D": false, "dimension_2D": false, "dimension_2D3D_mixture": false, "dimension_3D": false, "dimension_3D_with_2D_capping_layer": false, "composition_perovskite_ABC3_structure": false, "composition_perovskite_inspired_structure": false, "composition_a_ions": "Cs; FA; MA", "composition_a_ions_coefficients": "0.05; 0.79; 0.16", "composition_b_ions": "Pb", "composition_b_ions_coefficients": "1", "composition_c_ions": "Br; I", "composition_c_ions_coefficients": "1.2; 1.8", "composition_short_form": "CsFAMAPbBrI", "composition_long_form": "Cs0.05FA0.79MA0.16PbBr1.2I1.8", "composition_inorganic": false, "composition_leadfree": false, "additives_compounds": "Undoped", "band_gap": "1.79", "band_gap_graded": false, "band_gap_estimation_basis": "Absorption"}, "perovskite_deposition": {"number_of_deposition_steps": 0.0, "quenching_induced_crystallisation": false, "solvent_annealing": false}, "htl": {"stack_sequence": "PC60BM/Rh"}, "add": {"lay_front": false, "lay_back": false}, "encapsulation": {"Encapsulation": false}, "jv": {"measured": true, "average_over_n_number_of_cells": 1, "certified_values": false, "light_intensity": 100.0, "light_masked_cell": false, "reverse_scan_Voc": 1.14, "reverse_scan_Jsc": 17.19, "reverse_scan_FF": 0.723, "reverse_scan_PCE": 14.17, "forward_scan_Voc": 1.13, "forward_scan_Jsc": 17.18, "forward_scan_FF": 0.722, "forward_scan_PCE": 14.01, "default_Voc": 1.14, "default_Jsc": 17.19, "default_FF": 0.723, "default_PCE": 14.17, "default_Voc_scan_direction": "Reversed", "default_Jsc_scan_direction": "Reversed", "default_FF_scan_direction": "Reversed", "default_PCE_scan_direction": "Reversed", "hysteresis_index": 0.022379046}, "stabilised": {"performance_measured": false}, "eqe": {"measured": false}, "stability": {"measured": false, "average_over_n_number_of_cells": 1.0, "light_UV_filter": false, "periodic_JV_measurements": false, "PCE_burn_in_observed": false, "flexible_cell_number_of_bending_cycles": 0.0}, "outdoor": {"tested": false, "average_over_n_number_of_cells": 1.0, "installation_number_of_solar_tracking_axis": 0.0, "periodic_JV_measurements": false, "PCE_burn_in_observed": false, "detaild_weather_data_available": false, "spectral_data_available": false, "irradiance_measured": false}}}

File: perovskite_solar_cell_database/data_tools/archive_entries/43410.archive.json
{"data": {"m_def": "perovskite_solar_cell_database.schema.PerovskiteSolarCell", "ref": {"ID": 43410, "ID_temp": 17, "name_of_person_entering_the_data": "Klara Suchan", "data_entered_by_author": false, "DOI_number": "10.1002/solr.202000740", "lead_author": "Reza et al.", "publication_date": "2021-02-18T00:00:00", "journal": "Solar RRL", "part_of_initial_dataset": false, "original_filename_data_upload": "2022-10-14 _v2.xlsx"}, "cell": {"number_of_cells_per_substrate": 0.0, "architecture": "Unknown", "flexible": false, "semitransparent": false, "semitransparent_wavelength_range": "nan; nan"}, "module": {"Module": false, "number_of_cells_in_module": 0.0, "JV_data_recalculated_per_cell": false}, "etl": {"stack_sequence": "ITO | PTAA"}, "perovskite": {"single_crystal": false, "dimension_0D": false, "dimension_2D": false, "dimension_2D3D_mixture": false, "dimension_3D": false, "dimension_3D_with_2D_capping_layer": false, "composition_perovskite_ABC3_structure": false, "composition_perovskite_inspired_structure": false, "composition_a_ions": "Cs; FA; MA; Rb", "composition_a_ions_coefficients": "0.0475; 0.75; 0.152; 0.05", "composition_b_ions": "Pb", "composition_b_ions_coefficients": "1", "composition_c_ions": "Br; I", "composition_c_ions_coefficients": "1.2; 1.8", "composition_short_form": "CsFAMARbPbBrI", "composition_long_form": "Cs0.0475FA0.75MA0.152Rb0.05PbBr1.2I1.8", "composition_inorganic": false, "composition_leadfree": false, "additives_compounds": "Undoped", "band_gap": "1.78", "band_gap_graded": false, "band_gap_estimation_basis": "Absorption"}, "perovskite_deposition": {"number_of_deposition_steps": 0.0, "quenching_induced_crystallisation": false, "solvent_annealing": false}, "htl": {"stack_sequence": "PC60BM/Rh"}, "add": {"lay_front": false, "lay_back": false}, "encapsulation": {"Encapsulation": false}, "jv": {"measured": true, "average_over_n_number_of_cells": 1, "certified_values": false, "light_intensity": 100.0, "light_masked_cell": false, "reverse_scan_Voc": 1.16, "reverse_scan_Jsc": 17.98, "reverse_scan_FF": 0.748, "reverse_scan_PCE": 15.59, "forward_scan_Voc": 1.16, "forward_scan_Jsc": 17.99, "forward_scan_FF": 0.755, "forward_scan_PCE": 15.75, "default_Voc": 1.16, "default_Jsc": 17.98, "default_FF": 0.748, "default_PCE": 15.59, "default_Voc_scan_direction": "Reversed", "default_Jsc_scan_direction": "Reversed", "default_FF_scan_direction": "Reversed", "default_PCE_scan_direction": "Reversed", "hysteresis_index": 0.020284462}, "stabilised": {"performance_measured": false}, "eqe": {"measured": false}, "stability": {"measured": false, "average_over_n_number_of_cells": 1.0, "light_UV_filter": false, "periodic_JV_measurements": false, "PCE_burn_in_observed": false, "flexible_cell_number_of_bending_cycles": 0.0}, "outdoor": {"tested": false, "average_over_n_number_of_cells": 1.0, "installation_number_of_solar_tracking_axis": 0.0, "periodic_JV_measurements": false, "PCE_burn_in_observed": false, "detaild_weather_data_available": false, "spectral_data_available": false, "irradiance_measured": false}}}

File: perovskite_solar_cell_database/data_tools/archive_entries/43411.archive.json
{"data": {"m_def": "perovskite_solar_cell_database.schema.PerovskiteSolarCell", "ref": {"ID": 43411, "ID_temp": 18, "name_of_person_entering_the_data": "Klara Suchan", "data_entered_by_author": false, "DOI_number": "10.1002/solr.202000740", "lead_author": "Reza et al.", "publication_date": "2021-02-18T00:00:00", "journal": "Solar RRL", "part_of_initial_dataset": false, "original_filename_data_upload": "2022-10-14 _v2.xlsx"}, "cell": {"number_of_cells_per_substrate": 0.0, "architecture": "Unknown", "flexible": false, "semitransparent": false, "semitransparent_wavelength_range": "nan; nan"}, "module": {"Module": false, "number_of_cells_in_module": 0.0, "JV_data_recalculated_per_cell": false}, "etl": {"stack_sequence": "ITO | PTAA"}, "perovskite": {"single_crystal": false, "dimension_0D": false, "dimension_2D": false, "dimension_2D3D_mixture": false, "dimension_3D": false, "dimension_3D_with_2D_capping_layer": false, "composition_perovskite_ABC3_structure": false, "composition_perovskite_inspired_structure": false, "composition_a_ions": "Cs; FA; MA; Rb", "composition_a_ions_coefficients": "0.045; 0.711; 0.144; 0.1", "composition_b_ions": "Pb", "composition_b_ions_coefficients": "1", "composition_c_ions": "Br; I", "composition_c_ions_coefficients": "1.2; 1.8", "composition_short_form": "CsFAMARbPbBrI", "composition_long_form": "Cs0.045FA0.711MA0.144Rb0.1PbBr1.2I1.8", "composition_inorganic": false, "composition_leadfree": false, "additives_compounds": "Undoped", "band_gap": "1.78", "band_gap_graded": false, "band_gap_estimation_basis": "Absorption"}, "perovskite_deposition": {"number_of_deposition_steps": 0.0, "quenching_induced_crystallisation": false, "solvent_annealing": false}, "htl": {"stack_sequence": "PC60BM/Rh"}, "add": {"lay_front": false, "lay_back": false}, "encapsulation": {"Encapsulation": false}, "jv": {"measured": true, "average_over_n_number_of_cells": 1, "certified_values": false, "light_intensity": 100.0, "light_masked_cell": false, "reverse_scan_Voc": 1.14, "reverse_scan_Jsc": 17.0, "reverse_scan_FF": 0.78, "reverse_scan_PCE": 15.17, "forward_scan_Voc": 1.14, "forward_scan_Jsc": 17.06, "forward_scan_FF": 0.78, "forward_scan_PCE": 15.17, "default_Voc": 1.14, "default_Jsc": 17.0, "default_FF": 0.78, "default_PCE": 15.17, "default_Voc_scan_direction": "Reversed", "default_Jsc_scan_direction": "Reversed", "default_FF_scan_direction": "Reversed", "default_PCE_scan_direction": "Reversed", "hysteresis_index": 0.003529412}, "stabilised": {"performance_measured": false}, "eqe": {"measured": false}, "stability": {"measured": false, "average_over_n_number_of_cells": 1.0, "light_UV_filter": false, "periodic_JV_measurements": false, "PCE_burn_in_observed": false, "flexible_cell_number_of_bending_cycles": 0.0}, "outdoor": {"tested": false, "average_over_n_number_of_cells": 1.0, "installation_number_of_solar_tracking_axis": 0.0, "periodic_JV_measurements": false, "PCE_burn_in_observed": false, "detaild_weather_data_available": false, "spectral_data_available": false, "irradiance_measured": false}}}

File: perovskite_solar_cell_database/data_tools/archive_entries/43412.archive.json
{"data": {"m_def": "perovskite_solar_cell_database.schema.PerovskiteSolarCell", "ref": {"ID": 43412, "ID_temp": 19, "name_of_person_entering_the_data": "Klara Suchan", "data_entered_by_author": false, "DOI_number": "10.1002/solr.202000740", "lead_author": "Reza et al.", "publication_date": "2021-02-18T00:00:00", "journal": "Solar RRL", "part_of_initial_dataset": false, "original_filename_data_upload": "2022-10-14 _v2.xlsx"}, "cell": {"number_of_cells_per_substrate": 0.0, "architecture": "Unknown", "flexible": false, "semitransparent": false, "semitransparent_wavelength_range": "nan; nan"}, "module": {"Module": false, "number_of_cells_in_module": 0.0, "JV_data_recalculated_per_cell": false}, "etl": {"stack_sequence": "ITO | PTAA"}, "perovskite": {"single_crystal": false, "dimension_0D": false, "dimension_2D": false, "dimension_2D3D_mixture": false, "dimension_3D": false, "dimension_3D_with_2D_capping_layer": false, "composition_perovskite_ABC3_structure": false, "composition_perovskite_inspired_structure": false, "composition_a_ions": "Cs; FA; MA; Rb", "composition_a_ions_coefficients": "0.0475; 0.75; 0.152; 0.05", "composition_b_ions": "Pb", "composition_b_ions_coefficients": "1", "composition_c_ions": "Br; I", "composition_c_ions_coefficients": "1.2; 1.8", "composition_short_form": "CsFAMARbPbBrI", "composition_long_form": "Cs0.0475FA0.75MA0.152Rb0.05PbBr1.2I1.8", "composition_inorganic": false, "composition_leadfree": false, "additives_compounds": "GAI", "additives_concentrations": "1 mg/ml", "band_gap": "1.78", "band_gap_graded": false, "band_gap_estimation_basis": "Absorption"}, "perovskite_deposition": {"number_of_deposition_steps": 0.0, "quenching_induced_crystallisation": false, "solvent_annealing": false}, "htl": {"stack_sequence": "PC60BM/Rh"}, "add": {"lay_front": false, "lay_back": false}, "encapsulation": {"Encapsulation": false}, "jv": {"measured": true, "average_over_n_number_of_cells": 1, "certified_values": false, "light_intensity": 100.0, "light_masked_cell": false, "reverse_scan_Voc": 1.19, "reverse_scan_Jsc": 18.53, "reverse_scan_FF": 0.808, "reverse_scan_PCE": 17.71, "forward_scan_Voc": 1.19, "forward_scan_Jsc": 18.62, "forward_scan_FF": 0.793, "forward_scan_PCE": 17.57, "default_Voc": 1.19, "default_Jsc": 18.53, "default_FF": 0.808, "default_PCE": 17.71, "default_Voc_scan_direction": "Reversed", "default_Jsc_scan_direction": "Reversed", "default_FF_scan_direction": "Reversed", "default_PCE_scan_direction": "Reversed", "hysteresis_index": 0.032022654}, "stabilised": {"performance_measured": false}, "eqe": {"measured": false}, "stability": {"measured": false, "average_over_n_number_of_cells": 1.0, "light_UV_filter": false, "periodic_JV_measurements": false, "PCE_burn_in_observed": false, "flexible_cell_number_of_bending_cycles": 0.0}, "outdoor": {"tested": false, "average_over_n_number_of_cells": 1.0, "installation_number_of_solar_tracking_axis": 0.0, "periodic_JV_measurements": false, "PCE_burn_in_observed": false, "detaild_weather_data_available": false, "spectral_data_available": false, "irradiance_measured": false}}}
