Repository: FAIRmat-NFDI/nomad-perovskite-solar-cells-database

# NOMAD Perovskite Solar Cells Database
  [<img src="docs/assets/nomad_plugin_logo.png" width="200">](https://nomad-lab.eu/prod/v1/staging/docs/plugins/plugins.html)

  [<img width="280" alt="image" src="docs/assets/perovskite_database_project.png">](https://www.perovskitedatabase.com/)

## Introduction
Welcome to the NOMAD plugin for the Perovskite Solar Cell Database.
This project aims to provide a FAIR and open-access interface for the perovskite solar cells database in NOMAD
and related data sources.
Additionally, it has data models and schemas for defining ions and halide hybrid-perovskite compositions.

File: perovskite_solar_cell_database/data_tools/archive_entries/43413.archive.json
{"data": {"m_def": "perovskite_solar_cell_database.schema.PerovskiteSolarCell", "ref": {"ID": 43413, "ID_temp": 20, "name_of_person_entering_the_data": "Klara Suchan", "data_entered_by_author": false, "DOI_number": "10.1002/solr.202000740", "lead_author": "Reza et al.", "publication_date": "2021-02-18T00:00:00", "journal": "Solar RRL", "part_of_initial_dataset": false, "original_filename_data_upload": "2022-10-14 _v2.xlsx"}, "cell": {"number_of_cells_per_substrate": 0.0, "architecture": "Unknown", "flexible": false, "semitransparent": false, "semitransparent_wavelength_range": "nan; nan"}, "module": {"Module": false, "number_of_cells_in_module": 0.0, "JV_data_recalculated_per_cell": false}, "etl": {"stack_sequence": "ITO | PTAA"}, "perovskite": {"single_crystal": false, "dimension_0D": false, "dimension_2D": false, "dimension_2D3D_mixture": false, "dimension_3D": false, "dimension_3D_with_2D_capping_layer": false, "composition_perovskite_ABC3_structure": false, "composition_perovskite_inspired_structure": false, "composition_a_ions": "Cs; FA; MA; Rb", "composition_a_ions_coefficients": "0.0475; 0.75; 0.152; 0.05", "composition_b_ions": "Pb", "composition_b_ions_coefficients": "1", "composition_c_ions": "Br; I", "composition_c_ions_coefficients": "1.2; 1.8", "composition_short_form": "CsFAMARbPbBrI", "composition_long_form": "Cs0.0475FA0.75MA0.152Rb0.05PbBr1.2I1.8", "composition_inorganic": false, "composition_leadfree": false, "additives_compounds": "GAI", "additives_concentrations": "2 mg/ml", "band_gap": "1.78", "band_gap_graded": false, "band_gap_estimation_basis": "Absorption"}, "perovskite_deposition": {"number_of_deposition_steps": 0.0, "quenching_induced_crystallisation": false, "solvent_annealing": false}, "htl": {"stack_sequence": "PC60BM/Rh"}, "add": {"lay_front": false, "lay_back": false}, "encapsulation": {"Encapsulation": false}, "jv": {"measured": true, "average_over_n_number_of_cells": 1, "certified_values": false, "light_intensity": 100.0, "light_masked_cell": false, "reverse_scan_Voc": 1.11, "reverse_scan_Jsc": 16.24, "reverse_scan_FF": 0.77, "reverse_scan_PCE": 13.93, "forward_scan_Voc": 1.09, "forward_scan_Jsc": 16.45, "forward_scan_FF": 0.76, "forward_scan_PCE": 13.67, "default_Voc": 1.11, "default_Jsc": 16.24, "default_FF": 0.77, "default_PCE": 13.93, "default_Voc_scan_direction": "Reversed", "default_Jsc_scan_direction": "Reversed", "default_FF_scan_direction": "Reversed", "default_PCE_scan_direction": "Reversed", "hysteresis_index": 0.064966859}, "stabilised": {"performance_measured": false}, "eqe": {"measured": false}, "stability": {"measured": false, "average_over_n_number_of_cells": 1.0, "light_UV_filter": false, "periodic_JV_measurements": false, "PCE_burn_in_observed": false, "flexible_cell_number_of_bending_cycles": 0.0}, "outdoor": {"tested": false, "average_over_n_number_of_cells": 1.0, "installation_number_of_solar_tracking_axis": 0.0, "periodic_JV_measurements": false, "PCE_burn_in_observed": false, "detaild_weather_data_available": false, "spectral_data_available": false, "irradiance_measured": false}}}

File: perovskite_solar_cell_database/data_tools/archive_entries/43414.archive.json
{"data": {"m_def": "perovskite_solar_cell_database.schema.PerovskiteSolarCell", "ref": {"ID": 43414, "ID_temp": 21, "name_of_person_entering_the_data": "Klara Suchan", "data_entered_by_author": false, "DOI_number": "10.1021/acsenergylett.0c02445", "lead_author": "Gil-Escrig et al.", "publication_date": "2021-06-02T00:00:00", "journal": "ACS Energy Letters", "part_of_initial_dataset": false, "original_filename_data_upload": "2022-10-14 _v2.xlsx"}, "cell": {"number_of_cells_per_substrate": 0.0, "architecture": "Unknown", "flexible": false, "semitransparent": false, "semitransparent_wavelength_range": "nan; nan"}, "module": {"Module": false, "number_of_cells_in_module": 0.0, "JV_data_recalculated_per_cell": false}, "etl": {"stack_sequence": "C60 | BCP"}, "perovskite": {"single_crystal": false, "dimension_0D": false, "dimension_2D": false, "dimension_2D3D_mixture": false, "dimension_3D": false, "dimension_3D_with_2D_capping_layer": false, "composition_perovskite_ABC3_structure": false, "composition_perovskite_inspired_structure": false, "composition_a_ions": "Cs; FA", "composition_a_ions_coefficients": "0.26; 0.74", "composition_b_ions": "Pb", "composition_b_ions_coefficients": "1", "composition_c_ions": "Br; I", "composition_c_ions_coefficients": "0.14; 0.86", "composition_short_form": "CsFAPbBrI", "composition_long_form": "Cs0.26FA0.74PbBr0.14I0.86", "composition_inorganic": false, "composition_leadfree": false, "additives_compounds": "Undoped", "band_gap": "1.7", "band_gap_graded": false, "band_gap_estimation_basis": "Absorption"}, "perovskite_deposition": {"number_of_deposition_steps": 0.0, "quenching_induced_crystallisation": false, "solvent_annealing": false}, "htl": {"stack_sequence": "ITO | MoO3 | TaTm"}, "add": {"lay_front": false, "lay_back": false}, "encapsulation": {"Encapsulation": false}, "jv": {"measured": true, "average_over_n_number_of_cells": 12, "certified_values": false, "light_intensity": 100.0, "light_masked_cell": false, "reverse_scan_Voc": 1.142, "reverse_scan_Jsc": 18.3, "reverse_scan_FF": 0.775, "reverse_scan_PCE": 16.2, "default_Voc": 1.142, "default_Jsc": 18.3, "default_FF": 0.775, "default_PCE": 16.2, "default_Voc_scan_direction": "Reversed", "default_Jsc_scan_direction": "Reversed", "default_FF_scan_direction": "Reversed", "default_PCE_scan_direction": "Reversed"}, "stabilised": {"performance_measured": false}, "eqe": {"measured": false}, "stability": {"measured": false, "average_over_n_number_of_cells": 1.0, "light_UV_filter": false, "periodic_JV_measurements": false, "PCE_burn_in_observed": false, "flexible_cell_number_of_bending_cycles": 0.0}, "outdoor": {"tested": false, "average_over_n_number_of_cells": 1.0, "installation_number_of_solar_tracking_axis": 0.0, "periodic_JV_measurements": false, "PCE_burn_in_observed": false, "detaild_weather_data_available": false, "spectral_data_available": false, "irradiance_measured": false}}}

File: perovskite_solar_cell_database/data_tools/archive_entries/43415.archive.json
{"data": {"m_def": "perovskite_solar_cell_database.schema.PerovskiteSolarCell", "ref": {"ID": 43415, "ID_temp": 22, "name_of_person_entering_the_data": "Klara Suchan", "data_entered_by_author": false, "DOI_number": "10.1021/acsenergylett.0c02445", "lead_author": "Gil-Escrig et al.", "publication_date": "2021-06-02T00:00:00", "journal": "ACS Energy Letters", "part_of_initial_dataset": false, "original_filename_data_upload": "2022-10-14 _v2.xlsx"}, "cell": {"number_of_cells_per_substrate": 0.0, "architecture": "Unknown", "flexible": false, "semitransparent": false, "semitransparent_wavelength_range": "nan; nan"}, "module": {"Module": false, "number_of_cells_in_module": 0.0, "JV_data_recalculated_per_cell": false}, "etl": {"stack_sequence": "C60 | BCP"}, "perovskite": {"single_crystal": false, "dimension_0D": false, "dimension_2D": false, "dimension_2D3D_mixture": false, "dimension_3D": false, "dimension_3D_with_2D_capping_layer": false, "composition_perovskite_ABC3_structure": false, "composition_perovskite_inspired_structure": false, "composition_a_ions": "Cs; FA", "composition_a_ions_coefficients": "0.29; 0.71", "composition_b_ions": "Pb", "composition_b_ions_coefficients": "1", "composition_c_ions": "Br; I", "composition_c_ions_coefficients": "0.24; 0.76", "composition_short_form": "CsFAPbBrI", "composition_long_form": "Cs0.29FA0.71PbBr0.24I0.76", "composition_inorganic": false, "composition_leadfree": false, "additives_compounds": "Undoped", "band_gap": "1.73", "band_gap_graded": false, "band_gap_estimation_basis": "Absorption"}, "perovskite_deposition": {"number_of_deposition_steps": 0.0, "quenching_induced_crystallisation": false, "solvent_annealing": false}, "htl": {"stack_sequence": "ITO | MoO3 | TaTm"}, "add": {"lay_front": false, "lay_back": false}, "encapsulation": {"Encapsulation": false}, "jv": {"measured": true, "average_over_n_number_of_cells": 12, "certified_values": false, "light_intensity": 100.0, "light_masked_cell": false, "reverse_scan_Voc": 1.151, "reverse_scan_Jsc": 17.7, "reverse_scan_FF": 0.775, "reverse_scan_PCE": 15.9, "default_Voc": 1.151, "default_Jsc": 17.7, "default_FF": 0.775, "default_PCE": 15.9, "default_Voc_scan_direction": "Reversed", "default_Jsc_scan_direction": "Reversed", "default_FF_scan_direction": "Reversed", "default_PCE_scan_direction": "Reversed"}, "stabilised": {"performance_measured": false}, "eqe": {"measured": false}, "stability": {"measured": false, "average_over_n_number_of_cells": 1.0, "light_UV_filter": false, "periodic_JV_measurements": false, "PCE_burn_in_observed": false, "flexible_cell_number_of_bending_cycles": 0.0}, "outdoor": {"tested": false, "average_over_n_number_of_cells": 1.0, "installation_number_of_solar_tracking_axis": 0.0, "periodic_JV_measurements": false, "PCE_burn_in_observed": false, "detaild_weather_data_available": false, "spectral_data_available": false, "irradiance_measured": false}}}

File: perovskite_solar_cell_database/data_tools/archive_entries/43416.archive.json
{"data": {"m_def": "perovskite_solar_cell_database.schema.PerovskiteSolarCell", "ref": {"ID": 43416, "ID_temp": 23, "name_of_person_entering_the_data": "Klara Suchan", "data_entered_by_author": false, "DOI_number": "10.1021/acsenergylett.0c02445", "lead_author": "Gil-Escrig et al.", "publication_date": "2021-06-02T00:00:00", "journal": "ACS Energy Letters", "part_of_initial_dataset": false, "original_filename_data_upload": "2022-10-14 _v2.xlsx"}, "cell": {"number_of_cells_per_substrate": 0.0, "architecture": "Unknown", "flexible": false, "semitransparent": false, "semitransparent_wavelength_range": "nan; nan"}, "module": {"Module": false, "number_of_cells_in_module": 0.0, "JV_data_recalculated_per_cell": false}, "etl": {"stack_sequence": "C60 | BCP"}, "perovskite": {"single_crystal": false, "dimension_0D": false, "dimension_2D": false, "dimension_2D3D_mixture": false, "dimension_3D": false, "dimension_3D_with_2D_capping_layer": false, "composition_perovskite_ABC3_structure": false, "composition_perovskite_inspired_structure": false, "composition_a_ions": "Cs; FA", "composition_a_ions_coefficients": "0.35; 0.65", "composition_b_ions": "Pb", "composition_b_ions_coefficients": "1", "composition_c_ions": "Br; I", "composition_c_ions_coefficients": "0.27; 0.73", "composition_short_form": "CsFAPbBrI", "composition_long_form": "Cs0.35FA0.65PbBr0.27I0.73", "composition_inorganic": false, "composition_leadfree": false, "additives_compounds": "Undoped", "band_gap": "1.75", "band_gap_graded": false, "band_gap_estimation_basis": "Absorption"}, "perovskite_deposition": {"number_of_deposition_steps": 0.0, "quenching_induced_crystallisation": false, "solvent_annealing": false}, "htl": {"stack_sequence": "ITO | MoO3 | TaTm"}, "add": {"lay_front": false, "lay_back": false}, "encapsulation": {"Encapsulation": false}, "jv": {"measured": true, "average_over_n_number_of_cells": 12, "certified_values": false, "light_intensity": 100.0, "light_masked_cell": false, "reverse_scan_Voc": 1.179, "reverse_scan_Jsc": 17.0, "reverse_scan_FF": 0.803, "reverse_scan_PCE": 16.2, "default_Voc": 1.179, "default_Jsc": 17.0, "default_FF": 0.803, "default_PCE": 16.2, "default_Voc_scan_direction": "Reversed", "default_Jsc_scan_direction": "Reversed", "default_FF_scan_direction": "Reversed", "default_PCE_scan_direction": "Reversed"}, "stabilised": {"performance_measured": false}, "eqe": {"measured": false}, "stability": {"measured": false, "average_over_n_number_of_cells": 1.0, "light_UV_filter": false, "periodic_JV_measurements": false, "PCE_burn_in_observed": false, "flexible_cell_number_of_bending_cycles": 0.0}, "outdoor": {"tested": false, "average_over_n_number_of_cells": 1.0, "installation_number_of_solar_tracking_axis": 0.0, "periodic_JV_measurements": false, "PCE_burn_in_observed": false, "detaild_weather_data_available": false, "spectral_data_available": false, "irradiance_measured": false}}}

File: perovskite_solar_cell_database/data_tools/archive_entries/43417.archive.json
{"data": {"m_def": "perovskite_solar_cell_database.schema.PerovskiteSolarCell", "ref": {"ID": 43417, "ID_temp": 24, "name_of_person_entering_the_data": "Klara Suchan", "data_entered_by_author": false, "DOI_number": "10.1021/acsenergylett.0c02445", "lead_author": "Gil-Escrig et al.", "publication_date": "2021-06-02T00:00:00", "journal": "ACS Energy Letters", "part_of_initial_dataset": false, "original_filename_data_upload": "2022-10-14 _v2.xlsx"}, "cell": {"number_of_cells_per_substrate": 0.0, "architecture": "Unknown", "flexible": false, "semitransparent": false, "semitransparent_wavelength_range": "nan; nan"}, "module": {"Module": false, "number_of_cells_in_module": 0.0, "JV_data_recalculated_per_cell": false}, "etl": {"stack_sequence": "C60 | BCP"}, "perovskite": {"single_crystal": false, "dimension_0D": false, "dimension_2D": false, "dimension_2D3D_mixture": false, "dimension_3D": false, "dimension_3D_with_2D_capping_layer": false, "composition_perovskite_ABC3_structure": false, "composition_perovskite_inspired_structure": false, "composition_a_ions": "Cs; FA", "composition_a_ions_coefficients": "0.39; 0.61", "composition_b_ions": "Pb", "composition_b_ions_coefficients": "1", "composition_c_ions": "Br; I", "composition_c_ions_coefficients": "0.3; 0.70", "composition_short_form": "CsFAPbBrI", "composition_long_form": "Cs0.39FA0.61PbBr0.3I0.70", "composition_inorganic": false, "composition_leadfree": false, "additives_compounds": "Undoped", "band_gap": "1.77", "band_gap_graded": false, "band_gap_estimation_basis": "Absorption"}, "perovskite_deposition": {"number_of_deposition_steps": 0.0, "quenching_induced_crystallisation": false, "solvent_annealing": false}, "htl": {"stack_sequence": "ITO | MoO3 | TaTm"}, "add": {"lay_front": false, "lay_back": false}, "encapsulation": {"Encapsulation": false}, "jv": {"measured": true, "average_over_n_number_of_cells": 12, "certified_values": false, "light_intensity": 100.0, "light_masked_cell": false, "reverse_scan_Voc": 1.208, "reverse_scan_Jsc": 16.6, "reverse_scan_FF": 0.761, "reverse_scan_PCE": 15.5, "default_Voc": 1.208, "default_Jsc": 16.6, "default_FF": 0.761, "default_PCE": 15.5, "default_Voc_scan_direction": "Reversed", "default_Jsc_scan_direction": "Reversed", "default_FF_scan_direction": "Reversed", "default_PCE_scan_direction": "Reversed"}, "stabilised": {"performance_measured": false}, "eqe": {"measured": false}, "stability": {"measured": false, "average_over_n_number_of_cells": 1.0, "light_UV_filter": false, "periodic_JV_measurements": false, "PCE_burn_in_observed": false, "flexible_cell_number_of_bending_cycles": 0.0}, "outdoor": {"tested": false, "average_over_n_number_of_cells": 1.0, "installation_number_of_solar_tracking_axis": 0.0, "periodic_JV_measurements": false, "PCE_burn_in_observed": false, "detaild_weather_data_available": false, "spectral_data_available": false, "irradiance_measured": false}}}

File: perovskite_solar_cell_database/data_tools/archive_entries/43418.archive.json
{"data": {"m_def": "perovskite_solar_cell_database.schema.PerovskiteSolarCell", "ref": {"ID": 43418, "ID_temp": 25, "data_entered_by_author": false, "publication_date": "2022-10-14T00:00:00", "journal": "-", "part_of_initial_dataset": false, "original_filename_data_upload": "2022-10-14 _v2.xlsx"}, "cell": {"number_of_cells_per_substrate": 0.0, "architecture": "Unknown", "flexible": false, "semitransparent": false, "semitransparent_wavelength_range": "nan; nan"}, "module": {"Module": false, "number_of_cells_in_module": 0.0, "JV_data_recalculated_per_cell": false}, "etl": {"stack_sequence": "Unknown"}, "perovskite": {"single_crystal": false, "dimension_0D": false, "dimension_2D": false, "dimension_2D3D_mixture": false, "dimension_3D": false, "dimension_3D_with_2D_capping_layer": false, "composition_perovskite_ABC3_structure": false, "composition_perovskite_inspired_structure": false, "composition_short_form": "nannannan", "composition_long_form": "nannannan", "composition_inorganic": false, "composition_leadfree": false, "band_gap_graded": false}, "perovskite_deposition": {"number_of_deposition_steps": 0.0, "quenching_induced_crystallisation": false, "solvent_annealing": false}, "htl": {"stack_sequence": "Unknown"}, "add": {"lay_front": false, "lay_back": false}, "encapsulation": {"Encapsulation": false}, "jv": {"measured": false, "average_over_n_number_of_cells": 1, "certified_values": false, "light_intensity": 100.0, "light_masked_cell": false}, "stabilised": {"performance_measured": false}, "eqe": {"measured": false}, "stability": {"measured": false, "average_over_n_number_of_cells": 1.0, "light_UV_filter": false, "periodic_JV_measurements": false, "PCE_burn_in_observed": false, "flexible_cell_number_of_bending_cycles": 0.0}, "outdoor": {"tested": false, "average_over_n_number_of_cells": 1.0, "installation_number_of_solar_tracking_axis": 0.0, "periodic_JV_measurements": false, "PCE_burn_in_observed": false, "detaild_weather_data_available": false, "spectral_data_available": false, "irradiance_measured": false}}}

File: perovskite_solar_cell_database/data_tools/archive_entries/43419.archive.json
{"data": {"m_def": "perovskite_solar_cell_database.schema.PerovskiteSolarCell", "ref": {"ID": 43419, "ID_temp": 26, "data_entered_by_author": false, "publication_date": "2022-10-14T00:00:00", "journal": "-", "part_of_initial_dataset": false, "original_filename_data_upload": "2022-10-14 _v2.xlsx"}, "cell": {"number_of_cells_per_substrate": 0.0, "architecture": "Unknown", "flexible": false, "semitransparent": false, "semitransparent_wavelength_range": "nan; nan"}, "module": {"Module": false, "number_of_cells_in_module": 0.0, "JV_data_recalculated_per_cell": false}, "etl": {"stack_sequence": "Unknown"}, "perovskite": {"single_crystal": false, "dimension_0D": false, "dimension_2D": false, "dimension_2D3D_mixture": false, "dimension_3D": false, "dimension_3D_with_2D_capping_layer": false, "composition_perovskite_ABC3_structure": false, "composition_perovskite_inspired_structure": false, "composition_short_form": "nannannan", "composition_long_form": "nannannan", "composition_inorganic": false, "composition_leadfree": false, "band_gap_graded": false}, "perovskite_deposition": {"number_of_deposition_steps": 0.0, "quenching_induced_crystallisation": false, "solvent_annealing": false}, "htl": {"stack_sequence": "Unknown"}, "add": {"lay_front": false, "lay_back": false}, "encapsulation": {"Encapsulation": false}, "jv": {"measured": false, "average_over_n_number_of_cells": 1, "certified_values": false, "light_intensity": 100.0, "light_masked_cell": false}, "stabilised": {"performance_measured": false}, "eqe": {"measured": false}, "stability": {"measured": false, "average_over_n_number_of_cells": 1.0, "light_UV_filter": false, "periodic_JV_measurements": false, "PCE_burn_in_observed": false, "flexible_cell_number_of_bending_cycles": 0.0}, "outdoor": {"tested": false, "average_over_n_number_of_cells": 1.0, "installation_number_of_solar_tracking_axis": 0.0, "periodic_JV_measurements": false, "PCE_burn_in_observed": false, "detaild_weather_data_available": false, "spectral_data_available": false, "irradiance_measured": false}}}

File: perovskite_solar_cell_database/data_tools/archive_entries/43420.archive.json
{"data": {"m_def": "perovskite_solar_cell_database.schema.PerovskiteSolarCell", "ref": {"ID": 43420, "ID_temp": 27, "data_entered_by_author": false, "publication_date": "2022-10-14T00:00:00", "journal": "-", "part_of_initial_dataset": false, "original_filename_data_upload": "2022-10-14 _v2.xlsx"}, "cell": {"number_of_cells_per_substrate": 0.0, "architecture": "Unknown", "flexible": false, "semitransparent": false, "semitransparent_wavelength_range": "nan; nan"}, "module": {"Module": false, "number_of_cells_in_module": 0.0, "JV_data_recalculated_per_cell": false}, "etl": {"stack_sequence": "Unknown"}, "perovskite": {"single_crystal": false, "dimension_0D": false, "dimension_2D": false, "dimension_2D3D_mixture": false, "dimension_3D": false, "dimension_3D_with_2D_capping_layer": false, "composition_perovskite_ABC3_structure": false, "composition_perovskite_inspired_structure": false, "composition_short_form": "nannannan", "composition_long_form": "nannannan", "composition_inorganic": false, "composition_leadfree": false, "band_gap_graded": false}, "perovskite_deposition": {"number_of_deposition_steps": 0.0, "quenching_induced_crystallisation": false, "solvent_annealing": false}, "htl": {"stack_sequence": "Unknown"}, "add": {"lay_front": false, "lay_back": false}, "encapsulation": {"Encapsulation": false}, "jv": {"measured": false, "average_over_n_number_of_cells": 1, "certified_values": false, "light_intensity": 100.0, "light_masked_cell": false}, "stabilised": {"performance_measured": false}, "eqe": {"measured": false}, "stability": {"measured": false, "average_over_n_number_of_cells": 1.0, "light_UV_filter": false, "periodic_JV_measurements": false, "PCE_burn_in_observed": false, "flexible_cell_number_of_bending_cycles": 0.0}, "outdoor": {"tested": false, "average_over_n_number_of_cells": 1.0, "installation_number_of_solar_tracking_axis": 0.0, "periodic_JV_measurements": false, "PCE_burn_in_observed": false, "detaild_weather_data_available": false, "spectral_data_available": false, "irradiance_measured": false}}}

File: perovskite_solar_cell_database/data_tools/archive_entries/43421.archive.json
{"data": {"m_def": "perovskite_solar_cell_database.schema.PerovskiteSolarCell", "ref": {"ID": 43421, "ID_temp": 28, "data_entered_by_author": false, "publication_date": "2022-10-14T00:00:00", "journal": "-", "part_of_initial_dataset": false, "original_filename_data_upload": "2022-10-14 _v2.xlsx"}, "cell": {"number_of_cells_per_substrate": 0.0, "architecture": "Unknown", "flexible": false, "semitransparent": false, "semitransparent_wavelength_range": "nan; nan"}, "module": {"Module": false, "number_of_cells_in_module": 0.0, "JV_data_recalculated_per_cell": false}, "etl": {"stack_sequence": "Unknown"}, "perovskite": {"single_crystal": false, "dimension_0D": false, "dimension_2D": false, "dimension_2D3D_mixture": false, "dimension_3D": false, "dimension_3D_with_2D_capping_layer": false, "composition_perovskite_ABC3_structure": false, "composition_perovskite_inspired_structure": false, "composition_short_form": "nannannan", "composition_long_form": "nannannan", "composition_inorganic": false, "composition_leadfree": false, "band_gap_graded": false}, "perovskite_deposition": {"number_of_deposition_steps": 0.0, "quenching_induced_crystallisation": false, "solvent_annealing": false}, "htl": {"stack_sequence": "Unknown"}, "add": {"lay_front": false, "lay_back": false}, "encapsulation": {"Encapsulation": false}, "jv": {"measured": false, "average_over_n_number_of_cells": 1, "certified_values": false, "light_intensity": 100.0, "light_masked_cell": false}, "stabilised": {"performance_measured": false}, "eqe": {"measured": false}, "stability": {"measured": false, "average_over_n_number_of_cells": 1.0, "light_UV_filter": false, "periodic_JV_measurements": false, "PCE_burn_in_observed": false, "flexible_cell_number_of_bending_cycles": 0.0}, "outdoor": {"tested": false, "average_over_n_number_of_cells": 1.0, "installation_number_of_solar_tracking_axis": 0.0, "periodic_JV_measurements": false, "PCE_burn_in_observed": false, "detaild_weather_data_available": false, "spectral_data_available": false, "irradiance_measured": false}}}

File: perovskite_solar_cell_database/data_tools/archive_entries/43422.archive.json
{"data": {"m_def": "perovskite_solar_cell_database.schema.PerovskiteSolarCell", "ref": {"ID": 43422, "ID_temp": 29, "data_entered_by_author": false, "publication_date": "2022-10-14T00:00:00", "journal": "-", "part_of_initial_dataset": false, "original_filename_data_upload": "2022-10-14 _v2.xlsx"}, "cell": {"number_of_cells_per_substrate": 0.0, "architecture": "Unknown", "flexible": false, "semitransparent": false, "semitransparent_wavelength_range": "nan; nan"}, "module": {"Module": false, "number_of_cells_in_module": 0.0, "JV_data_recalculated_per_cell": false}, "etl": {"stack_sequence": "Unknown"}, "perovskite": {"single_crystal": false, "dimension_0D": false, "dimension_2D": false, "dimension_2D3D_mixture": false, "dimension_3D": false, "dimension_3D_with_2D_capping_layer": false, "composition_perovskite_ABC3_structure": false, "composition_perovskite_inspired_structure": false, "composition_short_form": "nannannan", "composition_long_form": "nannannan", "composition_inorganic": false, "composition_leadfree": false, "band_gap_graded": false}, "perovskite_deposition": {"number_of_deposition_steps": 0.0, "quenching_induced_crystallisation": false, "solvent_annealing": false}, "htl": {"stack_sequence": "Unknown"}, "add": {"lay_front": false, "lay_back": false}, "encapsulation": {"Encapsulation": false}, "jv": {"measured": false, "average_over_n_number_of_cells": 1, "certified_values": false, "light_intensity": 100.0, "light_masked_cell": false}, "stabilised": {"performance_measured": false}, "eqe": {"measured": false}, "stability": {"measured": false, "average_over_n_number_of_cells": 1.0, "light_UV_filter": false, "periodic_JV_measurements": false, "PCE_burn_in_observed": false, "flexible_cell_number_of_bending_cycles": 0.0}, "outdoor": {"tested": false, "average_over_n_number_of_cells": 1.0, "installation_number_of_solar_tracking_axis": 0.0, "periodic_JV_measurements": false, "PCE_burn_in_observed": false, "detaild_weather_data_available": false, "spectral_data_available": false, "irradiance_measured": false}}}

File: perovskite_solar_cell_database/data_tools/archive_entries/43423.archive.json
{"data": {"m_def": "perovskite_solar_cell_database.schema.PerovskiteSolarCell", "ref": {"ID": 43423, "ID_temp": 30, "data_entered_by_author": false, "publication_date": "2022-10-14T00:00:00", "journal": "-", "part_of_initial_dataset": false, "original_filename_data_upload": "2022-10-14 _v2.xlsx"}, "cell": {"number_of_cells_per_substrate": 0.0, "architecture": "Unknown", "flexible": false, "semitransparent": false, "semitransparent_wavelength_range": "nan; nan"}, "module": {"Module": false, "number_of_cells_in_module": 0.0, "JV_data_recalculated_per_cell": false}, "etl": {"stack_sequence": "Unknown"}, "perovskite": {"single_crystal": false, "dimension_0D": false, "dimension_2D": false, "dimension_2D3D_mixture": false, "dimension_3D": false, "dimension_3D_with_2D_capping_layer": false, "composition_perovskite_ABC3_structure": false, "composition_perovskite_inspired_structure": false, "composition_short_form": "nannannan", "composition_long_form": "nannannan", "composition_inorganic": false, "composition_leadfree": false, "band_gap_graded": false}, "perovskite_deposition": {"number_of_deposition_steps": 0.0, "quenching_induced_crystallisation": false, "solvent_annealing": false}, "htl": {"stack_sequence": "Unknown"}, "add": {"lay_front": false, "lay_back": false}, "encapsulation": {"Encapsulation": false}, "jv": {"measured": false, "average_over_n_number_of_cells": 1, "certified_values": false, "light_intensity": 100.0, "light_masked_cell": false}, "stabilised": {"performance_measured": false}, "eqe": {"measured": false}, "stability": {"measured": false, "average_over_n_number_of_cells": 1.0, "light_UV_filter": false, "periodic_JV_measurements": false, "PCE_burn_in_observed": false, "flexible_cell_number_of_bending_cycles": 0.0}, "outdoor": {"tested": false, "average_over_n_number_of_cells": 1.0, "installation_number_of_solar_tracking_axis": 0.0, "periodic_JV_measurements": false, "PCE_burn_in_observed": false, "detaild_weather_data_available": false, "spectral_data_available": false, "irradiance_measured": false}}}

File: perovskite_solar_cell_database/data_tools/archive_entries/43424.archive.json
{"data": {"m_def": "perovskite_solar_cell_database.schema.PerovskiteSolarCell", "ref": {"ID": 43424, "ID_temp": 31, "data_entered_by_author": false, "publication_date": "2022-10-14T00:00:00", "journal": "-", "part_of_initial_dataset": false, "original_filename_data_upload": "2022-10-14 _v2.xlsx"}, "cell": {"number_of_cells_per_substrate": 0.0, "architecture": "Unknown", "flexible": false, "semitransparent": false, "semitransparent_wavelength_range": "nan; nan"}, "module": {"Module": false, "number_of_cells_in_module": 0.0, "JV_data_recalculated_per_cell": false}, "etl": {"stack_sequence": "Unknown"}, "perovskite": {"single_crystal": false, "dimension_0D": false, "dimension_2D": false, "dimension_2D3D_mixture": false, "dimension_3D": false, "dimension_3D_with_2D_capping_layer": false, "composition_perovskite_ABC3_structure": false, "composition_perovskite_inspired_structure": false, "composition_short_form": "nannannan", "composition_long_form": "nannannan", "composition_inorganic": false, "composition_leadfree": false, "band_gap_graded": false}, "perovskite_deposition": {"number_of_deposition_steps": 0.0, "quenching_induced_crystallisation": false, "solvent_annealing": false}, "htl": {"stack_sequence": "Unknown"}, "add": {"lay_front": false, "lay_back": false}, "encapsulation": {"Encapsulation": false}, "jv": {"measured": false, "average_over_n_number_of_cells": 1, "certified_values": false, "light_intensity": 100.0, "light_masked_cell": false}, "stabilised": {"performance_measured": false}, "eqe": {"measured": false}, "stability": {"measured": false, "average_over_n_number_of_cells": 1.0, "light_UV_filter": false, "periodic_JV_measurements": false, "PCE_burn_in_observed": false, "flexible_cell_number_of_bending_cycles": 0.0}, "outdoor": {"tested": false, "average_over_n_number_of_cells": 1.0, "installation_number_of_solar_tracking_axis": 0.0, "periodic_JV_measurements": false, "PCE_burn_in_observed": false, "detaild_weather_data_available": false, "spectral_data_available": false, "irradiance_measured": false}}}

File: perovskite_solar_cell_database/data_tools/archive_entries/43425.archive.json
{"data": {"m_def": "perovskite_solar_cell_database.schema.PerovskiteSolarCell", "ref": {"ID": 43425, "ID_temp": 32, "data_entered_by_author": false, "publication_date": "2022-10-14T00:00:00", "journal": "-", "part_of_initial_dataset": false, "original_filename_data_upload": "2022-10-14 _v2.xlsx"}, "cell": {"number_of_cells_per_substrate": 0.0, "architecture": "Unknown", "flexible": false, "semitransparent": false, "semitransparent_wavelength_range": "nan; nan"}, "module": {"Module": false, "number_of_cells_in_module": 0.0, "JV_data_recalculated_per_cell": false}, "etl": {"stack_sequence": "Unknown"}, "perovskite": {"single_crystal": false, "dimension_0D": false, "dimension_2D": false, "dimension_2D3D_mixture": false, "dimension_3D": false, "dimension_3D_with_2D_capping_layer": false, "composition_perovskite_ABC3_structure": false, "composition_perovskite_inspired_structure": false, "composition_short_form": "nannannan", "composition_long_form": "nannannan", "composition_inorganic": false, "composition_leadfree": false, "band_gap_graded": false}, "perovskite_deposition": {"number_of_deposition_steps": 0.0, "quenching_induced_crystallisation": false, "solvent_annealing": false}, "htl": {"stack_sequence": "Unknown"}, "add": {"lay_front": false, "lay_back": false}, "encapsulation": {"Encapsulation": false}, "jv": {"measured": false, "average_over_n_number_of_cells": 1, "certified_values": false, "light_intensity": 100.0, "light_masked_cell": false}, "stabilised": {"performance_measured": false}, "eqe": {"measured": false}, "stability": {"measured": false, "average_over_n_number_of_cells": 1.0, "light_UV_filter": false, "periodic_JV_measurements": false, "PCE_burn_in_observed": false, "flexible_cell_number_of_bending_cycles": 0.0}, "outdoor": {"tested": false, "average_over_n_number_of_cells": 1.0, "installation_number_of_solar_tracking_axis": 0.0, "periodic_JV_measurements": false, "PCE_burn_in_observed": false, "detaild_weather_data_available": false, "spectral_data_available": false, "irradiance_measured": false}}}

File: perovskite_solar_cell_database/data_tools/archive_entries/43426.archive.json
{"data": {"m_def": "perovskite_solar_cell_database.schema.PerovskiteSolarCell", "ref": {"ID": 43426, "ID_temp": 1, "name_of_person_entering_the_data": "Klara Suchan", "data_entered_by_author": false, "DOI_number": "https://www.nature.com/articles/s41586-021-04372-8/tables/1", "lead_author": "Lin et al.", "publication_date": "2022-10-19T00:00:00", "journal": "-", "part_of_initial_dataset": false, "original_filename_data_upload": "2022-10-19 _v1.xlsx"}, "cell": {"number_of_cells_per_substrate": 0.0, "architecture": "Unknown", "flexible": false, "semitransparent": false, "semitransparent_wavelength_range": "nan; nan"}, "module": {"Module": false, "number_of_cells_in_module": 0.0, "JV_data_recalculated_per_cell": false}, "etl": {"stack_sequence": "C60 | BCP"}, "perovskite": {"single_crystal": false, "dimension_0D": false, "dimension_2D": false, "dimension_2D3D_mixture": false, "dimension_3D": false, "dimension_3D_with_2D_capping_layer": false, "composition_perovskite_ABC3_structure": false, "composition_perovskite_inspired_structure": false, "composition_a_ions": "FA; MA", "composition_a_ions_coefficients": "0.7; 0.3", "composition_b_ions": "Pb; Sn", "composition_b_ions_coefficients": "0.5; 0.5", "composition_c_ions": "I", "composition_c_ions_coefficients": "3", "composition_short_form": "FAMAPbSnI", "composition_long_form": "FA0.7MA0.3Pb0.5Sn0.5I3", "composition_inorganic": false, "composition_leadfree": false, "band_gap": "1.2", "band_gap_graded": false, "band_gap_estimation_basis": "Literature"}, "perovskite_deposition": {"number_of_deposition_steps": 0.0, "quenching_induced_crystallisation": false, "solvent_annealing": false}, "htl": {"stack_sequence": "PEDOT:PSS"}, "add": {"lay_front": false, "lay_back": false}, "encapsulation": {"Encapsulation": false}, "jv": {"measured": true, "average_over_n_number_of_cells": 1, "certified_values": false, "light_intensity": 100.0, "light_masked_cell": false, "reverse_scan_Voc": 0.84, "reverse_scan_Jsc": 33.0, "reverse_scan_FF": 0.8, "reverse_scan_PCE": 22.2, "forward_scan_Voc": 0.84, "forward_scan_Jsc": 33.0, "forward_scan_FF": 0.796, "forward_scan_PCE": 22.0, "default_Voc": 0.84, "default_Jsc": 33.0, "default_FF": 0.8, "default_PCE": 22.2, "default_Voc_scan_direction": "Reversed", "default_Jsc_scan_direction": "Reversed", "default_FF_scan_direction": "Reversed", "default_PCE_scan_direction": "Reversed", "hysteresis_index": 0.014161718}, "stabilised": {"performance_measured": false}, "eqe": {"measured": false}, "stability": {"measured": false, "average_over_n_number_of_cells": 1.0, "light_UV_filter": false, "periodic_JV_measurements": false, "PCE_burn_in_observed": false, "flexible_cell_number_of_bending_cycles": 0.0}, "outdoor": {"tested": false, "average_over_n_number_of_cells": 1.0, "installation_number_of_solar_tracking_axis": 0.0, "periodic_JV_measurements": false, "PCE_burn_in_observed": false, "detaild_weather_data_available": false, "spectral_data_available": false, "irradiance_measured": false}}}

File: perovskite_solar_cell_database/data_tools/archive_entries/43427.archive.json
{"data": {"m_def": "perovskite_solar_cell_database.schema.PerovskiteSolarCell", "ref": {"ID": 43427, "ID_temp": 2, "data_entered_by_author": false, "publication_date": "2022-10-19T00:00:00", "journal": "-", "part_of_initial_dataset": false, "original_filename_data_upload": "2022-10-19 _v1.xlsx"}, "cell": {"number_of_cells_per_substrate": 0.0, "architecture": "Unknown", "flexible": false, "semitransparent": false, "semitransparent_wavelength_range": "nan; nan"}, "module": {"Module": false, "number_of_cells_in_module": 0.0, "JV_data_recalculated_per_cell": false}, "etl": {"stack_sequence": "Unknown"}, "perovskite": {"single_crystal": false, "dimension_0D": false, "dimension_2D": false, "dimension_2D3D_mixture": false, "dimension_3D": false, "dimension_3D_with_2D_capping_layer": false, "composition_perovskite_ABC3_structure": false, "composition_perovskite_inspired_structure": false, "composition_short_form": "nannannan", "composition_long_form": "nannannan", "composition_inorganic": false, "composition_leadfree": false, "band_gap_graded": false}, "perovskite_deposition": {"number_of_deposition_steps": 0.0, "quenching_induced_crystallisation": false, "solvent_annealing": false}, "htl": {"stack_sequence": "Unknown"}, "add": {"lay_front": false, "lay_back": false}, "encapsulation": {"Encapsulation": false}, "jv": {"measured": false, "average_over_n_number_of_cells": 1, "certified_values": false, "light_intensity": 100.0, "light_masked_cell": false}, "stabilised": {"performance_measured": false}, "eqe": {"measured": false}, "stability": {"measured": false, "average_over_n_number_of_cells": 1.0, "light_UV_filter": false, "periodic_JV_measurements": false, "PCE_burn_in_observed": false, "flexible_cell_number_of_bending_cycles": 0.0}, "outdoor": {"tested": false, "average_over_n_number_of_cells": 1.0, "installation_number_of_solar_tracking_axis": 0.0, "periodic_JV_measurements": false, "PCE_burn_in_observed": false, "detaild_weather_data_available": false, "spectral_data_available": false, "irradiance_measured": false}}}
