Repository: FAIRmat-NFDI/nomad-perovskite-solar-cells-database

# NOMAD Perovskite Solar Cells Database
  [<img src="docs/assets/nomad_plugin_logo.png" width="200">](https://nomad-lab.eu/prod/v1/staging/docs/plugins/plugins.html)

  [<img width="280" alt="image" src="docs/assets/perovskite_database_project.png">](https://www.perovskitedatabase.com/)

## Introduction
Welcome to the NOMAD plugin for the Perovskite Solar Cell Database.
This project aims to provide a FAIR and open-access interface for the perovskite solar cells database in NOMAD
and related data sources.
Additionally, it has data models and schemas for defining ions and halide hybrid-perovskite compositions.

File: perovskite_solar_cell_database/data_tools/archive_entries/43428.archive.json
{"data": {"m_def": "perovskite_solar_cell_database.schema.PerovskiteSolarCell", "ref": {"ID": 43428, "ID_temp": 3, "data_entered_by_author": false, "publication_date": "2022-10-19T00:00:00", "journal": "-", "part_of_initial_dataset": false, "original_filename_data_upload": "2022-10-19 _v1.xlsx"}, "cell": {"number_of_cells_per_substrate": 0.0, "architecture": "Unknown", "flexible": false, "semitransparent": false, "semitransparent_wavelength_range": "nan; nan"}, "module": {"Module": false, "number_of_cells_in_module": 0.0, "JV_data_recalculated_per_cell": false}, "etl": {"stack_sequence": "Unknown"}, "perovskite": {"single_crystal": false, "dimension_0D": false, "dimension_2D": false, "dimension_2D3D_mixture": false, "dimension_3D": false, "dimension_3D_with_2D_capping_layer": false, "composition_perovskite_ABC3_structure": false, "composition_perovskite_inspired_structure": false, "composition_short_form": "nannannan", "composition_long_form": "nannannan", "composition_inorganic": false, "composition_leadfree": false, "band_gap_graded": false}, "perovskite_deposition": {"number_of_deposition_steps": 0.0, "quenching_induced_crystallisation": false, "solvent_annealing": false}, "htl": {"stack_sequence": "Unknown"}, "add": {"lay_front": false, "lay_back": false}, "encapsulation": {"Encapsulation": false}, "jv": {"measured": false, "average_over_n_number_of_cells": 1, "certified_values": false, "light_intensity": 100.0, "light_masked_cell": false}, "stabilised": {"performance_measured": false}, "eqe": {"measured": false}, "stability": {"measured": false, "average_over_n_number_of_cells": 1.0, "light_UV_filter": false, "periodic_JV_measurements": false, "PCE_burn_in_observed": false, "flexible_cell_number_of_bending_cycles": 0.0}, "outdoor": {"tested": false, "average_over_n_number_of_cells": 1.0, "installation_number_of_solar_tracking_axis": 0.0, "periodic_JV_measurements": false, "PCE_burn_in_observed": false, "detaild_weather_data_available": false, "spectral_data_available": false, "irradiance_measured": false}}}

File: perovskite_solar_cell_database/data_tools/archive_entries/43429.archive.json
{"data": {"m_def": "perovskite_solar_cell_database.schema.PerovskiteSolarCell", "ref": {"ID": 43429, "ID_temp": 4, "data_entered_by_author": false, "publication_date": "2022-10-19T00:00:00", "journal": "-", "part_of_initial_dataset": false, "original_filename_data_upload": "2022-10-19 _v1.xlsx"}, "cell": {"number_of_cells_per_substrate": 0.0, "architecture": "Unknown", "flexible": false, "semitransparent": false, "semitransparent_wavelength_range": "nan; nan"}, "module": {"Module": false, "number_of_cells_in_module": 0.0, "JV_data_recalculated_per_cell": false}, "etl": {"stack_sequence": "Unknown"}, "perovskite": {"single_crystal": false, "dimension_0D": false, "dimension_2D": false, "dimension_2D3D_mixture": false, "dimension_3D": false, "dimension_3D_with_2D_capping_layer": false, "composition_perovskite_ABC3_structure": false, "composition_perovskite_inspired_structure": false, "composition_short_form": "nannannan", "composition_long_form": "nannannan", "composition_inorganic": false, "composition_leadfree": false, "band_gap_graded": false}, "perovskite_deposition": {"number_of_deposition_steps": 0.0, "quenching_induced_crystallisation": false, "solvent_annealing": false}, "htl": {"stack_sequence": "Unknown"}, "add": {"lay_front": false, "lay_back": false}, "encapsulation": {"Encapsulation": false}, "jv": {"measured": false, "average_over_n_number_of_cells": 1, "certified_values": false, "light_intensity": 100.0, "light_masked_cell": false}, "stabilised": {"performance_measured": false}, "eqe": {"measured": false}, "stability": {"measured": false, "average_over_n_number_of_cells": 1.0, "light_UV_filter": false, "periodic_JV_measurements": false, "PCE_burn_in_observed": false, "flexible_cell_number_of_bending_cycles": 0.0}, "outdoor": {"tested": false, "average_over_n_number_of_cells": 1.0, "installation_number_of_solar_tracking_axis": 0.0, "periodic_JV_measurements": false, "PCE_burn_in_observed": false, "detaild_weather_data_available": false, "spectral_data_available": false, "irradiance_measured": false}}}

File: perovskite_solar_cell_database/data_tools/archive_entries/43430.archive.json
{"data": {"m_def": "perovskite_solar_cell_database.schema.PerovskiteSolarCell", "ref": {"ID": 43430, "ID_temp": 5, "data_entered_by_author": false, "publication_date": "2022-10-19T00:00:00", "journal": "-", "part_of_initial_dataset": false, "original_filename_data_upload": "2022-10-19 _v1.xlsx"}, "cell": {"number_of_cells_per_substrate": 0.0, "architecture": "Unknown", "flexible": false, "semitransparent": false, "semitransparent_wavelength_range": "nan; nan"}, "module": {"Module": false, "number_of_cells_in_module": 0.0, "JV_data_recalculated_per_cell": false}, "etl": {"stack_sequence": "Unknown"}, "perovskite": {"single_crystal": false, "dimension_0D": false, "dimension_2D": false, "dimension_2D3D_mixture": false, "dimension_3D": false, "dimension_3D_with_2D_capping_layer": false, "composition_perovskite_ABC3_structure": false, "composition_perovskite_inspired_structure": false, "composition_short_form": "nannannan", "composition_long_form": "nannannan", "composition_inorganic": false, "composition_leadfree": false, "band_gap_graded": false}, "perovskite_deposition": {"number_of_deposition_steps": 0.0, "quenching_induced_crystallisation": false, "solvent_annealing": false}, "htl": {"stack_sequence": "Unknown"}, "add": {"lay_front": false, "lay_back": false}, "encapsulation": {"Encapsulation": false}, "jv": {"measured": false, "average_over_n_number_of_cells": 1, "certified_values": false, "light_intensity": 100.0, "light_masked_cell": false}, "stabilised": {"performance_measured": false}, "eqe": {"measured": false}, "stability": {"measured": false, "average_over_n_number_of_cells": 1.0, "light_UV_filter": false, "periodic_JV_measurements": false, "PCE_burn_in_observed": false, "flexible_cell_number_of_bending_cycles": 0.0}, "outdoor": {"tested": false, "average_over_n_number_of_cells": 1.0, "installation_number_of_solar_tracking_axis": 0.0, "periodic_JV_measurements": false, "PCE_burn_in_observed": false, "detaild_weather_data_available": false, "spectral_data_available": false, "irradiance_measured": false}}}

File: perovskite_solar_cell_database/data_tools/archive_entries/43431.archive.json
{"data": {"m_def": "perovskite_solar_cell_database.schema.PerovskiteSolarCell", "ref": {"ID": 43431, "ID_temp": 6, "data_entered_by_author": false, "publication_date": "2022-10-19T00:00:00", "journal": "-", "part_of_initial_dataset": false, "original_filename_data_upload": "2022-10-19 _v1.xlsx"}, "cell": {"number_of_cells_per_substrate": 0.0, "architecture": "Unknown", "flexible": false, "semitransparent": false, "semitransparent_wavelength_range": "nan; nan"}, "module": {"Module": false, "number_of_cells_in_module": 0.0, "JV_data_recalculated_per_cell": false}, "etl": {"stack_sequence": "Unknown"}, "perovskite": {"single_crystal": false, "dimension_0D": false, "dimension_2D": false, "dimension_2D3D_mixture": false, "dimension_3D": false, "dimension_3D_with_2D_capping_layer": false, "composition_perovskite_ABC3_structure": false, "composition_perovskite_inspired_structure": false, "composition_short_form": "nannannan", "composition_long_form": "nannannan", "composition_inorganic": false, "composition_leadfree": false, "band_gap_graded": false}, "perovskite_deposition": {"number_of_deposition_steps": 0.0, "quenching_induced_crystallisation": false, "solvent_annealing": false}, "htl": {"stack_sequence": "Unknown"}, "add": {"lay_front": false, "lay_back": false}, "encapsulation": {"Encapsulation": false}, "jv": {"measured": false, "average_over_n_number_of_cells": 1, "certified_values": false, "light_intensity": 100.0, "light_masked_cell": false}, "stabilised": {"performance_measured": false}, "eqe": {"measured": false}, "stability": {"measured": false, "average_over_n_number_of_cells": 1.0, "light_UV_filter": false, "periodic_JV_measurements": false, "PCE_burn_in_observed": false, "flexible_cell_number_of_bending_cycles": 0.0}, "outdoor": {"tested": false, "average_over_n_number_of_cells": 1.0, "installation_number_of_solar_tracking_axis": 0.0, "periodic_JV_measurements": false, "PCE_burn_in_observed": false, "detaild_weather_data_available": false, "spectral_data_available": false, "irradiance_measured": false}}}

File: perovskite_solar_cell_database/data_tools/archive_entries/43432.archive.json
{"data": {"m_def": "perovskite_solar_cell_database.schema.PerovskiteSolarCell", "ref": {"ID": 43432, "ID_temp": 7, "data_entered_by_author": false, "publication_date": "2022-10-19T00:00:00", "journal": "-", "part_of_initial_dataset": false, "original_filename_data_upload": "2022-10-19 _v1.xlsx"}, "cell": {"number_of_cells_per_substrate": 0.0, "architecture": "Unknown", "flexible": false, "semitransparent": false, "semitransparent_wavelength_range": "nan; nan"}, "module": {"Module": false, "number_of_cells_in_module": 0.0, "JV_data_recalculated_per_cell": false}, "etl": {"stack_sequence": "Unknown"}, "perovskite": {"single_crystal": false, "dimension_0D": false, "dimension_2D": false, "dimension_2D3D_mixture": false, "dimension_3D": false, "dimension_3D_with_2D_capping_layer": false, "composition_perovskite_ABC3_structure": false, "composition_perovskite_inspired_structure": false, "composition_short_form": "nannannan", "composition_long_form": "nannannan", "composition_inorganic": false, "composition_leadfree": false, "band_gap_graded": false}, "perovskite_deposition": {"number_of_deposition_steps": 0.0, "quenching_induced_crystallisation": false, "solvent_annealing": false}, "htl": {"stack_sequence": "Unknown"}, "add": {"lay_front": false, "lay_back": false}, "encapsulation": {"Encapsulation": false}, "jv": {"measured": false, "average_over_n_number_of_cells": 1, "certified_values": false, "light_intensity": 100.0, "light_masked_cell": false}, "stabilised": {"performance_measured": false}, "eqe": {"measured": false}, "stability": {"measured": false, "average_over_n_number_of_cells": 1.0, "light_UV_filter": false, "periodic_JV_measurements": false, "PCE_burn_in_observed": false, "flexible_cell_number_of_bending_cycles": 0.0}, "outdoor": {"tested": false, "average_over_n_number_of_cells": 1.0, "installation_number_of_solar_tracking_axis": 0.0, "periodic_JV_measurements": false, "PCE_burn_in_observed": false, "detaild_weather_data_available": false, "spectral_data_available": false, "irradiance_measured": false}}}

File: perovskite_solar_cell_database/data_tools/archive_entries/43433.archive.json
{"data": {"m_def": "perovskite_solar_cell_database.schema.PerovskiteSolarCell", "ref": {"ID": 43433, "ID_temp": 8, "data_entered_by_author": false, "publication_date": "2022-10-19T00:00:00", "journal": "-", "part_of_initial_dataset": false, "original_filename_data_upload": "2022-10-19 _v1.xlsx"}, "cell": {"number_of_cells_per_substrate": 0.0, "architecture": "Unknown", "flexible": false, "semitransparent": false, "semitransparent_wavelength_range": "nan; nan"}, "module": {"Module": false, "number_of_cells_in_module": 0.0, "JV_data_recalculated_per_cell": false}, "etl": {"stack_sequence": "Unknown"}, "perovskite": {"single_crystal": false, "dimension_0D": false, "dimension_2D": false, "dimension_2D3D_mixture": false, "dimension_3D": false, "dimension_3D_with_2D_capping_layer": false, "composition_perovskite_ABC3_structure": false, "composition_perovskite_inspired_structure": false, "composition_short_form": "nannannan", "composition_long_form": "nannannan", "composition_inorganic": false, "composition_leadfree": false, "band_gap_graded": false}, "perovskite_deposition": {"number_of_deposition_steps": 0.0, "quenching_induced_crystallisation": false, "solvent_annealing": false}, "htl": {"stack_sequence": "Unknown"}, "add": {"lay_front": false, "lay_back": false}, "encapsulation": {"Encapsulation": false}, "jv": {"measured": false, "average_over_n_number_of_cells": 1, "certified_values": false, "light_intensity": 100.0, "light_masked_cell": false}, "stabilised": {"performance_measured": false}, "eqe": {"measured": false}, "stability": {"measured": false, "average_over_n_number_of_cells": 1.0, "light_UV_filter": false, "periodic_JV_measurements": false, "PCE_burn_in_observed": false, "flexible_cell_number_of_bending_cycles": 0.0}, "outdoor": {"tested": false, "average_over_n_number_of_cells": 1.0, "installation_number_of_solar_tracking_axis": 0.0, "periodic_JV_measurements": false, "PCE_burn_in_observed": false, "detaild_weather_data_available": false, "spectral_data_available": false, "irradiance_measured": false}}}

File: perovskite_solar_cell_database/data_tools/archive_entries/43434.archive.json
{"data": {"m_def": "perovskite_solar_cell_database.schema.PerovskiteSolarCell", "ref": {"ID": 43434, "ID_temp": 9, "data_entered_by_author": false, "publication_date": "2022-10-19T00:00:00", "journal": "-", "part_of_initial_dataset": false, "original_filename_data_upload": "2022-10-19 _v1.xlsx"}, "cell": {"number_of_cells_per_substrate": 0.0, "architecture": "Unknown", "flexible": false, "semitransparent": false, "semitransparent_wavelength_range": "nan; nan"}, "module": {"Module": false, "number_of_cells_in_module": 0.0, "JV_data_recalculated_per_cell": false}, "etl": {"stack_sequence": "Unknown"}, "perovskite": {"single_crystal": false, "dimension_0D": false, "dimension_2D": false, "dimension_2D3D_mixture": false, "dimension_3D": false, "dimension_3D_with_2D_capping_layer": false, "composition_perovskite_ABC3_structure": false, "composition_perovskite_inspired_structure": false, "composition_short_form": "nannannan", "composition_long_form": "nannannan", "composition_inorganic": false, "composition_leadfree": false, "band_gap_graded": false}, "perovskite_deposition": {"number_of_deposition_steps": 0.0, "quenching_induced_crystallisation": false, "solvent_annealing": false}, "htl": {"stack_sequence": "Unknown"}, "add": {"lay_front": false, "lay_back": false}, "encapsulation": {"Encapsulation": false}, "jv": {"measured": false, "average_over_n_number_of_cells": 1, "certified_values": false, "light_intensity": 100.0, "light_masked_cell": false}, "stabilised": {"performance_measured": false}, "eqe": {"measured": false}, "stability": {"measured": false, "average_over_n_number_of_cells": 1.0, "light_UV_filter": false, "periodic_JV_measurements": false, "PCE_burn_in_observed": false, "flexible_cell_number_of_bending_cycles": 0.0}, "outdoor": {"tested": false, "average_over_n_number_of_cells": 1.0, "installation_number_of_solar_tracking_axis": 0.0, "periodic_JV_measurements": false, "PCE_burn_in_observed": false, "detaild_weather_data_available": false, "spectral_data_available": false, "irradiance_measured": false}}}

File: perovskite_solar_cell_database/data_tools/archive_entries/43435.archive.json
{"data": {"m_def": "perovskite_solar_cell_database.schema.PerovskiteSolarCell", "ref": {"ID": 43435, "ID_temp": 10, "data_entered_by_author": false, "publication_date": "2022-10-19T00:00:00", "journal": "-", "part_of_initial_dataset": false, "original_filename_data_upload": "2022-10-19 _v1.xlsx"}, "cell": {"number_of_cells_per_substrate": 0.0, "architecture": "Unknown", "flexible": false, "semitransparent": false, "semitransparent_wavelength_range": "nan; nan"}, "module": {"Module": false, "number_of_cells_in_module": 0.0, "JV_data_recalculated_per_cell": false}, "etl": {"stack_sequence": "Unknown"}, "perovskite": {"single_crystal": false, "dimension_0D": false, "dimension_2D": false, "dimension_2D3D_mixture": false, "dimension_3D": false, "dimension_3D_with_2D_capping_layer": false, "composition_perovskite_ABC3_structure": false, "composition_perovskite_inspired_structure": false, "composition_short_form": "nannannan", "composition_long_form": "nannannan", "composition_inorganic": false, "composition_leadfree": false, "band_gap_graded": false}, "perovskite_deposition": {"number_of_deposition_steps": 0.0, "quenching_induced_crystallisation": false, "solvent_annealing": false}, "htl": {"stack_sequence": "Unknown"}, "add": {"lay_front": false, "lay_back": false}, "encapsulation": {"Encapsulation": false}, "jv": {"measured": false, "average_over_n_number_of_cells": 1, "certified_values": false, "light_intensity": 100.0, "light_masked_cell": false}, "stabilised": {"performance_measured": false}, "eqe": {"measured": false}, "stability": {"measured": false, "average_over_n_number_of_cells": 1.0, "light_UV_filter": false, "periodic_JV_measurements": false, "PCE_burn_in_observed": false, "flexible_cell_number_of_bending_cycles": 0.0}, "outdoor": {"tested": false, "average_over_n_number_of_cells": 1.0, "installation_number_of_solar_tracking_axis": 0.0, "periodic_JV_measurements": false, "PCE_burn_in_observed": false, "detaild_weather_data_available": false, "spectral_data_available": false, "irradiance_measured": false}}}
